Repository: Saberg1001/ML-SBE

# IonConductivity

本项目基于化学式和组成描述符研究锂离子电解质电导率。目前可运行模型均为
`log10(Ionic conductivity (S cm-1))` 绝对值回归；趋势分类模型已保留，
trend-v3 使用材料 A 的已知电导率和同文献可比材料对预测 `log10(σ_B)`，再派生
绝对变化与变化比例。趋势模型必须使用经复核的配对表和 DOI/重复公式连通分组划分。

## 目录结构

```text
config/
├── chemistry/                 氧化态与离子半径规则
└── taxonomy/                  待建立的Family规范词表

data/
├── obelix/raw/                OBLiX all、文献推荐划分及CIF
├── experimental/             113条实验数据及人工标注
├── prediction_inputs/        无训练标签的待预测配方
└── splits/                    固定ID/分组划分manifest

main/                          清洗、特征、划分、训练和预测代码
runs/                          运行索引、每次模型运行及其预测
reports/                       筛选后的正式表格和图片
archive/                       只读历史模型和旧预测

File: data/absolute/data-absolute-v2-model-clean-excluded.csv (part 1 of 3)
ID,Reduced Composition,Z,True Composition,Ionic conductivity (S cm-1),IC (Total),IC (Bulk),Space group,Space group #,a,b,c,alpha,beta,gamma,Family,DOI,Checked,Ref,Cif ID,Cif ref_1,Cif ref_2,note,close match,close match DOI,ICSD ID,Laskowski ID,Liion ID,removed_reason
5z0,Li5AlO4,,Li5 Al1 O4,5e-10,,,,,,,,,,,oxides,10.1016/0025-5408(76)90169-0,1,data/database/obelix/processed/all-v1.csv,,,,close match: Yes；close match DOI: 10.1002/zaac.19713800303; synthesis_method=unknow; measured_temperature=RT; amorphous=unknow; source_year=1976,,,,,,model threshold: conductivity < 1e-06
9zk,Li5GaO4,,Li5 Ga1 O4,5e-09,,,,,,,,,,,oxides,10.1016/0025-5408(76)90169-0,1,data/database/obelix/processed/all-v1.csv,,,,synthesis_method=unknow; measured_temperature=RT; amorphous=unknow; source_year=1976,,,,,,model threshold: conductivity < 1e-06
r5y,Li2CdCl4,,Li2 Cd1 Cl4,5.8e-07,,,,,,,,,,,chlorides,10.1016/0025-5408(81)90142-2,1,data/database/obelix/processed/all-v1.csv,,,,composition corrected; synthesis_method=unknow; measured_temperature=RT; amorphous=unknow; source_year=1981,,,,,,model threshold: conductivity < 1e-06
bv2,LiYO2,,Li1 Y1 O2,1.8e-08,,,,,,,,,,,oxides,10.1016/0167-2738(81)90021-7,1,data/database/obelix/processed/all-v1.csv,,,,check cif file matching; synthesis_method=unknow; measured_temperature=RT; amorphous=unknow; source_year=1981,,,,,,model threshold: conductivity < 1e-06
t0h,Li2ZrO3,,Li2 Zr1 O3,6.1e-10,,,,,,,,,,,oxides,10.1016/0167-2738(81)90021-7,1,data/database/obelix/processed/all-v1.csv,,,,check cif file matching; synthesis_method=unknow; measured_temperature=RT; amorphous=unknow; source_year=1981,,,,,,model threshold: conductivity < 1e-06
vy5,K0.1Li0.9Sb1O3,,K0.1 Li0.9 Sb1 O3,1.36e-08,,,,,,,,,,,oxides,10.1016/0167-2738(81)90178-8,1,data/database/obelix/processed/all-v1.csv,,,,synthesis_method=unknow; measured_temperature=RT; amorphous=unknow; source_year=1981,,,,,,model threshold: conductivity < 1e-06
dvn,Li2MgCl4,,Li2 Mg1 Cl4,6.24e-07,,,,,,,,,,,chlorides,10.1016/0167-2738(83)90223-0,1,data/database/obelix/processed/all-v1.csv,,,,close match: Yes；close match DOI: 10.1002/zaac.19946200505; synthesis_method=unknow; measured_temperature=RT; amorphous=unknow; source_year=1983,,,,,,model threshold: conductivity < 1e-06
br1,Li3AlN2,,Li3 Al1 N2,5e-08,,,,,,,,,,,nitrides,10.1016/0167-2738(85)90106-7,1,data/database/obelix/processed/all-v1.csv,,,,close match: Yes；close match DOI: 10.1002/zaac.19482570102; synthesis_method=unknow; measured_temperature=RT; amorphous=unknow; source_year=1985,,,,,,model threshold: conductivity < 1e-06
45e,Li2MgBr4,,Li2 Mg1 Br4,7.8e-10,,,,,,,,,,,halides,10.1002/chin.198639014|10.1149/1.2108704,1,data/database/obelix/processed/all-v1.csv,,,,synthesis_method=unknow; measured_temperature=RT; amorphous=unknow; source_year=1986,,,,,,model threshold: conductivity < 1e-06
ci1,Li1Zr1.8Ti0.2P3O12,,Li1 Zr1.8 Ti0.2 P3 O12,5.6e-08,,,,,,,,,,,nasicon,10.1016/0167-2738(86)90179-7,1,data/database/obelix/processed/all-v1.csv,,,,synthesis_method=unknow; measured_temperature=RT; amorphous=unknow; source_year=1986,,,,,,model threshold: conductivity < 1e-06
08e,Li1Zr0.2Ti1.8P3O12,,Li1 Zr0.2 Ti1.8 P3 O12,8.5e-08,,,,,,,,,,,nasicon,10.1016/0167-2738(86)90179-7,1,data/database/obelix/processed/all-v1.csv,,,,synthesis_method=unknow; measured_temperature=RT; amorphous=unknow; source_year=1986,,,,,,model threshold: conductivity < 1e-06
xkh,Li1Zr1.9Ti0.1P3O12,,Li1 Zr1.9 Ti0.1 P3 O12,3.2e-08,,,,,,,,,,,nasicon,10.1016/0167-2738(86)90179-7,1,data/database/obelix/processed/all-v1.csv,,,,synthesis_method=unknow; measured_temperature=RT; amorphous=unknow; source_year=1986,,,,,,model threshold: conductivity < 1e-06
tka,LiSi2N3,,Li1 Si2 N3,6.17e-08,,,,,,,,,,,nitride,10.1016/0167-2738(87)90119-6,1,data/database/obelix/processed/all-v1.csv,,,,synthesis_method=unknow; measured_temperature=RT; amorphous=unknow; source_year=1987,,,,,,model threshold: conductivity < 1e-06
4kt,Li2CrCl4,,Li2 Cr1 Cl4,1e-10,,,,,,,,,,,halides,10.1016/0022-4596(88)90301-5,1,data/database/obelix/processed/all-v1.csv,,,,synthesis_method=unknow; measured_temperature=RT; amorphous=unknow; source_year=1988,,,,,,model threshold: conductivity < 1e-06
x94,Li4SiS4,,Li4 Si1 S4,4.93e-08,,,,,,,,,,,thio_lisicon,10.1016/0025-5408(89)90053-6,1,data/database/obelix/processed/all-v1.csv,,,,appendix: diffraction data available; synthesis_method=unknow; measured_temperature=RT; amorphous=unknow; source_year=1989,,,,,,model threshold: conductivity < 1e-06
lkm,Li6Ge2O7,,Li6 Ge2 O7,8.5e-07,,,,,,,,,,,germanates,10.4028/www.scientific.net/msf.76.107,1,data/database/obelix/processed/all-v1.csv,,,,synthesis_method=unknow; measured_temperature=RT; amorphous=unknow; source_year=1991,,,,,,model threshold: conductivity < 1e-06
lh8,Li1.3Hf1.7Cr0.3P3O12,,Li1.3 Hf1.7 Cr0.3 P3 O12,5.26e-07,,,,,,,,,,,nasicon,10.1016/0167-2738(93)90387-i,1,data/database/obelix/processed/all-v1.csv,,,,synthesis_method=unknow; measured_temperature=RT; amorphous=unknow; source_year=1993,,,,,,model threshold: conductivity < 1e-06
ia5,LiLaNb2O7,,Li1 La1 Nb2 O7,1e-08,,,,,,,,,,,perovskites,10.1016/0925-8388(93)90192-p,1,data/database/obelix/processed/all-v1.csv,,,,synthesis_method=unknow; measured_temperature=RT; amorphous=unknow; source_year=1993,,,,,,model threshold: conductivity < 1e-06
3we,Li0.34Nd0.55Ti1O3,,Li0.34 Nd0.55 Ti1 O3,8e-08,,,,,,,,,,,perovskites,10.1016/0167-2738(94)90310-7,1,data/database/obelix/processed/all-v1.csv,,,,synthesis_method=unknow; measured_temperature=RT; amorphous=unknow; source_year=1994,,,,,,model threshold: conductivity < 1e-06
i6k,Li0.38Sm0.52Ti1O2.97,,Li0.38 Sm0.52 Ti1 O2.97,2e-07,,,,,,,,,,,perovskites,10.1016/0167-2738(94)90310-7,1,data/database/obelix/processed/all-v1.csv,,,,IC number should be read from the graph; synthesis_method=unknow; measured_temperature=RT; amorphous=unknow; source_year=1994,,,,,,model threshold: conductivity < 1e-06
uxo,Li2.88P1N0.14O3.73,,Li2.88 P1 N0.14 O3.73,1.4e-13,,,,,,,,,,,lisicon,10.1006/jssc.1995.1140,1,data/database/obelix/processed/all-v1.csv,,,,refer 79426-ICSD; po information is missing; synthesis_method=unknow; measured_temperature=RT; amorphous=unknow; source_year=1995,,,,,,model threshold: conductivity < 1e-06
ux3,Li0.284Sm4.512Si3O12.91,,Li0.284 Sm4.512 Si3 O12.91,1e-10,,,,,,,,,,,silicates,10.1016/0167-2738(95)00240-5,1,data/database/obelix/processed/all-v1.csv,,,,synthesis_method=unknow; measured_temperature=RT; amorphous=unknow; source_year=1996,,,,,,model threshold: conductivity < 1e-06
dnt,Li2TiCr(PO4)3,,Li2 Ti1 Cr1 P3 O12,4.41e-07,,,,,,,,,,,nasicon,10.1016/s0167-2738(96)00565-6,1,data/database/obelix/processed/all-v1.csv,,,,synthesis_method=unknow; measured_temperature=RT; amorphous=unknow; source_year=1997,,,,,,model threshold: conductivity < 1e-06
g5g,Li2ZrCr(PO4)3,,Li2 Zr1 Cr1 P3 O12,5.91e-07,,,,,,,,,,,nasicon,10.1016/s0167-2738(96)00565-6,1,data/database/obelix/processed/all-v1.csv,,,,synthesis_method=unknow; measured_temperature=RT; amorphous=unknow; source_year=1997,,,,,,model threshold: conductivity < 1e-06
hpu,Li2HfCr(PO4)3,,Li2 Hf1 Cr1 P3 O12,4.2e-08,,,,,,,,,,,nasicon,10.1016/s0167-2738(96)00565-6,1,data/database/obelix/processed/all-v1.csv,,,,synthesis_method=unknow; measured_temperature=RT; amorphous=unknow; source_year=1997,,,,,,model threshold: conductivity < 1e-06
c6h,Li2TiFe(PO4)3,,Li2 Ti1 Fe1 P3 O12,3.34e-07,,,,,,,,,,,nasicon,10.1016/s0167-2738(96)00565-6,1,data/database/obelix/processed/all-v1.csv,,,,synthesis_method=unknow; measured_temperature=RT; amorphous=unknow; source_year=1997,,,,,,model threshold: conductivity < 1e-06
vzu,Li2ZrFe(PO4)3,,Li2 Zr1 Fe1 P3 O12,1.44e-07,,,,,,,,,,,nasicon,10.1016/s0167-2738(96)00565-6,1,data/database/obelix/processed/all-v1.csv,,,,synthesis_method=unknow; measured_temperature=RT; amorphous=unknow; source_year=1997,,,,,,model threshold: conductivity < 1e-06
a3e,Li2HfIn(PO4)3,,Li2 Hf1 In1 P3 O12,2.74e-08,,,,,,,,,,,nasicon,10.1016/s0167-2738(96)00565-6,1,data/database/obelix/processed/all-v1.csv,,,,synthesis_method=unknow; measured_temperature=RT; amorphous=unknow; source_year=1997,,,,,,model threshold: conductivity < 1e-06
9z8,Li2ZrIn(PO4)3,,Li2 Zr1 In1 P3 O12,8.22e-08,,,,,,,,,,,nasicon,10.1016/s0167-2738(96)00565-6,1,data/database/obelix/processed/all-v1.csv,,,,synthesis_method=unknow; measured_temperature=RT; amorphous=unknow; source_year=1997,,,,,,model threshold: conductivity < 1e-06
t3k,Li1.9Mn0.9Ga0.1Cl4,,Li1.9 Mn0.9 Ga0.1 Cl4,2.37e-07,,,,,,,,,,,chlorides,10.1016/s0167-2738(96)00592-9,1,data/database/obelix/processed/all-v1.csv,,,,synthesis_method=unknow; measured_temperature=RT; amorphous=unknow; source_year=1997,,,,,,model threshold: conductivity < 1e-06
uxi,Li1.65Mn0.65In0.35Cl4,,Li1.65 Mn0.65 In0.35 Cl4,9.9e-08,,,,,,,,,,,chlorides,10.1016/s0167-2738(96)00592-9,1,data/database/obelix/processed/all-v1.csv,,,,synthesis_method=unknow; measured_temperature=RT; amorphous=unknow; source_year=1997,,,,,,model threshold: conductivity < 1e-06
ix1,Li0.91Hf2.022P3O12,,Li0.91 Hf2.022 P3 O12,3.2e-07,,,,,,,,,,,nasicon,10.1021/cm970078n,1,data/database/obelix/processed/all-v1.csv,,,,true formula: Hf2.032 Li0.87 O12 P3;  partial occupancy corrected; synthesis_method=unknow; measured_temperature=RT; amorphous=unknow; source_year=1997,,,,,,model threshold: conductivity < 1e-06
z7n,Li0.86Hf2.035P3O12,,Li0.86 Hf2.035 P3 O12,9.2e-08,,,,,,,,,,,nasicon,10.1021/cm970078n,1,data/database/obelix/processed/all-v1.csv,,,,double check with ID 11; synthesis_method=unknow; measured_temperature=RT; amorphous=unknow; source_year=1997,,,,,,model threshold: conductivity < 1e-06
dl7,Li2MgTi3O8,,Li2 Mg1 Ti3 O8,1e-10,,,,,,,,,,,oxides,10.1039/a800234g,1,data/database/obelix/processed/all-v1.csv,,,,synthesis_method=unknow; measured_temperature=RT; amorphous=unknow; source_year=1998,,,,,,model threshold: conductivity < 1e-06
i12,Li2Ti3CoO8,,Li2 Ti3 Co1 O8,1e-10,,,,,,,,,,,oxides,10.1039/a800234g,1,data/database/obelix/processed/all-v1.csv,,,,synthesis_method=unknow; measured_temperature=RT; amorphous=unknow; source_year=1998,,,,,,model threshold: conductivity < 1e-06
aui,Li2CoGe3O8,,Li2 Co1 Ge3 O8,1e-10,,,,,,,,,,,oxides,10.1039/a800234g,1,data/database/obelix/processed/all-v1.csv,,,,synthesis_method=unknow; measured_temperature=RT; amorphous=unknow; source_year=1998,,,,,,model threshold: conductivity < 1e-06
mfs,Li2ZnGe3O8,,Li2 Zn1 Ge3 O8,1e-10,,,,,,,,,,,oxides,10.1039/a800234g,1,data/database/obelix/processed/all-v1.csv,,,,synthesis_method=unknow; measured_temperature=RT; amorphous=unknow; source_year=1998,,,,,,model threshold: conductivity < 1e-06
il5,Li0.25Nd0.25Ta1O3,,Li0.25 Nd0.25 Ta1 O3,1.31e-08,,,,,,,,,,,perovskites,10.1016/s0167-2738(98)00414-7,1,data/database/obelix/processed/all-v1.csv,,,,synthesis_method=unknow; measured_temperature=RT; amorphous=unknow; source_year=1999,,,,,,model threshold: conductivity < 1e-06
r1m,Li0.25Sm0.25Ta1O3,,Li0.25 Sm0.25 Ta1 O3,4.32e-10,,,,,,,,,,,perovskites,10.1016/s0167-2738(98)00414-7,1,data/database/obelix/processed/all-v1.csv,,,,synthesis_method=unknow; measured_temperature=RT; amorphous=unknow; source_year=1999,,,,,,model threshold: conductivity < 1e-06
xq3,Sr3Li4Nb5.77Fe0.23O19.77,,Sr3 Li4 Nb5.77 Fe0.23 O19.77,1e-10,,,,,,,,,,,perovskites,10.1021/cm980736j,1,data/database/obelix/processed/all-v1.csv,,,,partial occupancy incorrect; synthesis_method=unknow; measured_temperature=RT; amorphous=unknow; source_year=1999,,,,,,model threshold: conductivity < 1e-06
wgw,Sr3Li4Nb6O20,,Sr3 Li4 Nb6 O20,1e-10,,,,,,,,,,,perovskites,10.1021/cm980736j,1,data/database/obelix/processed/all-v1.csv,,,,partial occupancy incorrect; synthesis_method=unknow; measured_temperature=RT; amorphous=unknow; source_year=1999,,,,,,model threshold: conductivity < 1e-06
lc1,Li1.2Ta0.9Al1.1P3O12,,Li1.2 Ta0.9 Al1.1 P3 O12,6.5e-07,,,,,,,,,,,nasicon,10.1039/a807007e,1,data/database/obelix/processed/all-v1.csv,,,,synthesis_method=unknow; measured_temperature=RT; amorphous=unknow; source_year=1999,,,,,,model threshold: conductivity < 1e-06
sxv,LiTaAl(PO4)3,,Li1 Ta1 Al1 P3 O12,6.5e-07,,,,,,,,,,,nasicon,10.1039/a807007e,1,data/database/obelix/processed/all-v1.csv,,,,synthesis_method=unknow; measured_temperature=RT; amorphous=unknow; source_year=1999,,,,,,model threshold: conductivity < 1e-06
e6b,Li4GeS4,,Li4 Ge1 S4,2e-07,,,,,,,,,,,thio_lisicon,10.1016/s0167-2738(00)00277-0,1,data/database/obelix/processed/all-v1.csv,,,,partial occupancy corrected; synthesis_method=unknow; measured_temperature=RT; amorphous=unknow; source_year=2000,,,,,,model threshold: conductivity < 1e-06
nua,LiLaTiO4,,Li1 La1 Ti1 O4,1e-10,,,,,,,,,,,perovskites,10.4028/www.scientific.net/msf.321-324.965,1,data/database/obelix/processed/all-v1.csv,,,,synthesis_method=unknow; measured_temperature=RT; amorphous=unknow; source_year=2000,,,,,,model threshold: conductivity < 1e-06
3rx,LiNdTiO4,,Li1 Nd1 Ti1 O4,1e-10,,,,,,,,,,,perovskites,10.4028/www.scientific.net/msf.321-324.965,1,data/database/obelix/processed/all-v1.csv,,,,synthesis_method=unknow; measured_temperature=RT; amorphous=unknow; source_year=2000,,,,,,model threshold: conductivity < 1e-06
uu4,LiVO3,,Li1 V1 O3,2.05e-09,,,,,,,,,,,oxides,10.1006/jssc.2000.9009,1,data/database/obelix/processed/all-v1.csv,,,,synthesis_method=unknow; measured_temperature=RT; amorphous=unknow; source_year=2001,,,,,,model threshold: conductivity < 1e-06
0vd,Li0.0891La0.57Ti1Ag0.1809O3,,Li0.0891 La0.57 Ti1 Ag0.1809 O3,2e-07,,,,,,,,,,,perovskites,10.1021/cm001207u,1,data/database/obelix/processed/all-v1.csv,,,,synthesis_method=unknow; measured_temperature=RT; amorphous=unknow; source_year=2001,,,,,,model threshold: conductivity < 1e-06
hai,Li1.96Ca1.9P6Pb6.12O24,,Li1.96 Ca1.9 P6 Pb6.12 O24,1e-10,,,,,,,,,,,phosphates,10.1006/jssc.2002.9596,1,data/database/obelix/processed/all-v1.csv,,,,synthesis_method=unknow; measured_temperature=RT; amorphous=unknow; source_year=2002,,,,,,model threshold: conductivity < 1e-06
b4c,Li4SiS4,,Li4 Si1 S4,1.59e-08,,,,,,,,,,,thio_lisicon,10.1006/jssc.2002.9701,1,data/database/obelix/processed/all-v1.csv,,,,synthesis_method=unknow; measured_temperature=RT; amorphous=unknow; source_year=2002,,,,,,model threshold: conductivity < 1e-06
gl0,Li4.2Al0.2Si0.8S4,,Li4.2 Al0.2 Si0.8 S4,2.4e-08,,,,,,,,,,,thio_lisicon,10.1006/jssc.2002.9701,1,data/database/obelix/processed/all-v1.csv,,,,synthesis_method=unknow; measured_temperature=RT; amorphous=unknow; source_year=2002,,,,,,model threshold: conductivity < 1e-06
wmr,Li4.4Al0.4Si0.6S4,,Li4.4 Al0.4 Si0.6 S4,3.05e-08,,,,,,,,,,,thio_lisicon,10.1006/jssc.2002.9701,1,data/database/obelix/processed/all-v1.csv,,,,synthesis_method=unknow; measured_temperature=RT; amorphous=unknow; source_year=2002,,,,,,model threshold: conductivity < 1e-06
xxq,Li4.6Al0.6Si0.4S4,,Li4.6 Al0.6 Si0.4 S4,1.46e-08,,,,,,,,,,,thio_lisicon,10.1006/jssc.2002.9701,1,data/database/obelix/processed/all-v1.csv,,,,synthesis_method=unknow; measured_temperature=RT; amorphous=unknow; source_year=2002,,,,,,model threshold: conductivity < 1e-06
h8o,Li4.8Al0.8Si0.2S4,,Li4.8 Al0.8 Si0.2 S4,2.29e-07,,,,,,,,,,,thio_lisicon,10.1006/jssc.2002.9701,1,data/database/obelix/processed/all-v1.csv,,,,synthesis_method=unknow; measured_temperature=RT; amorphous=unknow; source_year=2002,,,,,,model threshold: conductivity < 1e-06
l2w,Li3.333Mg0.333P2S6,,Li3.333 Mg0.333 P2 S6,8.2e-08,,,,,,,,,,,thio_phosphate,10.1016/s0167-2738(02)00007-3,1,data/database/obelix/processed/all-v1.csv,,,,partial occupancy corrected; synthesis_method=unknow; measured_temperature=RT; amorphous=unknow; source_year=2002,,,,,,model threshold: conductivity < 1e-06
2r7,Li3Cr(MoO4)3,,Li3 Cr1 Mo3 O12,3.19e-09,,,,,,,,,,,molybdates,10.1039/b301189e,1,data/database/obelix/processed/all-v1.csv,,,,close match: Yes；close match DOI: 10.1016/j.jssc.2009.09.012; synthesis_method=unknow; measured_temperature=RT; amorphous=unknow; source_year=2003,,,,,,model threshold: conductivity < 1e-06
b56,Li2Mg2(MoO4)3,,Li2 Mg2 Mo3 O12,1e-10,,,,,,,,,,,molybdates,10.1039/b301189e,1,data/database/obelix/processed/all-v1.csv,,,,synthesis_method=unknow; measured_temperature=RT; amorphous=unknow; source_year=2003,,,,,,model threshold: conductivity < 1e-06
mfu,Li3Fe(MoO4)3,,Li3 Fe1 Mo3 O12,5.89e-10,,,,,,,,,,,molybdates,10.1039/b301189e,1,data/database/obelix/processed/all-v1.csv,,,,close match: Yes；close match DOI: icsd-16176; synthesis_method=unknow; measured_temperature=RT; amorphous=unknow; source_year=2003,,,,,,model threshold: conductivity < 1e-06
86k,Li0.2Ca0.4Ta1O3,,Li0.2 Ca0.4 Ta1 O3,3.53e-09,,,,,,,,,,,perovskites,10.1016/j.solidstatesciences.2004.05.006,1,data/database/obelix/processed/all-v1.csv,,,,"structure avialble for x=0.15, but no conductivity; synthesis_method=unknow; measured_temperature=RT; amorphous=unknow; source_year=2004",,,,,,model threshold: conductivity < 1e-06
7e5,Li0.05La0.65Mg0.5W0.5O3,,Li0.05 La0.65 Mg0.5 W0.5 O3,1.8e-07,,,,,,,,,,,perovskites,10.1016/j.ssi.2004.05.010,1,data/database/obelix/processed/all-v1.csv,,,,partial occupancy corrected; synthesis_method=unknow; measured_temperature=RT; amorphous=unknow; source_year=2004,,,,,,model threshold: conductivity < 1e-06
lrh,Li2.5V2P3O12,,Li2.5 V2 P3 O12,1.9e-07,,,,,,,,,,,nasicon,10.1021/cm034802f,1,data/database/obelix/processed/all-v1.csv,,,,synthesis_method=unknow; measured_temperature=RT; amorphous=unknow; source_year=2004,,,,,,model threshold: conductivity < 1e-06
oi6,Li7SbO6,,Li7 Sb1 O6,6.7e-08,,,,,,,,,,,hexaoxometalates,10.1021/ic030208w,1,data/database/obelix/processed/all-v1.csv,,,,partial occupancy not correct; synthesis_method=unknow; measured_temperature=RT; amorphous=unknow; source_year=2004,,,,,,model threshold: conductivity < 1e-06
7ta,Li7TaO6,,Li7 Ta1 O6,2.36e-08,,,,,,,,,,,hexaoxometalates,10.1021/ic030208w,1,data/database/obelix/processed/all-v1.csv,,,,Missing OBLiX row reconstructed from article Tables 1 and 7；由50°C按Ea=0.68 eV外推至27°C; synthesis_method=unknow; measured_temperature=27（外推）; amorphous=unknow; source_year=2004,,,,,,model threshold: conductivity < 1e-06
7bi,Li7BiO6,,Li7 Bi1 O6,8.81e-07,,,,,,,,,,,hexaoxometalates,10.1021/ic030208w,1,data/database/obelix/processed/all-v1.csv,,,,Missing conductivity row reconstructed from article Table 7; no matched structure in source；由50°C按Ea=0.58 eV外推至27°C; synthesis_method=unknow; measured_temperature=27（外推）; amorphous=unknow; source_year=2004,,,,,,model threshold: conductivity < 1e-06
00x,LiGd(PO3)4,,Li1 Gd1 P4 O12,1e-10,,,,,,,,,,,phosphates,10.1016/j.jssc.2006.06.003,1,data/database/obelix/processed/all-v1.csv,,,,synthesis_method=unknow; measured_temperature=RT; amorphous=unknow; source_year=2006,,,,,,model threshold: conductivity < 1e-06
bqx,Li3Nd3(TeO6)2,,Li3 Nd3 Te2 O12,1e-10,,,,,,,,,,,garnet,10.1021/cm060992t,1,data/database/obelix/processed/all-v1.csv,,,,synthesis_method=unknow; measured_temperature=RT; amorphous=unknow; source_year=2006,,,,,,model threshold: conductivity < 1e-06
4t5,LiCrSb(PO4)3,,Li1 Cr1 Sb1 P3 O12,3.57e-10,,,,,,,,,,,nasicon,10.1063/1.2357843,1,data/database/obelix/processed/all-v1.csv,,,,synthesis_method=unknow; measured_temperature=RT; amorphous=unknow; source_year=2006,,,,,,model threshold: conductivity < 1e-06
smk,LiAlSb(PO4)3,,Li1 Al1 Sb1 P3 O12,3.17e-08,,,,,,,,,,,nasicon,10.1063/1.2357843,1,data/database/obelix/processed/all-v1.csv,,,,synthesis_method=unknow; measured_temperature=RT; amorphous=unknow; source_year=2006,,,,,,model threshold: conductivity < 1e-06
vqu,Li5Nd3(SbO6)2,,Li5 Nd3 Sb2 O12,1.3e-07,,,,,,,,,,,garnet,10.1016/j.materresbull.2007.04.002,1,data/database/obelix/processed/all-v1.csv,,,,synthesis_method=unknow; measured_temperature=RT; amorphous=unknow; source_year=2008,,,,,,model threshold: conductivity < 1e-06
lpt,Li4Nd3SbTeO12,,Li4 Nd3 Sb1 Te1 O12,8.7e-09,,,,,,,,,,,garnet,10.1021/cm703677q,1,data/database/obelix/processed/all-v1.csv,,,,synthesis_method=unknow; measured_temperature=RT; amorphous=unknow; source_year=2008,,,,,,model threshold: conductivity < 1e-06
n27,LiBO2,,Li1 B1 O2,1e-08,,,,,,,,,,,borates,10.1140/epjst/e2008-00753-4,1,data/database/obelix/processed/all-v1.csv,,,,"Value for nanocrystalline ceramic (16h) other values for micro, single crystal and amorphous; synthesis_method=unknow; measured_temperature=RT; amorphous=unknow; source_year=2008",,,,,,model threshold: conductivity < 1e-06
mde,LiB6O9F,,Li1 B6 O9 F1,1e-10,,,,,,,,,,,fluorooxoborate,10.1002/zaac.200900056,1,data/database/obelix/processed/all-v1.csv,,,,synthesis_method=unknow; measured_temperature=RT; amorphous=unknow; source_year=2009,,,,,,model threshold: conductivity < 1e-06
jy6,Li6PClO5,,Li6 P1 Cl1 O5,1e-09,,,,,,,,,,,argyrodites,10.1002/zaac.201000121,1,data/database/obelix/processed/all-v1.csv,,,,synthesis_method=unknow; measured_temperature=RT; amorphous=unknow; source_year=2010,,,,,,model threshold: conductivity < 1e-06
jl4,Li1.07Mg0.395Ti1.535O4,,Li1.07 Mg0.395 Ti1.535 O4,6.56e-10,,,,,,,,,,,oxides,10.1016/j.ssi.2010.06.003,1,data/database/obelix/processed/all-v1.csv,,,,synthesis_method=unknow; measured_temperature=RT; amorphous=unknow; source_year=2010,,,,,,model threshold: conductivity < 1e-06
jkq,Li0.995Mg0.505Ti1.5O4,,Li0.995 Mg0.505 Ti1.5 O4,1.53e-11,,,,,,,,,,,oxides,10.1016/j.ssi.2010.06.003,1,data/database/obelix/processed/all-v1.csv,,,,synthesis_method=unknow; measured_temperature=RT; amorphous=unknow; source_year=2010,,,,,,model threshold: conductivity < 1e-06
m0v,Li1.34Ti1.66O4,,Li1.34 Ti1.66 O4,6.03e-08,,,,,,,,,,,oxides,10.1016/j.ssi.2010.06.003,1,data/database/obelix/processed/all-v1.csv,,,,synthesis_method=unknow; measured_temperature=RT; amorphous=unknow; source_year=2010,,,,,,model threshold: conductivity < 1e-06
6du,Li1.268Mg0.1Ti1.634O4,,Li1.268 Mg0.1 Ti1.634 O4,1.73e-08,,,,,,,,,,,oxides,10.1016/j.ssi.2010.06.003,1,data/database/obelix/processed/all-v1.csv,,,,synthesis_method=unknow; measured_temperature=RT; amorphous=unknow; source_year=2010,,,,,,model threshold: conductivity < 1e-06
u0c,Li1.2Mg0.2Ti1.6O4,,Li1.2 Mg0.2 Ti1.6 O4,4.24e-09,,,,,,,,,,,oxides,10.1016/j.ssi.2010.06.003,1,data/database/obelix/processed/all-v1.csv,,,,synthesis_method=unknow; measured_temperature=RT; amorphous=unknow; source_year=2010,,,,,,model threshold: conductivity < 1e-06
xub,Li1.14Mg0.3Ti1.56O4,,Li1.14 Mg0.3 Ti1.56 O4,1.51e-09,,,,,,,,,,,oxides,10.1016/j.ssi.2010.06.003,1,data/database/obelix/processed/all-v1.csv,,,,synthesis_method=unknow; measured_temperature=RT; amorphous=unknow; source_year=2010,,,,,,model threshold: conductivity < 1e-06
883,LiAlH4,,Li1 Al1 H4,8.7e-09,,,,,,,,,,,hydrides,10.1063/1.3356981,1,data/database/obelix/processed/all-v1.csv,,,,synthesis_method=unknow; measured_temperature=RT; amorphous=unknow; source_year=2010,,,,,,model threshold: conductivity < 1e-06
95j,Li3AlH6,,Li3 Al1 H6,1.4e-07,,,,,,,,,,,hydrides,10.1063/1.3356981,1,data/database/obelix/processed/all-v1.csv,,,,synthesis_method=unknow; measured_temperature=RT; amorphous=unknow; source_year=2010,,,,,,model threshold: conductivity < 1e-06
tws,Li6Zr2O7,,Li6 Zr2 O7,5.2e-10,,,,,,,,,,,zirconates,10.3103/s1062873810050199,1,data/database/obelix/processed/all-v1.csv,,,,synthesis_method=unknow; measured_temperature=RT; amorphous=unknow; source_year=2010,,,,,,model threshold: conductivity < 1e-06
xz4,Li0.5Ce0.5Mo1O4,,Li0.5 Ce0.5 Mo1 O4,1.3e-08,,,,,,,,,,,molybdates,10.1007/s12039-011-0068-5,1,data/database/obelix/processed/all-v1.csv,,,,partial occupancy corrected; synthesis_method=unknow; measured_temperature=RT; amorphous=unknow; source_year=2011,,,,,,model threshold: conductivity < 1e-06
hja,Li0.5Ce0.25Pr0.25Mo1O4,,Li0.5 Ce0.25 Pr0.25 Mo1 O4,1e-09,,,,,,,,,,,molybdates,10.1007/s12039-011-0068-5,1,data/database/obelix/processed/all-v1.csv,,,,partial occupancy corrected; synthesis_method=unknow; measured_temperature=RT; amorphous=unknow; source_year=2011,,,,,,model threshold: conductivity < 1e-06
3nb,Li0.5Ce0.25Sm0.25Mo1O4,,Li0.5 Ce0.25 Sm0.25 Mo1 O4,1.8e-10,,,,,,,,,,,molybdates,10.1007/s12039-011-0068-5,1,data/database/obelix/processed/all-v1.csv,,,,partial occupancy corrected; synthesis_method=unknow; measured_temperature=RT; amorphous=unknow; source_year=2011,,,,,,model threshold: conductivity < 1e-06
1xt,LiSbO2,,Li1 Sb1 O2,1e-10,,,,,,,,,,,oxides,10.1021/ic201183e,1,data/database/obelix/processed/all-v1.csv,,,,synthesis_method=unknow; measured_temperature=RT; amorphous=unknow; source_year=2011,,,,,,model threshold: conductivity < 1e-06
472,Li14Nd5Si11N19O7F2,,Li14 Nd5 Si11 N19 O7 F2,1.7e-10,,,,,,,,,,,nitridosilicates,10.1021/ja302255d,1,data/database/obelix/processed/all-v1.csv,,,,synthesis_method=unknow; measured_temperature=RT; amorphous=unknow; source_year=2012,,,,,,model threshold: conductivity < 1e-06
l9v,Li3AlF6,,Li3 Al1 F6,5e-07,,,,,,,,,,,fluorides,10.1149/2.012206eel,1,data/database/obelix/processed/all-v1.csv,,,,Ball milled conducvitity; structure may be different; synthesis_method=unknow; measured_temperature=RT; amorphous=unknow; source_year=2012,,,,,,model threshold: conductivity < 1e-06
cdk,Li2PNO2,,Li2 P1 N1 O2,1e-10,,,,,,,,,,,lipon,10.1016/j.ssi.2012.12.013,1,data/database/obelix/processed/all-v1.csv,,,,synthesis_method=unknow; measured_temperature=RT; amorphous=unknow; source_year=2013,,,,,,model threshold: conductivity < 1e-06
2t8,LiVPO4F,,Li1 V1 P1 O4 F1,8.1e-07,,,,,,,,,,,tavorite,10.1016/j.ssi.2013.04.002,1,data/database/obelix/processed/all-v1.csv,,,,appendix: diffraction data available; synthesis_method=unknow; measured_temperature=RT; amorphous=unknow; source_year=2013,,,,,,model threshold: conductivity < 1e-06
47i,Li4P2O7,,Li4 P2 O7,1e-10,,,,,,,,,,,diphosphate,10.1016/j.jssc.2013.12.015,1,data/database/obelix/processed/all-v1.csv,,,,synthesis_method=unknow; measured_temperature=RT; amorphous=unknow; source_year=2014,,,,,,model threshold: conductivity < 1e-06
hln,Li2Ga2GeS6,,Li2 Ga2 Ge1 S6,3.8e-08,,,,,,,,,,,sulfides,10.1016/j.ssi.2014.04.015,1,data/database/obelix/processed/all-v1.csv,,,,synthesis_method=unknow; measured_temperature=RT; amorphous=unknow; source_year=2014,,,,,,model threshold: conductivity < 1e-06
ro9,Li3B(PO4)2,,Li3 B1 P2 O8,9.6e-12,,,,,,,,,,,borophosphates,10.1039/c3dt52917g,1,data/database/obelix/processed/all-v1.csv,,,,synthesis_method=unknow; measured_temperature=RT; amorphous=unknow; source_year=2014,,,,,,model threshold: conductivity < 1e-06
dc8,Li9Mg3P4O16F3,,Li9 Mg3 P4 O16 F3,1e-10,,,,,,,,,,,fluorophosphates,10.1039/c3ta15264b,1,data/database/obelix/processed/all-v1.csv,,,,synthesis_method=unknow; measured_temperature=RT; amorphous=unknow; source_year=2014,,,,,,model threshold: conductivity < 1e-06
pe2,Li17Sb13S28,,Li17 Sb13 S28,1.05e-09,,,,,,,,,,,sulfides,10.1002/chem.201502052,1,data/database/obelix/processed/all-v1.csv,,,,partial occupancy corrected; synthesis_method=unknow; measured_temperature=RT; amorphous=unknow; source_year=2015,,,,,,model threshold: conductivity < 1e-06
kfp,BaLi2P2O7,,Ba1 Li2 P2 O7,1.59881e-17,,,,,,,,,,,pyrophosphate,10.1007/s11581-014-1261-6,1,data/database/obelix/processed/all-v1.csv,,,,synthesis_method=unknow; measured_temperature=RT; amorphous=unknow; source_year=2015,,,,,,model threshold: conductivity < 1e-06
7cr,NaLi2B(PO4)2,,Na1 Li2 B1 P2 O8,4.4e-18,,,,,,,,,,,borophosphates,10.1016/j.jssc.2014.11.024,1,data/database/obelix/processed/all-v1.csv,,,,synthesis_method=unknow; measured_temperature=RT; amorphous=unknow; source_year=2015,,,,,,model threshold: conductivity < 1e-06
bq9,Li3BiO3,,Li3 Bi1 O3,2.4e-10,,,,,,,,,,,oxides,10.1016/j.ssi.2015.10.016,1,data/database/obelix/processed/all-v1.csv,,,,D - Rhi - 1_si_1_ Li3BiO3；close match: Yes；close match DOI: 10.1002/zaac.19895760119; synthesis_method=unknow; measured_temperature=RT; amorphous=unknow; source_year=2015,,,,,,model threshold: conductivity < 1e-06
skm,Li5BiO5,,Li5 Bi1 O5,3.9e-09,,,,,,,,,,,oxides,10.1016/j.ssi.2015.10.016,1,data/database/obelix/processed/all-v1.csv,,,,D - Rhi - 1_si_2_ Li5BiO5; synthesis_method=unknow; measured_temperature=RT; amorphous=unknow; source_year=2015,,,,,,model threshold: conductivity < 1e-06
x2i,LiBiO2,,Li1 Bi1 O2,3.8e-08,,,,,,,,,,,oxides,10.1016/j.ssi.2015.10.016,1,data/database/obelix/processed/all-v1.csv,,,,close match: Yes；close match DOI: icsd-46022; synthesis_method=unknow; measured_temperature=RT; amorphous=unknow; source_year=2015,,,,,,model threshold: conductivity < 1e-06
d7f,Li3BiO4,,Li3 Bi1 O4,4.1e-10,,,,,,,,,,,oxides,10.1016/j.ssi.2015.10.016,1,data/database/obelix/processed/all-v1.csv,,,,close match: Yes；close match DOI: icsd-109087; synthesis_method=unknow; measured_temperature=RT; amorphous=unknow; source_year=2015,,,,,,model threshold: conductivity < 1e-06
pwr,Li7.22Si1.5P0.5O8,,Li7.22 Si1.5 P0.5 O8,1.64e-07,,,,,,,,,,,lisicon,10.1021/jacs.5b04444,1,data/database/obelix/processed/all-v1.csv,,,,partial occupancy corrected; synthesis_method=unknow; measured_temperature=RT; amorphous=unknow; source_year=2015,,,,,,model threshold: conductivity < 1e-06
fj5,Li6.5Si0.5P1.5O8,,Li6.5 Si0.5 P1.5 O8,4.49e-07,,,,,,,,,,,lisicon,10.1021/jacs.5b04444,1,data/database/obelix/processed/all-v1.csv,,,,partial occupancy corrected; synthesis_method=unknow; measured_temperature=RT; amorphous=unknow; source_year=2015,,,,,,model threshold: conductivity < 1e-06
kbo,Sr2Li2Al(PO4)3,,Sr2 Li2 Al1 P3 O12,1e-10,,,,,,,,,,,nasicon,10.1016/j.jssc.2016.08.006,1,data/database/obelix/processed/all-v1.csv,,,,synthesis_method=unknow; measured_temperature=RT; amorphous=unknow; source_year=2016,,,,,,model threshold: conductivity < 1e-06
u8r,Ba3LiZrTa5(Si2O13)2,,Ba3 Li1 Zr1 Ta5 Si4 O26,1e-10,,,,,,,,,,,oxides,10.1016/j.ssi.2015.08.011,1,data/database/obelix/processed/all-v1.csv,,,,synthesis_method=unknow; measured_temperature=RT; amorphous=unknow; source_year=2016,,,,,,model threshold: conductivity < 1e-06
ecp,LiLaO2,,Li1 La1 O2,1e-10,,,,,,,,,,,lanthanumlithiumoxide,10.1016/j.ssi.2015.09.001,1,data/database/obelix/processed/all-v1.csv,,,,synthesis_method=unknow; measured_temperature=RT; amorphous=unknow; source_year=2016,,,,,,model threshold: conductivity < 1e-06
me3,Sr0.1Li1La0.9O2,,Sr0.1 Li1 La0.9 O2,6.29e-10,,,,,,,,,,,lanthanumlithiumoxide,10.1016/j.ssi.2015.09.001,1,data/database/obelix/processed/all-v1.csv,,,,synthesis_method=unknow; measured_temperature=RT; amorphous=unknow; source_year=2016,,,,,,model threshold: conductivity < 1e-06
zs0,Li0.76La1Mg0.08O2,,Li0.76 La1 Mg0.08 O2,7.27e-10,,,,,,,,,,,lanthanumlithiumoxide,10.1016/j.ssi.2015.09.001,1,data/database/obelix/processed/all-v1.csv,,,,synthesis_method=unknow; measured_temperature=RT; amorphous=unknow; source_year=2016,,,,,,model threshold: conductivity < 1e-06
bnu,Li1Al0.5Ga0.5Ge1O4,,Li1 Al0.5 Ga0.5 Ge1 O4,1e-10,,,,,,,,,,,oxides,10.1149/2.1111610jes,1,data/database/obelix/processed/all-v1.csv,,,,synthesis_method=unknow; measured_temperature=RT; amorphous=unknow; source_year=2016,,,,,,model threshold: conductivity < 1e-06
kxw,LiAlGeO4,,Li1 Al1 Ge1 O4,1e-10,,,,,,,,,,,oxides,10.1149/2.1111610jes,1,data/database/obelix/processed/all-v1.csv,,,,synthesis_method=unknow; measured_temperature=RT; amorphous=unknow; source_year=2016,,,,,,model threshold: conductivity < 1e-06
um1,LiGaGeO4,,Li1 Ga1 Ge1 O4,1e-10,,,,,,,,,,,oxides,10.1149/2.1111610jes,1,data/database/obelix/processed/all-v1.csv,,,,synthesis_method=unknow; measured_temperature=RT; amorphous=unknow; source_year=2016,,,,,,model threshold: conductivity < 1e-06
sg0,LiScO2,,Li1 Sc1 O2,1e-10,,,,,,,,,,,oxides,10.2320/matertrans.y-m2016816,1,data/database/obelix/processed/all-v1.csv,,,,ICSD request; synthesis_method=unknow; measured_temperature=RT; amorphous=unknow; source_year=2016,,,,,,model threshold: conductivity < 1e-06
97b,Li0.9Zr0.1Sc0.9O2,,Li0.9 Zr0.1 Sc0.9 O2,1e-10,,,,,,,,,,,oxides,10.2320/matertrans.y-m2016816,1,data/database/obelix/processed/all-v1.csv,,,,ICSD request; synthesis_method=unknow; measured_temperature=RT; amorphous=unknow; source_year=2016,,,,,,model threshold: conductivity < 1e-06
gwu,Li0.3La0.7Ti0.6Al0.4O3,,Li0.3 La0.7 Ti0.6 Al0.4 O3,1.04e-07,,,,,,,,,,,perovskites,10.1016/j.jallcom.2017.05.278,1,data/database/obelix/processed/all-v1.csv,,,,synthesis_method=unknow; measured_temperature=RT; amorphous=unknow; source_year=2017,,,,,,model threshold: conductivity < 1e-06
cfy,LiPS3,,Li2 P2 S6,7.8e-11,,,,,,,,,,,thio_lisicon,10.1021/acs.inorgchem.7b00751,1,data/database/obelix/processed/all-v1.csv,,,,synthesis_method=unknow; measured_temperature=RT; amorphous=unknow; source_year=2017,,,,,,model threshold: conductivity < 1e-06
max,Li4.25Al0.25Si0.75O4,,Li4.25 Al0.25 Si0.75 O4,2.02e-08,,,,,,,,,,,lisicon,10.1021/acsami.6b14402,1,data/database/obelix/processed/all-v1.csv,,,,appendix: diffraction data available; synthesis_method=unknow; measured_temperature=RT; amorphous=unknow; source_year=2017,,,,,,model threshold: conductivity < 1e-06
k5y,Li3.75Si0.75P0.25O4,,Li3.75 Si0.75 P0.25 O4,5.54e-07,,,,,,,,,,,lisicon,10.1021/acsami.6b14402,1,data/database/obelix/processed/all-v1.csv,,,,appendix: diffraction data available; synthesis_method=unknow; measured_temperature=RT; amorphous=unknow; source_year=2017,,,,,,model threshold: conductivity < 1e-06
y2l,Li5AlS4,,Li5 Al1 S4,1.4e-09,,,,,,,,,,,thio_lisicon,10.1016/j.jssc.2017.09.018,1,data/database/obelix/processed/all-v1.csv,,,,synthesis_method=unknow; measured_temperature=RT; amorphous=unknow; source_year=2018,,,,,,model threshold: conductivity < 1e-06
uex,KNa2Li3Fe2(Si2O5)6,,K1 Na2 Li3 Fe2 Si12 O30,1e-10,,,,,,,,,,,sugilites,10.1016/j.jssc.2018.05.008,1,data/database/obelix/processed/all-v1.csv,,,,synthesis_method=unknow; measured_temperature=RT; amorphous=unknow; source_year=2018,,,,,,model threshold: conductivity < 1e-06
i47,LiZnPS4,,Li1 Zn1 P1 S4,5.4e-08,,,,,,,,,,,sulfides,10.1021/acs.chemmater.7b05108,1,data/database/obelix/processed/all-v1.csv,,,,close match: Yes；close match DOI: 10.1002/1521-3749(200208)628:8<1765::aid-zaac1765>3.0.co;2-e; synthesis_method=unknow; measured_temperature=RT; amorphous=unknow; source_year=2018,,,,,,model threshold: conductivity < 1e-06
uox,Li3.7Zn0.7Ga0.3P2O8,,Li3.7 Zn0.7 Ga0.3 P2 O8,5.65e-12,,,,,,,,,,,phosphates,10.1021/acs.chemmater.7b05139,1,data/database/obelix/processed/all-v1.csv,,,,synthesis_method=unknow; measured_temperature=RT; amorphous=unknow; source_year=2018,,,,,,model threshold: conductivity < 1e-06
tbu,Li3.5Zn0.5Ga0.5P2O8,,Li3.5 Zn0.5 Ga0.5 P2 O8,1e-10,,,,,,,,,,,phosphates,10.1021/acs.chemmater.7b05139,1,data/database/obelix/processed/all-v1.csv,,,,synthesis_method=unknow; measured_temperature=RT; amorphous=unknow; source_year=2018,,,,,,model threshold: conductivity < 1e-06
ssv,Li3V0.8P0.2O4,,Li3 V0.8 P0.2 O4,1.31e-13,,,,,,,,,,,lisicon,10.1021/acs.chemmater.8b01504,1,data/database/obelix/processed/all-v1.csv,,,,D_0 calculation; synthesis_method=unknow; measured_temperature=RT; amorphous=unknow; source_year=2018,,,,,,model threshold: conductivity < 1e-06
ldd,Li3.4V0.6Ge0.4O4,,Li3.4 V0.6 Ge0.4 O4,8.89e-07,,,,,,,,,,,lisicon,10.1021/acs.chemmater.8b01504,1,data/database/obelix/processed/all-v1.csv,,,,synthesis_method=unknow; measured_temperature=RT; amorphous=unknow; source_year=2018,,,,,,model threshold: conductivity < 1e-06
dku,Li3V0.6P0.4O4,,Li3 V0.6 P0.4 O4,3.55e-13,,,,,,,,,,,lisicon,10.1021/acs.chemmater.8b01504,1,data/database/obelix/processed/all-v1.csv,,,,synthesis_method=unknow; measured_temperature=RT; amorphous=unknow; source_year=2018,,,,,,model threshold: conductivity < 1e-06
ndx,Li3V0.4P0.6O4,,Li3 V0.4 P0.6 O4,3.2e-13,,,,,,,,,,,lisicon,10.1021/acs.chemmater.8b01504,1,data/database/obelix/processed/all-v1.csv,,,,synthesis_method=unknow; measured_temperature=RT; amorphous=unknow; source_year=2018,,,,,,model threshold: conductivity < 1e-06
m0j,Li3V0.2P0.8O4,,Li3 V0.2 P0.8 O4,2.05e-13,,,,,,,,,,,lisicon,10.1021/acs.chemmater.8b01504,1,data/database/obelix/processed/all-v1.csv,,,,synthesis_method=unknow; measured_temperature=RT; amorphous=unknow; source_year=2018,,,,,,model threshold: conductivity < 1e-06
clt,Li6Cu(B2O5)2,,Li6 Cu1 B4 O10,1e-13,,,,,,,,,,,copper_pyroborate,10.1021/acs.inorgchem.8b01785,1,data/database/obelix/processed/all-v1.csv,,,,synthesis_method=unknow; measured_temperature=RT; amorphous=unknow; source_year=2018,,,,,,model threshold: conductivity < 1e-06
ek5,SrLiNb2O6F,,Sr1 Li1 Nb2 O6 F1,1e-10,,,,,,,,,,,pyrochlore,10.2497/jjspm.65.26,1,data/database/obelix/processed/all-v1.csv,,,,synthesis_method=unknow; measured_temperature=RT; amorphous=unknow; source_year=2018,,,,,,model threshold: conductivity < 1e-06
xut,SrLiTa2O6F,,Sr1 Li1 Ta2 O6 F1,1e-10,,,,,,,,,,,pyrochlore,10.2497/jjspm.65.26,1,data/database/obelix/processed/all-v1.csv,,,,synthesis_method=unknow; measured_temperature=RT; amorphous=unknow; source_year=2018,,,,,,model threshold: conductivity < 1e-06
ckw,Sr0.9Li1Nb2O6F0.8,,Sr0.9 Li1 Nb2 O6 F0.8,1e-10,,,,,,,,,,,pyrochlore,10.2497/jjspm.65.26,1,data/database/obelix/processed/all-v1.csv,,,,synthesis_method=unknow; measured_temperature=RT; amorphous=unknow; source_year=2018,,,,,,model threshold: conductivity < 1e-06
yab,Sr0.9Li1Ta2O6F0.8,,Sr0.9 Li1 Ta2 O6 F0.8,1e-10,,,,,,,,,,,pyrochlore,10.2497/jjspm.65.26,1,data/database/obelix/processed/all-v1.csv,,,,synthesis_method=unknow; measured_temperature=RT; amorphous=unknow; source_year=2018,,,,,,model threshold: conductivity < 1e-06
ysm,Sr1Li1.1Zr0.1Nb1.9O6F1,,Sr1 Li1.1 Zr0.1 Nb1.9 O6 F1,1e-10,,,,,,,,,,,pyrochlore,10.2497/jjspm.65.26,1,data/database/obelix/processed/all-v1.csv,,,,synthesis_method=unknow; measured_temperature=RT; amorphous=unknow; source_year=2018,,,,,,model threshold: conductivity < 1e-06
e81,Sr1Li1.1Zr0.1Ta1.9O6F1,,Sr1 Li1.1 Zr0.1 Ta1.9 O6 F1,1e-10,,,,,,,,,,,pyrochlore,10.2497/jjspm.65.26,1,data/database/obelix/processed/all-v1.csv,,,,synthesis_method=unknow; measured_temperature=RT; amorphous=unknow; source_year=2018,,,,,,model threshold: conductivity < 1e-06
mq1,Li3SbS4,,Li3 Sb1 S4,4.8e-09,,,,,,,,,,,thio_lisicon,10.1016/j.ssi.2019.01.017,1,data/database/obelix/processed/all-v1.csv,,,,diffraction data available; synthesis_method=unknow; measured_temperature=RT; amorphous=unknow; source_year=2019,,,,,,model threshold: conductivity < 1e-06
dmq,Li3AlS3,,Li3 Al1 S3,1.31e-08,,,,,,,,,,,sulfides,10.1021/acs.chemmater.9b03230,1,data/database/obelix/processed/all-v1.csv,,,,synthesis_method=unknow; measured_temperature=RT; amorphous=unknow; source_year=2019,,,,,,model threshold: conductivity < 1e-06
trv1_0006,Li14.8Mg0.1P4S16Cl3,,Li14.8 Mg0.1 P4 S16 Cl3,2e-07,,,,,,,,,,,sulfides,10.1021/acs.chemmater.9b01926,1,data/database/obelix/processed/all-v1.csv,,,,立方晶系I-43d; synthesis_method=高能球磨; measured_temperature=RT; amorphous=否; source_year=2020,,,,,,model threshold: conductivity < 1e-06
trv1_0010,Li15P4S16Cl3,,Li15 P4 S16 Cl3,4e-08,,,,,,,,,,,sulfides,10.1021/acs.chemmater.9b01926,1,data/database/obelix/processed/all-v1.csv,,,,立方晶系I-43d; synthesis_method=高能球磨; measured_temperature=RT; amorphous=否; source_year=2020,,,,,,model threshold: conductivity < 1e-06
cz2,Li4SnSe3S,,Li4 Sn1 Se3 S1,9.5e-07,,,,,,,,,,,chalcogenidotetrelates,10.1021/acs.chemmater.0c04150,1,data/database/obelix/processed/all-v1.csv,,,,synthesis_method=unknow; measured_temperature=RT; amorphous=unknow; source_year=2021,,,,,,model threshold: conductivity < 1e-06
aab,Li4Sn0.75Ge0.25Se4,,Li4 Sn0.75 Ge0.25 Se4,8.3e-07,,,,,,,,,,,chalcogenidotetrelates,10.1021/acs.chemmater.0c04150,1,data/database/obelix/processed/all-v1.csv,,,,synthesis_method=unknow; measured_temperature=RT; amorphous=unknow; source_year=2021,,,,,,model threshold: conductivity < 1e-06
an2,Li6Si(ClO2)2,,Li6 Si1 Cl2 O4,1e-10,,,,,,,,,,,argyrodites,10.1021/acs.chemmater.1c00157,1,data/database/obelix/processed/all-v1.csv,,,,synthesis_method=unknow; measured_temperature=RT; amorphous=unknow; source_year=2021,,,,,,model threshold: conductivity < 1e-06
trv1_0095,Li3In1Br1.2Cl4.8,,Li3 In1 Br1.2 Cl4.8,1.5e-07,,,,,,,,,,,halides,10.1021/acs.jpclett.5c00947,1,data/database/obelix/processed/all-v1.csv,,,,x=1.2；原值为1.5e-4 mS/cm；杂相; synthesis_method=球磨+退火; measured_temperature=RT; amorphous=否; source_year=2025,,,,,,model threshold: conductivity < 1e-06
