Repository: Saberg1001/ML-SBE

# IonConductivity

本项目基于化学式和组成描述符研究锂离子电解质电导率。目前可运行模型均为
`log10(Ionic conductivity (S cm-1))` 绝对值回归；趋势分类模型已保留，
trend-v3 使用材料 A 的已知电导率和同文献可比材料对预测 `log10(σ_B)`，再派生
绝对变化与变化比例。趋势模型必须使用经复核的配对表和 DOI/重复公式连通分组划分。

## 目录结构

```text
config/
├── chemistry/                 氧化态与离子半径规则
└── taxonomy/                  待建立的Family规范词表

data/
├── obelix/raw/                OBLiX all、文献推荐划分及CIF
├── experimental/             113条实验数据及人工标注
├── prediction_inputs/        无训练标签的待预测配方
└── splits/                    固定ID/分组划分manifest

main/                          清洗、特征、划分、训练和预测代码
runs/                          运行索引、每次模型运行及其预测
reports/                       筛选后的正式表格和图片
archive/                       只读历史模型和旧预测

File: data/absolute/data-absolute-v2.csv (part 1 of 8)
ID,Reduced Composition,Z,True Composition,Ionic conductivity (S cm-1),IC (Total),IC (Bulk),Space group,Space group #,a,b,c,alpha,beta,gamma,Family,DOI,Checked,Ref,Cif ID,Cif ref_1,Cif ref_2,note,close match,close match DOI,ICSD ID,Laskowski ID,Liion ID
5z0,Li5AlO4,,Li5 Al1 O4,5e-10,,,,,,,,,,,oxides,10.1016/0025-5408(76)90169-0,1,data/database/obelix/processed/all-v1.csv,,,,close match: Yes；close match DOI: 10.1002/zaac.19713800303; synthesis_method=unknow; measured_temperature=RT; amorphous=unknow; source_year=1976,,,,,
9zk,Li5GaO4,,Li5 Ga1 O4,5e-09,,,,,,,,,,,oxides,10.1016/0025-5408(76)90169-0,1,data/database/obelix/processed/all-v1.csv,,,,synthesis_method=unknow; measured_temperature=RT; amorphous=unknow; source_year=1976,,,,,
6l9,Li4B7ClO12,,Li4 B7 Cl1 O12,2e-06,,,,,,,,,,,boracites,10.1107/s0567740877009443,1,data/database/obelix/processed/all-v1.csv,,,,synthesis_method=unknow; measured_temperature=RT; amorphous=unknow; source_year=1977,,,,,
r5y,Li2CdCl4,,Li2 Cd1 Cl4,5.8e-07,,,,,,,,,,,chlorides,10.1016/0025-5408(81)90142-2,1,data/database/obelix/processed/all-v1.csv,,,,composition corrected; synthesis_method=unknow; measured_temperature=RT; amorphous=unknow; source_year=1981,,,,,
bv2,LiYO2,,Li1 Y1 O2,1.8e-08,,,,,,,,,,,oxides,10.1016/0167-2738(81)90021-7,1,data/database/obelix/processed/all-v1.csv,,,,check cif file matching; synthesis_method=unknow; measured_temperature=RT; amorphous=unknow; source_year=1981,,,,,
t0h,Li2ZrO3,,Li2 Zr1 O3,6.1e-10,,,,,,,,,,,oxides,10.1016/0167-2738(81)90021-7,1,data/database/obelix/processed/all-v1.csv,,,,check cif file matching; synthesis_method=unknow; measured_temperature=RT; amorphous=unknow; source_year=1981,,,,,
vy5,K0.1Li0.9Sb1O3,,K0.1 Li0.9 Sb1 O3,1.36e-08,,,,,,,,,,,oxides,10.1016/0167-2738(81)90178-8,1,data/database/obelix/processed/all-v1.csv,,,,synthesis_method=unknow; measured_temperature=RT; amorphous=unknow; source_year=1981,,,,,
fft,Li3N,,Li3 N1,0.0002085,,,,,,,,,,,nitrides,10.1016/0167-2738(83)90045-0,1,data/database/obelix/processed/all-v1.csv,,,,synthesis_method=unknow; measured_temperature=RT; amorphous=unknow; source_year=1983,,,,,
yav,Li2VCl4,,Li2 V1 Cl4,6.95e-06,,,,,,,,,,,cholorides,10.1016/0167-2738(83)90223-0,1,data/database/obelix/processed/all-v1.csv,,,,close match: Yes；close match DOI: 10.1002/zaac.19946200505; synthesis_method=unknow; measured_temperature=RT; amorphous=unknow; source_year=1983,,,,,
bjw,Li2MnCl4,,Li2 Mn1 Cl4,4.79e-06,,,,,,,,,,,chlorides,10.1016/0167-2738(83)90223-0,1,data/database/obelix/processed/all-v1.csv,,,,close match: Yes；close match DOI: icsd-69678; synthesis_method=unknow; measured_temperature=RT; amorphous=unknow; source_year=1983,,,,,
dvn,Li2MgCl4,,Li2 Mg1 Cl4,6.24e-07,,,,,,,,,,,chlorides,10.1016/0167-2738(83)90223-0,1,data/database/obelix/processed/all-v1.csv,,,,close match: Yes；close match DOI: 10.1002/zaac.19946200505; synthesis_method=unknow; measured_temperature=RT; amorphous=unknow; source_year=1983,,,,,
br1,Li3AlN2,,Li3 Al1 N2,5e-08,,,,,,,,,,,nitrides,10.1016/0167-2738(85)90106-7,1,data/database/obelix/processed/all-v1.csv,,,,close match: Yes；close match DOI: 10.1002/zaac.19482570102; synthesis_method=unknow; measured_temperature=RT; amorphous=unknow; source_year=1985,,,,,
45e,Li2MgBr4,,Li2 Mg1 Br4,7.8e-10,,,,,,,,,,,halides,10.1002/chin.198639014|10.1149/1.2108704,1,data/database/obelix/processed/all-v1.csv,,,,synthesis_method=unknow; measured_temperature=RT; amorphous=unknow; source_year=1986,,,,,
iwe,Li1.3Sc0.3Ti1.7P3O12,,Li1.3 Sc0.3 Ti1.7 P3 O12,0.000407,,,,,,,,,,,NASICON,10.1016/0167-2738(86)90179-7,1,data/database/obelix/processed/all-v1.csv,,,,synthesis_method=unknow; measured_temperature=RT; amorphous=unknow; source_year=1986,,,,,
ib2,Li1.1Sc0.1Ti1.9P3O12,,Li1.1 Sc0.1 Ti1.9 P3 O12,0.000158,,,,,,,,,,,NASICON,10.1016/0167-2738(86)90179-7,1,data/database/obelix/processed/all-v1.csv,,,,synthesis_method=unknow; measured_temperature=RT; amorphous=unknow; source_year=1986,,,,,
ci1,Li1Zr1.8Ti0.2P3O12,,Li1 Zr1.8 Ti0.2 P3 O12,5.6e-08,,,,,,,,,,,NASICON,10.1016/0167-2738(86)90179-7,1,data/database/obelix/processed/all-v1.csv,,,,synthesis_method=unknow; measured_temperature=RT; amorphous=unknow; source_year=1986,,,,,
08e,Li1Zr0.2Ti1.8P3O12,,Li1 Zr0.2 Ti1.8 P3 O12,8.5e-08,,,,,,,,,,,NASICON,10.1016/0167-2738(86)90179-7,1,data/database/obelix/processed/all-v1.csv,,,,synthesis_method=unknow; measured_temperature=RT; amorphous=unknow; source_year=1986,,,,,
xkh,Li1Zr1.9Ti0.1P3O12,,Li1 Zr1.9 Ti0.1 P3 O12,3.2e-08,,,,,,,,,,,NASICON,10.1016/0167-2738(86)90179-7,1,data/database/obelix/processed/all-v1.csv,,,,synthesis_method=unknow; measured_temperature=RT; amorphous=unknow; source_year=1986,,,,,
tka,LiSi2N3,,Li1 Si2 N3,6.17e-08,,,,,,,,,,,nitride,10.1016/0167-2738(87)90119-6,1,data/database/obelix/processed/all-v1.csv,,,,synthesis_method=unknow; measured_temperature=RT; amorphous=unknow; source_year=1987,,,,,
4kt,Li2CrCl4,,Li2 Cr1 Cl4,1e-10,,,,,,,,,,,halides,10.1016/0022-4596(88)90301-5,1,data/database/obelix/processed/all-v1.csv,,,,synthesis_method=unknow; measured_temperature=RT; amorphous=unknow; source_year=1988,,,,,
cmn,Li1.8Ti1.2Cr0.8P3O12,,Li1.8 Ti1.2 Cr0.8 P3 O12,0.00024,,,,,,,,,,,NASICON,10.1016/0167-2738(88)90291-3,1,data/database/obelix/processed/all-v1.csv,,,,synthesis_method=unknow; measured_temperature=RT; amorphous=unknow; source_year=1988,,,,,
fwz,Li2SiS3,,Li2 Si1 S3,2e-06,,,,,,,,,,,thio-LISICON,10.1016/0025-5408(89)90053-6,1,data/database/obelix/processed/all-v1.csv,,,,appendix: diffraction data available；close match: Yes；close match DOI: mp-1210789; synthesis_method=unknow; measured_temperature=RT; amorphous=unknow; source_year=1989,,,,,
x94,Li4SiS4,,Li4 Si1 S4,4.93e-08,,,,,,,,,,,thio-LISICON,10.1016/0025-5408(89)90053-6,1,data/database/obelix/processed/all-v1.csv,,,,appendix: diffraction data available; synthesis_method=unknow; measured_temperature=RT; amorphous=unknow; source_year=1989,,,,,
11b,Li3P,,Li3 P1,0.000703,,,,,,,,,,,phosphates,10.1016/0167-2738(89)90438-4,1,data/database/obelix/processed/all-v1.csv,,,,synthesis_method=unknow; measured_temperature=RT; amorphous=unknow; source_year=1989,,,,,
ctg,Li1.3La0.3Ti1.7P3O12,,Li1.3 La0.3 Ti1.7 P3 O12,0.000528,,,,,,,,,,,NASICON,10.1149/1.2096693,1,data/database/obelix/processed/all-v1.csv,,,,duplicate with line 274; synthesis_method=unknow; measured_temperature=RT; amorphous=unknow; source_year=1989,,,,,
mdj,Li1.2Ti2Si0.2P2.8O12,,Li1.2 Ti2 Si0.2 P2.8 O12,8.6e-05,,,,,,,,,,,NASICON,10.1149/1.2086597,1,data/database/obelix/processed/all-v1.csv,,,,synthesis_method=unknow; measured_temperature=RT; amorphous=unknow; source_year=1990,,,,,
t1l,Li1.3Ti2Si0.3P2.7O12,,Li1.3 Ti2 Si0.3 P2.7 O12,0.00032,,,,,,,,,,,NASICON,10.1149/1.2086597,1,data/database/obelix/processed/all-v1.csv,,,,synthesis_method=unknow; measured_temperature=RT; amorphous=unknow; source_year=1990,,,,,
v1t,Li1.4Ti1.6Cr0.4P3O12,,Li1.4 Ti1.6 Cr0.4 P3 O12,0.000149,,,,,,,,,,,NASICON,10.1149/1.2086597,1,data/database/obelix/processed/all-v1.csv,,,,synthesis_method=unknow; measured_temperature=RT; amorphous=unknow; source_year=1990,,,,,
d6b,Li1.5Ti1.5Cr0.5P3O12,,Li1.5 Ti1.5 Cr0.5 P3 O12,0.000386,,,,,,,,,,,NASICON,10.1149/1.2086597,1,data/database/obelix/processed/all-v1.csv,,,,synthesis_method=unknow; measured_temperature=RT; amorphous=unknow; source_year=1990,,,,,
x9a,Li1.2Ti1.8Ga0.2P3O12,,Li1.2 Ti1.8 Ga0.2 P3 O12,0.000162,,,,,,,,,,,NASICON,10.1149/1.2086597,1,data/database/obelix/processed/all-v1.csv,,,,synthesis_method=unknow; measured_temperature=RT; amorphous=unknow; source_year=1990,,,,,
3ta,Li1.3Ti1.7Ga0.3P3O12,,Li1.3 Ti1.7 Ga0.3 P3 O12,0.000261,,,,,,,,,,,NASICON,10.1149/1.2086597,1,data/database/obelix/processed/all-v1.csv,,,,synthesis_method=unknow; measured_temperature=RT; amorphous=unknow; source_year=1990,,,,,
gjy,Li1.4Ti1.6Ga0.4P3O12,,Li1.4 Ti1.6 Ga0.4 P3 O12,0.000128,,,,,,,,,,,NASICON,10.1149/1.2086597,1,data/database/obelix/processed/all-v1.csv,,,,synthesis_method=unknow; measured_temperature=RT; amorphous=unknow; source_year=1990,,,,,
lz8,Li1.5Ti1.5Ga0.5P3O12,,Li1.5 Ti1.5 Ga0.5 P3 O12,0.000122,,,,,,,,,,,NASICON,10.1149/1.2086597,1,data/database/obelix/processed/all-v1.csv,,,,synthesis_method=unknow; measured_temperature=RT; amorphous=unknow; source_year=1990,,,,,
xr7,Li1.4Ti1.6Fe0.4P3O12,,Li1.4 Ti1.6 Fe0.4 P3 O12,0.000392,,,,,,,,,,,NASICON,10.1149/1.2086597,1,data/database/obelix/processed/all-v1.csv,,,,synthesis_method=unknow; measured_temperature=RT; amorphous=unknow; source_year=1990,,,,,
pg8,Li1.5Ti1.5Fe0.5P3O12,,Li1.5 Ti1.5 Fe0.5 P3 O12,0.000174,,,,,,,,,,,NASICON,10.1149/1.2086597,1,data/database/obelix/processed/all-v1.csv,,,,close match: Yes；close match DOI: 10.1039/b312865b; synthesis_method=unknow; measured_temperature=RT; amorphous=unknow; source_year=1990,,,,,
do2,Li1.3Sc0.3Ti1.7P3O12,,Li1.3 Sc0.3 Ti1.7 P3 O12,0.000703,,,,,,,,,,,NASICON,10.1149/1.2086597,1,data/database/obelix/processed/all-v1.csv,,,,synthesis_method=unknow; measured_temperature=RT; amorphous=unknow; source_year=1990,,,,,
uaj,Li1.4Sc0.4Ti1.6P3O12,,Li1.4 Sc0.4 Ti1.6 P3 O12,0.000515,,,,,,,,,,,NASICON,10.1149/1.2086597,1,data/database/obelix/processed/all-v1.csv,,,,synthesis_method=unknow; measured_temperature=RT; amorphous=unknow; source_year=1990,,,,,
2eq,Li1.3Ti1.7In0.3P3O12,,Li1.3 Ti1.7 In0.3 P3 O12,0.000393,,,,,,,,,,,NASICON,10.1149/1.2086597,1,data/database/obelix/processed/all-v1.csv,,,,synthesis_method=unknow; measured_temperature=RT; amorphous=unknow; source_year=1990,,,,,
yn6,Li1.4Ti1.6In0.4P3O12,,Li1.4 Ti1.6 In0.4 P3 O12,0.000302,,,,,,,,,,,NASICON,10.1149/1.2086597,1,data/database/obelix/processed/all-v1.csv,,,,synthesis_method=unknow; measured_temperature=RT; amorphous=unknow; source_year=1990,,,,,
8jy,Li1.5Ti1.5In0.5P3O12,,Li1.5 Ti1.5 In0.5 P3 O12,0.000204,,,,,,,,,,,NASICON,10.1149/1.2086597,1,data/database/obelix/processed/all-v1.csv,,,,synthesis_method=unknow; measured_temperature=RT; amorphous=unknow; source_year=1990,,,,,
qkr,Li1.3La0.3Ti1.7P3O12,,Li1.3 La0.3 Ti1.7 P3 O12,0.000523,,,,,,,,,,,NASICON,10.1149/1.2086597,1,data/database/obelix/processed/all-v1.csv,,,,synthesis_method=unknow; measured_temperature=RT; amorphous=unknow; source_year=1990,,,,,
e0z,Li1.4La0.4Ti1.6P3O12,,Li1.4 La0.4 Ti1.6 P3 O12,0.000498,,,,,,,,,,,NASICON,10.1149/1.2086597,1,data/database/obelix/processed/all-v1.csv,,,,synthesis_method=unknow; measured_temperature=RT; amorphous=unknow; source_year=1990,,,,,
vus,Li1.5La0.5Ti1.5P3O12,,Li1.5 La0.5 Ti1.5 P3 O12,0.000281,,,,,,,,,,,NASICON,10.1149/1.2086597,1,data/database/obelix/processed/all-v1.csv,,,,synthesis_method=unknow; measured_temperature=RT; amorphous=unknow; source_year=1990,,,,,
lkm,Li6Ge2O7,,Li6 Ge2 O7,8.5e-07,,,,,,,,,,,germanates,10.4028/www.scientific.net/msf.76.107,1,data/database/obelix/processed/all-v1.csv,,,,synthesis_method=unknow; measured_temperature=RT; amorphous=unknow; source_year=1991,,,,,
dx2,Li1.1Hf1.9Fe0.1P3O12,,Li1.1 Hf1.9 Fe0.1 P3 O12,0.000107,,,,,,,,,,,NASICON,10.1016/0167-2738(93)90387-i,1,data/database/obelix/processed/all-v1.csv,,,,synthesis_method=unknow; measured_temperature=RT; amorphous=unknow; source_year=1993,,,,,
6xc,Li1.1Hf1.9In0.1P3O12,,Li1.1 Hf1.9 In0.1 P3 O12,5.13e-05,,,,,,,,,,,NASICON,10.1016/0167-2738(93)90387-i,1,data/database/obelix/processed/all-v1.csv,,,,synthesis_method=unknow; measured_temperature=RT; amorphous=unknow; source_year=1993,,,,,
21m,Li1.1Lu0.1Hf1.9P3O12,,Li1.1 Lu0.1 Hf1.9 P3 O12,5.88e-05,,,,,,,,,,,NASICON,10.1016/0167-2738(93)90387-i,1,data/database/obelix/processed/all-v1.csv,,,,synthesis_method=unknow; measured_temperature=RT; amorphous=unknow; source_year=1993,,,,,
4k1,Li1.1Hf1.9Sc0.1P3O12,,Li1.1 Hf1.9 Sc0.1 P3 O12,2.45e-05,,,,,,,,,,,NASICON,10.1016/0167-2738(93)90387-i,1,data/database/obelix/processed/all-v1.csv,,,,synthesis_method=unknow; measured_temperature=RT; amorphous=unknow; source_year=1993,,,,,
gzp,Li1.2Lu0.2Hf1.8P3O12,,Li1.2 Lu0.2 Hf1.8 P3 O12,9.79e-05,,,,,,,,,,,NASICON,10.1016/0167-2738(93)90387-i,1,data/database/obelix/processed/all-v1.csv,,,,synthesis_method=unknow; measured_temperature=RT; amorphous=unknow; source_year=1993,,,,,
lh8,Li1.3Hf1.7Cr0.3P3O12,,Li1.3 Hf1.7 Cr0.3 P3 O12,5.26e-07,,,,,,,,,,,NASICON,10.1016/0167-2738(93)90387-i,1,data/database/obelix/processed/all-v1.csv,,,,synthesis_method=unknow; measured_temperature=RT; amorphous=unknow; source_year=1993,,,,,
ew5,Li1.3Hf1.7Fe0.3P3O12,,Li1.3 Hf1.7 Fe0.3 P3 O12,5.4e-05,,,,,,,,,,,NASICON,10.1016/0167-2738(93)90387-i,1,data/database/obelix/processed/all-v1.csv,,,,synthesis_method=unknow; measured_temperature=RT; amorphous=unknow; source_year=1993,,,,,
jdk,Li1.3Lu0.3Hf1.7P3O12,,Li1.3 Lu0.3 Hf1.7 P3 O12,3.56e-05,,,,,,,,,,,NASICON,10.1016/0167-2738(93)90387-i,1,data/database/obelix/processed/all-v1.csv,,,,synthesis_method=unknow; measured_temperature=RT; amorphous=unknow; source_year=1993,,,,,
h8a,Li1.3Hf1.7Sc0.3P3O12,,Li1.3 Hf1.7 Sc0.3 P3 O12,8.32e-05,,,,,,,,,,,NASICON,10.1016/0167-2738(93)90387-i,1,data/database/obelix/processed/all-v1.csv,,,,synthesis_method=unknow; measured_temperature=RT; amorphous=unknow; source_year=1993,,,,,
jq7,Li1.3Y0.3Hf1.7P3O12,,Li1.3 Y0.3 Hf1.7 P3 O12,3.19e-05,,,,,,,,,,,NASICON,10.1016/0167-2738(93)90387-i,1,data/database/obelix/processed/all-v1.csv,,,,synthesis_method=unknow; measured_temperature=RT; amorphous=unknow; source_year=1993,,,,,
ylt,Li1.4Hf1.6In0.4P3O12,,Li1.4 Hf1.6 In0.4 P3 O12,0.000142,,,,,,,,,,,NASICON,10.1016/0167-2738(93)90387-i,1,data/database/obelix/processed/all-v1.csv,,,,synthesis_method=unknow; measured_temperature=RT; amorphous=unknow; source_year=1993,,,,,
gnq,Li1.4Lu0.4Hf1.6P3O12,,Li1.4 Lu0.4 Hf1.6 P3 O12,2.06e-05,,,,,,,,,,,NASICON,10.1016/0167-2738(93)90387-i,1,data/database/obelix/processed/all-v1.csv,,,,synthesis_method=unknow; measured_temperature=RT; amorphous=unknow; source_year=1993,,,,,
sso,Li1.4Y0.4Hf1.6P3O12,,Li1.4 Y0.4 Hf1.6 P3 O12,2.09e-05,,,,,,,,,,,NASICON,10.1016/0167-2738(93)90387-i,1,data/database/obelix/processed/all-v1.csv,,,,synthesis_method=unknow; measured_temperature=RT; amorphous=unknow; source_year=1993,,,,,
ia5,LiLaNb2O7,,Li1 La1 Nb2 O7,1e-08,,,,,,,,,,,perovskites,10.1016/0925-8388(93)90192-p,1,data/database/obelix/processed/all-v1.csv,,,,synthesis_method=unknow; measured_temperature=RT; amorphous=unknow; source_year=1993,,,,,
sv7,Li0.34La0.51Ti1O2.94,,Li0.34 La0.51 Ti1 O2.94,0.001,,,,,,,,,,,perovskites,10.1016/0167-2738(94)90309-3,1,data/database/obelix/processed/all-v1.csv,,,,synthesis_method=unknow; measured_temperature=RT; amorphous=unknow; source_year=1994,,,,,
kxh,Li0.34Pr0.56Ti1O3.01,,Li0.34 Pr0.56 Ti1 O3.01,1e-06,,,,,,,,,,,perovskites,10.1016/0167-2738(94)90310-7,1,data/database/obelix/processed/all-v1.csv,,,,synthesis_method=unknow; measured_temperature=RT; amorphous=unknow; source_year=1994,,,,,
3we,Li0.34Nd0.55Ti1O3,,Li0.34 Nd0.55 Ti1 O3,8e-08,,,,,,,,,,,perovskites,10.1016/0167-2738(94)90310-7,1,data/database/obelix/processed/all-v1.csv,,,,synthesis_method=unknow; measured_temperature=RT; amorphous=unknow; source_year=1994,,,,,
i6k,Li0.38Sm0.52Ti1O2.97,,Li0.38 Sm0.52 Ti1 O2.97,2e-07,,,,,,,,,,,perovskites,10.1016/0167-2738(94)90310-7,1,data/database/obelix/processed/all-v1.csv,,,,IC number should be read from the graph; synthesis_method=unknow; measured_temperature=RT; amorphous=unknow; source_year=1994,,,,,
uxo,Li2.88P1N0.14O3.73,,Li2.88 P1 N0.14 O3.73,1.4e-13,,,,,,,,,,,LISICON,10.1006/jssc.1995.1140,1,data/database/obelix/processed/all-v1.csv,,,,refer 79426-ICSD; po information is missing; synthesis_method=unknow; measured_temperature=RT; amorphous=unknow; source_year=1995,,,,,
ux3,Li0.284Sm4.512Si3O12.91,,Li0.284 Sm4.512 Si3 O12.91,1e-10,,,,,,,,,,,silicates,10.1016/0167-2738(95)00240-5,1,data/database/obelix/processed/all-v1.csv,,,,synthesis_method=unknow; measured_temperature=RT; amorphous=unknow; source_year=1996,,,,,
dnt,Li2TiCr(PO4)3,,Li2 Ti1 Cr1 P3 O12,4.41e-07,,,,,,,,,,,NASICON,10.1016/s0167-2738(96)00565-6,1,data/database/obelix/processed/all-v1.csv,,,,synthesis_method=unknow; measured_temperature=RT; amorphous=unknow; source_year=1997,,,,,
g5g,Li2ZrCr(PO4)3,,Li2 Zr1 Cr1 P3 O12,5.91e-07,,,,,,,,,,,NASICON,10.1016/s0167-2738(96)00565-6,1,data/database/obelix/processed/all-v1.csv,,,,synthesis_method=unknow; measured_temperature=RT; amorphous=unknow; source_year=1997,,,,,
hpu,Li2HfCr(PO4)3,,Li2 Hf1 Cr1 P3 O12,4.2e-08,,,,,,,,,,,NASICON,10.1016/s0167-2738(96)00565-6,1,data/database/obelix/processed/all-v1.csv,,,,synthesis_method=unknow; measured_temperature=RT; amorphous=unknow; source_year=1997,,,,,
c6h,Li2TiFe(PO4)3,,Li2 Ti1 Fe1 P3 O12,3.34e-07,,,,,,,,,,,NASICON,10.1016/s0167-2738(96)00565-6,1,data/database/obelix/processed/all-v1.csv,,,,synthesis_method=unknow; measured_temperature=RT; amorphous=unknow; source_year=1997,,,,,
vzu,Li2ZrFe(PO4)3,,Li2 Zr1 Fe1 P3 O12,1.44e-07,,,,,,,,,,,NASICON,10.1016/s0167-2738(96)00565-6,1,data/database/obelix/processed/all-v1.csv,,,,synthesis_method=unknow; measured_temperature=RT; amorphous=unknow; source_year=1997,,,,,
a3e,Li2HfIn(PO4)3,,Li2 Hf1 In1 P3 O12,2.74e-08,,,,,,,,,,,NASICON,10.1016/s0167-2738(96)00565-6,1,data/database/obelix/processed/all-v1.csv,,,,synthesis_method=unknow; measured_temperature=RT; amorphous=unknow; source_year=1997,,,,,
ubi,Li2TiIn(PO4)3,,Li2 Ti1 In1 P3 O12,8.3e-06,,,,,,,,,,,NASICON,10.1016/s0167-2738(96)00565-6,1,data/database/obelix/processed/all-v1.csv,,,,synthesis_method=unknow; measured_temperature=RT; amorphous=unknow; source_year=1997,,,,,
9z8,Li2ZrIn(PO4)3,,Li2 Zr1 In1 P3 O12,8.22e-08,,,,,,,,,,,NASICON,10.1016/s0167-2738(96)00565-6,1,data/database/obelix/processed/all-v1.csv,,,,synthesis_method=unknow; measured_temperature=RT; amorphous=unknow; source_year=1997,,,,,
t3k,Li1.9Mn0.9Ga0.1Cl4,,Li1.9 Mn0.9 Ga0.1 Cl4,2.37e-07,,,,,,,,,,,chlorides,10.1016/s0167-2738(96)00592-9,1,data/database/obelix/processed/all-v1.csv,,,,synthesis_method=unknow; measured_temperature=RT; amorphous=unknow; source_year=1997,,,,,
uxi,Li1.65Mn0.65In0.35Cl4,,Li1.65 Mn0.65 In0.35 Cl4,9.9e-08,,,,,,,,,,,chlorides,10.1016/s0167-2738(96)00592-9,1,data/database/obelix/processed/all-v1.csv,,,,synthesis_method=unknow; measured_temperature=RT; amorphous=unknow; source_year=1997,,,,,
w1l,Sr0.5Li0.5Ta0.75Cr0.25O3,,Sr0.5 Li0.5 Ta0.75 Cr0.25 O3,6e-05,,,,,,,,,,,perovskites,10.1016/s0378-7753(97)02645-1,1,data/database/obelix/processed/all-v1.csv,,,,synthesis_method=unknow; measured_temperature=RT; amorphous=unknow; source_year=1997,,,,,
jce,Sr0.5Li0.5Ta0.75Fe0.25O3,,Sr0.5 Li0.5 Ta0.75 Fe0.25 O3,0.0001,,,,,,,,,,,perovskites,10.1016/s0378-7753(97)02645-1,1,data/database/obelix/processed/all-v1.csv,,,,synthesis_method=unknow; measured_temperature=RT; amorphous=unknow; source_year=1997,,,,,
ix1,Li0.91Hf2.022P3O12,,Li0.91 Hf2.022 P3 O12,3.2e-07,,,,,,,,,,,NASICON,10.1021/cm970078n,1,data/database/obelix/processed/all-v1.csv,,,,true formula: Hf2.032 Li0.87 O12 P3;  partial occupancy corrected; synthesis_method=unknow; measured_temperature=RT; amorphous=unknow; source_year=1997,,,,,
z7n,Li0.86Hf2.035P3O12,,Li0.86 Hf2.035 P3 O12,9.2e-08,,,,,,,,,,,NASICON,10.1021/cm970078n,1,data/database/obelix/processed/all-v1.csv,,,,double check with ID 11; synthesis_method=unknow; measured_temperature=RT; amorphous=unknow; source_year=1997,,,,,
86o,Li0.18La0.61Ti1O3,,Li0.18 La0.61 Ti1 O3,0.000412,,,,,,,,,,,perovskites,10.1016/s0167-2738(98)00070-8,1,data/database/obelix/processed/all-v1.csv,,,,synthesis_method=unknow; measured_temperature=RT; amorphous=unknow; source_year=1998,,,,,
2lu,Li0.36La0.55Ti1O3,,Li0.36 La0.55 Ti1 O3,0.000688,,,,,,,,,,,perovskites,10.1016/s0167-2738(98)00070-8,1,data/database/obelix/processed/all-v1.csv,,,,synthesis_method=退火（有序相，P4/mmm）; measured_temperature=RT; amorphous=unknow; source_year=1998,,,,,
bd5,Li0.39La0.54Ti1O3,,Li0.39 La0.54 Ti1 O3,0.000651,,,,,,,,,,,perovskites,10.1016/s0167-2738(98)00070-8,1,data/database/obelix/processed/all-v1.csv,,,,synthesis_method=退火（有序相，P4/mmm）; measured_temperature=RT; amorphous=unknow; source_year=1998,,,,,
ukw,Li0.45La0.52Ti1O3,,Li0.45 La0.52 Ti1 O3,0.000501,,,,,,,,,,,perovskites,10.1016/s0167-2738(98)00070-8,1,data/database/obelix/processed/all-v1.csv,,,,synthesis_method=退火（有序相，P4/mmm）; measured_temperature=RT; amorphous=unknow; source_year=1998,,,,,
5h8,Li0.27La0.58Ti1O3,,Li0.27 La0.58 Ti1 O3,0.000599,,,,,,,,,,,perovskites,10.1016/s0167-2738(98)00070-8,1,data/database/obelix/processed/all-v1.csv,,,,synthesis_method=退火（有序相，P4/mmm）; measured_temperature=RT; amorphous=unknow; source_year=1998,,,,,
dl7,Li2MgTi3O8,,Li2 Mg1 Ti3 O8,1e-10,,,,,,,,,,,oxides,10.1039/a800234g,1,data/database/obelix/processed/all-v1.csv,,,,synthesis_method=unknow; measured_temperature=RT; amorphous=unknow; source_year=1998,,,,,
i12,Li2Ti3CoO8,,Li2 Ti3 Co1 O8,1e-10,,,,,,,,,,,oxides,10.1039/a800234g,1,data/database/obelix/processed/all-v1.csv,,,,synthesis_method=unknow; measured_temperature=RT; amorphous=unknow; source_year=1998,,,,,
aui,Li2CoGe3O8,,Li2 Co1 Ge3 O8,1e-10,,,,,,,,,,,oxides,10.1039/a800234g,1,data/database/obelix/processed/all-v1.csv,,,,synthesis_method=unknow; measured_temperature=RT; amorphous=unknow; source_year=1998,,,,,
mfs,Li2ZnGe3O8,,Li2 Zn1 Ge3 O8,1e-10,,,,,,,,,,,oxides,10.1039/a800234g,1,data/database/obelix/processed/all-v1.csv,,,,synthesis_method=unknow; measured_temperature=RT; amorphous=unknow; source_year=1998,,,,,
il5,Li0.25Nd0.25Ta1O3,,Li0.25 Nd0.25 Ta1 O3,1.31e-08,,,,,,,,,,,perovskites,10.1016/s0167-2738(98)00414-7,1,data/database/obelix/processed/all-v1.csv,,,,synthesis_method=unknow; measured_temperature=RT; amorphous=unknow; source_year=1999,,,,,
r1m,Li0.25Sm0.25Ta1O3,,Li0.25 Sm0.25 Ta1 O3,4.32e-10,,,,,,,,,,,perovskites,10.1016/s0167-2738(98)00414-7,1,data/database/obelix/processed/all-v1.csv,,,,synthesis_method=unknow; measured_temperature=RT; amorphous=unknow; source_year=1999,,,,,
o23,Li0.25La0.25Ta1O3,,Li0.25 La0.25 Ta1 O3,2.61e-05,,,,,,,,,,,perovskites,10.1016/s0167-2738(98)00414-7,1,data/database/obelix/processed/all-v1.csv,,,,synthesis_method=unknow; measured_temperature=RT; amorphous=unknow; source_year=1999,,,,,
za6,Li1.1Al0.1Ge1.9P3O12,,Li1.1 Al0.1 Ge1.9 P3 O12,2.9e-06,,,,,,,,,,,NASICON,10.1016/s0955-2219(99)00055-2,1,data/database/obelix/processed/all-v1.csv,,,,synthesis_method=unknow; measured_temperature=RT; amorphous=unknow; source_year=1999,,,,,
ag1,Li1.3Al0.3Ge1.7P3O12,,Li1.3 Al0.3 Ge1.7 P3 O12,3.9e-05,,,,,,,,,,,NASICON,10.1016/s0955-2219(99)00055-2,1,data/database/obelix/processed/all-v1.csv,,,,synthesis_method=unknow; measured_temperature=RT; amorphous=unknow; source_year=1999,,,,,
0y6,Li1.6Al0.6Ge1.4P3O12,,Li1.6 Al0.6 Ge1.4 P3 O12,0.00014,,,,,,,,,,,NASICON,10.1016/s0955-2219(99)00055-2,1,data/database/obelix/processed/all-v1.csv,,,,synthesis_method=unknow; measured_temperature=RT; amorphous=unknow; source_year=1999,,,,,
tp2,Li1.6Ti1.4Al0.6P3O12,,Li1.6 Ti1.4 Al0.6 P3 O12,2.3e-05,,,,,,,,,,,NASICON,10.1016/s0955-2219(99)00055-2,1,data/database/obelix/processed/all-v1.csv,,,,synthesis_method=unknow; measured_temperature=RT; amorphous=unknow; source_year=1999,,,,,
xq3,Sr3Li4Nb5.77Fe0.23O19.77,,Sr3 Li4 Nb5.77 Fe0.23 O19.77,1e-10,,,,,,,,,,,perovskites,10.1021/cm980736j,1,data/database/obelix/processed/all-v1.csv,,,,partial occupancy incorrect; synthesis_method=unknow; measured_temperature=RT; amorphous=unknow; source_year=1999,,,,,
wgw,Sr3Li4Nb6O20,,Sr3 Li4 Nb6 O20,1e-10,,,,,,,,,,,perovskites,10.1021/cm980736j,1,data/database/obelix/processed/all-v1.csv,,,,partial occupancy incorrect; synthesis_method=unknow; measured_temperature=RT; amorphous=unknow; source_year=1999,,,,,
lc1,Li1.2Ta0.9Al1.1P3O12,,Li1.2 Ta0.9 Al1.1 P3 O12,6.5e-07,,,,,,,,,,,NASICON,10.1039/a807007e,1,data/database/obelix/processed/all-v1.csv,,,,synthesis_method=unknow; measured_temperature=RT; amorphous=unknow; source_year=1999,,,,,
sxv,LiTaAl(PO4)3,,Li1 Ta1 Al1 P3 O12,6.5e-07,,,,,,,,,,,NASICON,10.1039/a807007e,1,data/database/obelix/processed/all-v1.csv,,,,synthesis_method=unknow; measured_temperature=RT; amorphous=unknow; source_year=1999,,,,,
e6b,Li4GeS4,,Li4 Ge1 S4,2e-07,,,,,,,,,,,thio-LISICON,10.1016/s0167-2738(00)00277-0,1,data/database/obelix/processed/all-v1.csv,,,,partial occupancy corrected; synthesis_method=unknow; measured_temperature=RT; amorphous=unknow; source_year=2000,,,,,
be9,LiGaBr4,,Li1 Ga1 Br4,7e-06,,,,,,,,,,,halides,10.1016/s0167-2738(00)00491-4,1,data/database/obelix/processed/all-v1.csv,,,,synthesis_method=unknow; measured_temperature=RT; amorphous=unknow; source_year=2000,,,,,
7kf,Li1.7Ti1.6Al0.3P3O12,,Li1.7 Ti1.6 Al0.3 P3 O12,0.00122,,,,,,,,,,,NASICON,10.1016/s0167-2738(00)00493-8,1,data/database/obelix/processed/all-v1.csv,,,,ic # check; synthesis_method=unknow; measured_temperature=RT; amorphous=unknow; source_year=2000,,,,,
cy2,Li0.08La0.64Ti1O3,,Li0.08 La0.64 Ti1 O3,0.000335,,,,,,,,,,,perovskites,10.1016/s0167-2738(00)00761-x,1,data/database/obelix/processed/all-v1.csv,,,,synthesis_method=unknow; measured_temperature=RT; amorphous=unknow; source_year=2000,,,,,
5tl,Li0.14La0.62Ti1O3,,Li0.14 La0.62 Ti1 O3,0.000442,,,,,,,,,,,perovskites,10.1016/s0167-2738(00)00761-x,1,data/database/obelix/processed/all-v1.csv,,,,synthesis_method=unknow; measured_temperature=RT; amorphous=unknow; source_year=2000,,,,,
u2y,Li0.215La0.595Ti1O3,,Li0.215 La0.595 Ti1 O3,0.000853,,,,,,,,,,,perovskites,10.1016/s0167-2738(00)00761-x,1,data/database/obelix/processed/all-v1.csv,,,,synthesis_method=unknow; measured_temperature=RT; amorphous=unknow; source_year=2000,,,,,
hta,Li0.305La0.565Ti1O3,,Li0.305 La0.565 Ti1 O3,0.000957,,,,,,,,,,,perovskites,10.1016/s0167-2738(00)00761-x,1,data/database/obelix/processed/all-v1.csv,,,,synthesis_method=unknow; measured_temperature=RT; amorphous=unknow; source_year=2000,,,,,
nua,LiLaTiO4,,Li1 La1 Ti1 O4,1e-10,,,,,,,,,,,perovskites,10.4028/www.scientific.net/msf.321-324.965,1,data/database/obelix/processed/all-v1.csv,,,,synthesis_method=unknow; measured_temperature=RT; amorphous=unknow; source_year=2000,,,,,
3rx,LiNdTiO4,,Li1 Nd1 Ti1 O4,1e-10,,,,,,,,,,,perovskites,10.4028/www.scientific.net/msf.321-324.965,1,data/database/obelix/processed/all-v1.csv,,,,synthesis_method=unknow; measured_temperature=RT; amorphous=unknow; source_year=2000,,,,,
uu4,LiVO3,,Li1 V1 O3,2.05e-09,,,,,,,,,,,oxides,10.1006/jssc.2000.9009,1,data/database/obelix/processed/all-v1.csv,,,,synthesis_method=unknow; measured_temperature=RT; amorphous=unknow; source_year=2001,,,,,
81x,Li0.1809La0.57Ti1Ag0.0891O3,,Li0.1809 La0.57 Ti1 Ag0.0891 O3,0.0001,,,,,,,,,,,perovskites,10.1021/cm001207u,1,data/database/obelix/processed/all-v1.csv,,,,synthesis_method=unknow; measured_temperature=RT; amorphous=unknow; source_year=2001,,,,,
5fj,Li0.135La0.57Ti1Ag0.135O3,,Li0.135 La0.57 Ti1 Ag0.135 O3,2.3e-05,,,,,,,,,,,perovskites,10.1021/cm001207u,1,data/database/obelix/processed/all-v1.csv,,,,synthesis_method=unknow; measured_temperature=RT; amorphous=unknow; source_year=2001,,,,,
0vd,Li0.0891La0.57Ti1Ag0.1809O3,,Li0.0891 La0.57 Ti1 Ag0.1809 O3,2e-07,,,,,,,,,,,perovskites,10.1021/cm001207u,1,data/database/obelix/processed/all-v1.csv,,,,synthesis_method=unknow; measured_temperature=RT; amorphous=unknow; source_year=2001,,,,,
0lo,Li0.27La0.57Ti1O3,,Li0.27 La0.57 Ti1 O3,0.00034,,,,,,,,,,,perovskites,10.1021/cm001207u,1,data/database/obelix/processed/all-v1.csv,,,,synthesis_method=unknow; measured_temperature=RT; amorphous=unknow; source_year=2001,,,,,
o4u,Li3.8Ge0.8P0.2S4,,Li3.8 Ge0.8 P0.2 S4,1.78e-06,,,,,,,,,,,thio-LISICON,10.1149/1.1379028,1,data/database/obelix/processed/all-v1.csv,,,,synthesis_method=unknow; measured_temperature=RT; amorphous=unknow; source_year=2001,,,,,
yy9,Li3.6Ge0.6P0.4S4,,Li3.6 Ge0.6 P0.4 S4,0.000175,,,,,,,,,,,thio-LISICON,10.1149/1.1379028,1,data/database/obelix/processed/all-v1.csv,,,,synthesis_method=unknow; measured_temperature=RT; amorphous=unknow; source_year=2001,,,,,
mvq,Li3.4Ge0.4P0.6S4,,Li3.4 Ge0.4 P0.6 S4,0.000654,,,,,,,,,,,thio-LISICON,10.1149/1.1379028,1,data/database/obelix/processed/all-v1.csv,,,,synthesis_method=unknow; measured_temperature=RT; amorphous=unknow; source_year=2001,,,,,
2yl,Li3.35Ge0.35P0.65S4,,Li3.35 Ge0.35 P0.65 S4,0.00154,,,,,,,,,,,thio-LISICON,10.1149/1.1379028,1,data/database/obelix/processed/all-v1.csv,,,,synthesis_method=unknow; measured_temperature=RT; amorphous=unknow; source_year=2001,,,,,
5qm,Li3.3Ge0.3P0.7S4,,Li3.3 Ge0.3 P0.7 S4,0.00174,,,,,,,,,,,thio-LISICON,10.1149/1.1379028,1,data/database/obelix/processed/all-v1.csv,,,,synthesis_method=unknow; measured_temperature=RT; amorphous=unknow; source_year=2001,,,,,
3jh,Li3.25Ge0.25P0.75S4,,Li3.25 Ge0.25 P0.75 S4,0.0022,,,,,,,,,,,thio-LISICON,10.1149/1.1379028,1,data/database/obelix/processed/all-v1.csv,,,,synthesis_method=unknow; measured_temperature=RT; amorphous=unknow; source_year=2001,,,,,
j3x,Li3.2Ge0.2P0.8S4,,Li3.2 Ge0.2 P0.8 S4,0.000555,,,,,,,,,,,thio-LISICON,10.1149/1.1379028,1,data/database/obelix/processed/all-v1.csv,,,,synthesis_method=unknow; measured_temperature=RT; amorphous=unknow; source_year=2001,,,,,
hai,Li1.96Ca1.9P6Pb6.12O24,,Li1.96 Ca1.9 P6 Pb6.12 O24,1e-10,,,,,,,,,,,phosphates,10.1006/jssc.2002.9596,1,data/database/obelix/processed/all-v1.csv,,,,synthesis_method=unknow; measured_temperature=RT; amorphous=unknow; source_year=2002,,,,,
b4c,Li4SiS4,,Li4 Si1 S4,1.59e-08,,,,,,,,,,,thio-LISICON,10.1006/jssc.2002.9701,1,data/database/obelix/processed/all-v1.csv,,,,synthesis_method=unknow; measured_temperature=RT; amorphous=unknow; source_year=2002,,,,,
5e2,Li3.6Si0.6P0.4S4,,Li3.6 Si0.6 P0.4 S4,7.19e-05,,,,,,,,,,,thio-LISICON,10.1006/jssc.2002.9701,1,data/database/obelix/processed/all-v1.csv,,,,synthesis_method=unknow; measured_temperature=RT; amorphous=unknow; source_year=2002,,,,,
10u,Li3.2Si0.2P0.8S4,,Li3.2 Si0.2 P0.8 S4,3.2e-06,,,,,,,,,,,thio-LISICON,10.1006/jssc.2002.9701,1,data/database/obelix/processed/all-v1.csv,,,,synthesis_method=unknow; measured_temperature=RT; amorphous=unknow; source_year=2002,,,,,
gl0,Li4.2Al0.2Si0.8S4,,Li4.2 Al0.2 Si0.8 S4,2.4e-08,,,,,,,,,,,thio-LISICON,10.1006/jssc.2002.9701,1,data/database/obelix/processed/all-v1.csv,,,,synthesis_method=unknow; measured_temperature=RT; amorphous=unknow; source_year=2002,,,,,
wmr,Li4.4Al0.4Si0.6S4,,Li4.4 Al0.4 Si0.6 S4,3.05e-08,,,,,,,,,,,thio-LISICON,10.1006/jssc.2002.9701,1,data/database/obelix/processed/all-v1.csv,,,,synthesis_method=unknow; measured_temperature=RT; amorphous=unknow; source_year=2002,,,,,
xxq,Li4.6Al0.6Si0.4S4,,Li4.6 Al0.6 Si0.4 S4,1.46e-08,,,,,,,,,,,thio-LISICON,10.1006/jssc.2002.9701,1,data/database/obelix/processed/all-v1.csv,,,,synthesis_method=unknow; measured_temperature=RT; amorphous=unknow; source_year=2002,,,,,
h8o,Li4.8Al0.8Si0.2S4,,Li4.8 Al0.8 Si0.2 S4,2.29e-07,,,,,,,,,,,thio-LISICON,10.1006/jssc.2002.9701,1,data/database/obelix/processed/all-v1.csv,,,,synthesis_method=unknow; measured_temperature=RT; amorphous=unknow; source_year=2002,,,,,
l2w,Li3.333Mg0.333P2S6,,Li3.333 Mg0.333 P2 S6,8.2e-08,,,,,,,,,,,thio-phosphate,10.1016/s0167-2738(02)00007-3,1,data/database/obelix/processed/all-v1.csv,,,,partial occupancy corrected; synthesis_method=unknow; measured_temperature=RT; amorphous=unknow; source_year=2002,,,,,
ob9,Li2.667Mg0.667P2S6,,Li2.667 Mg0.667 P2 S6,4e-06,,,,,,,,,,,thio-phosphate,10.1016/s0167-2738(02)00007-3,1,data/database/obelix/processed/all-v1.csv,,,,partial occupancy corrected; synthesis_method=unknow; measured_temperature=RT; amorphous=unknow; source_year=2002,,,,,
lcx,Sr0.06Li0.06La0.6Ti1O3,,Sr0.06 Li0.06 La0.6 Ti1 O3,1.13e-05,,,,,,,,,,,perovskites,10.1021/cm020609u,1,data/database/obelix/processed/all-v1.csv,,,,lattice parameter should be checked; synthesis_method=unknow; measured_temperature=RT; amorphous=unknow; source_year=2003,,,,,
mam,Sr0.1Li0.1La0.56Ti1O3,,Sr0.1 Li0.1 La0.56 Ti1 O3,1.37e-05,,,,,,,,,,,perovskites,10.1021/cm020609u,1,data/database/obelix/processed/all-v1.csv,,,,lattice parameter should be checked; synthesis_method=unknow; measured_temperature=RT; amorphous=unknow; source_year=2003,,,,,
0jx,Sr0.15Li0.15La0.51Ti1O3,,Sr0.15 Li0.15 La0.51 Ti1 O3,5.3e-05,,,,,,,,,,,perovskites,10.1021/cm020609u,1,data/database/obelix/processed/all-v1.csv,,,,lattice parameter should be checked; synthesis_method=unknow; measured_temperature=RT; amorphous=unknow; source_year=2003,,,,,
lyq,Sr0.25Li0.25La0.41Ti1O3,,Sr0.25 Li0.25 La0.41 Ti1 O3,7.64e-05,,,,,,,,,,,perovskites,10.1021/cm020609u,1,data/database/obelix/processed/all-v1.csv,,,,lattice parameter should be checked; synthesis_method=unknow; measured_temperature=RT; amorphous=unknow; source_year=2003,,,,,
2tt,Sr0.275Li0.275La0.385Ti1O3,,Sr0.275 Li0.275 La0.385 Ti1 O3,6.04e-05,,,,,,,,,,,perovskites,10.1021/cm020609u,1,data/database/obelix/processed/all-v1.csv,,,,lattice parameter should be checked; synthesis_method=unknow; measured_temperature=RT; amorphous=unknow; source_year=2003,,,,,
xy0,Sr0.3Li0.3La0.36Ti1O3,,Sr0.3 Li0.3 La0.36 Ti1 O3,1.92e-05,,,,,,,,,,,perovskites,10.1021/cm020609u,1,data/database/obelix/processed/all-v1.csv,,,,lattice parameter should be checked; synthesis_method=unknow; measured_temperature=RT; amorphous=unknow; source_year=2003,,,,,
nng,Li1.6Ti0.6Al0.6Ge0.8P3O12,,Li1.6 Ti0.6 Al0.6 Ge0.8 P3 O12,0.0007,,,,,,,,,,,NASICON,10.1021/cm021717j,1,data/database/obelix/processed/all-v1.csv,,,,bulk Ic; synthesis_method=unknow; measured_temperature=RT; amorphous=unknow; source_year=2003,,,,,
pbz,Li3.75V0.25Ge0.75O4,,Li3.75 V0.25 Ge0.75 O4,5.66e-06,,,,,,,,,,,LISICON,10.1023/a:1026135806929,1,data/database/obelix/processed/all-v1.csv,,,,partial occupancy corrected; synthesis_method=unknow; measured_temperature=RT; amorphous=unknow; source_year=2003,,,,,
7ek,Li3.7Ge0.85W0.15O4,,Li3.7 Ge0.85 W0.15 O4,3.8e-05,,,,,,,,,,,LISICON,10.1023/a:1026135806929,1,data/database/obelix/processed/all-v1.csv,,,,partial occupancy corrected; synthesis_method=unknow; measured_temperature=RT; amorphous=unknow; source_year=2003,,,,,
2r7,Li3Cr(MoO4)3,,Li3 Cr1 Mo3 O12,3.19e-09,,,,,,,,,,,molybdates,10.1039/b301189e,1,data/database/obelix/processed/all-v1.csv,,,,close match: Yes；close match DOI: 10.1016/j.jssc.2009.09.012; synthesis_method=unknow; measured_temperature=RT; amorphous=unknow; source_year=2003,,,,,
b56,Li2Mg2(MoO4)3,,Li2 Mg2 Mo3 O12,1e-10,,,,,,,,,,,molybdates,10.1039/b301189e,1,data/database/obelix/processed/all-v1.csv,,,,synthesis_method=unknow; measured_temperature=RT; amorphous=unknow; source_year=2003,,,,,
mfu,Li3Fe(MoO4)3,,Li3 Fe1 Mo3 O12,5.89e-10,,,,,,,,,,,molybdates,10.1039/b301189e,1,data/database/obelix/processed/all-v1.csv,,,,close match: Yes；close match DOI: icsd-16176; synthesis_method=unknow; measured_temperature=RT; amorphous=unknow; source_year=2003,,,,,
gas,Li0.31La0.63Ti0.9Co0.1O3,,Li0.31 La0.63 Ti0.9 Co0.1 O3,0.00026,,,,,,,,,,,perovskites,10.1016/j.mseb.2004.07.003,1,data/database/obelix/processed/all-v1.csv,,,,synthesis_method=unknow; measured_temperature=RT; amorphous=unknow; source_year=2004,,,,,
9ph,Li0.19La0.67Ti0.9Co0.1O3,,Li0.19 La0.67 Ti0.9 Co0.1 O3,0.000108,,,,,,,,,,,perovskites,10.1016/j.mseb.2004.07.003,1,data/database/obelix/processed/all-v1.csv,,,,synthesis_method=unknow; measured_temperature=RT; amorphous=unknow; source_year=2004,,,,,
86k,Li0.2Ca0.4Ta1O3,,Li0.2 Ca0.4 Ta1 O3,3.53e-09,,,,,,,,,,,perovskites,10.1016/j.solidstatesciences.2004.05.006,1,data/database/obelix/processed/all-v1.csv,,,,"structure avialble for x=0.15, but no conductivity; synthesis_method=unknow; measured_temperature=RT; amorphous=unknow; source_year=2004",,,,,
7e5,Li0.05La0.65Mg0.5W0.5O3,,Li0.05 La0.65 Mg0.5 W0.5 O3,1.8e-07,,,,,,,,,,,perovskites,10.1016/j.ssi.2004.05.010,1,data/database/obelix/processed/all-v1.csv,,,,partial occupancy corrected; synthesis_method=unknow; measured_temperature=RT; amorphous=unknow; source_year=2004,,,,,
sib,Li0.11La0.63Mg0.5W0.5O3,,Li0.11 La0.63 Mg0.5 W0.5 O3,6.8e-06,,,,,,,,,,,perovskites,10.1016/j.ssi.2004.05.010,1,data/database/obelix/processed/all-v1.csv,,,,partial occupancy corrected; synthesis_method=unknow; measured_temperature=RT; amorphous=unknow; source_year=2004,,,,,
r99,Li0.14La0.62Mg0.5W0.5O3,,Li0.14 La0.62 Mg0.5 W0.5 O3,1.2e-05,,,,,,,,,,,perovskites,10.1016/j.ssi.2004.05.010,1,data/database/obelix/processed/all-v1.csv,,,,partial occupancy corrected; synthesis_method=unknow; measured_temperature=RT; amorphous=unknow; source_year=2004,,,,,
lrh,Li2.5V2P3O12,,Li2.5 V2 P3 O12,1.9e-07,,,,,,,,,,,NASICON,10.1021/cm034802f,1,data/database/obelix/processed/all-v1.csv,,,,synthesis_method=unknow; measured_temperature=RT; amorphous=unknow; source_year=2004,,,,,
oi6,Li7SbO6,,Li7 Sb1 O6,6.7e-08,,,,,,,,,,,hexaoxometalates,10.1021/ic030208w,1,data/database/obelix/processed/all-v1.csv,,,,partial occupancy not correct; synthesis_method=unknow; measured_temperature=RT; amorphous=unknow; source_year=2004,,,,,
7ta,Li7TaO6,,Li7 Ta1 O6,2.36e-08,,,,,,,,,,,hexaoxometalates,10.1021/ic030208w,1,data/database/obelix/processed/all-v1.csv,,,,Missing OBLiX row reconstructed from article Tables 1 and 7；由50°C按Ea=0.68 eV外推至27°C; synthesis_method=unknow; measured_temperature=27（外推）; amorphous=unknow; source_year=2004,,,,,
7bi,Li7BiO6,,Li7 Bi1 O6,8.81e-07,,,,,,,,,,,hexaoxometalates,10.1021/ic030208w,1,data/database/obelix/processed/all-v1.csv,,,,Missing conductivity row reconstructed from article Table 7; no matched structure in source；由50°C按Ea=0.58 eV外推至27°C; synthesis_method=unknow; measured_temperature=27（外推）; amorphous=unknow; source_year=2004,,,,,
544,BaLi6La2Ta2O12,,Ba1 Li6 La2 Ta2 O12,4e-05,,,,,,,,,,,garnet-like,10.1002/adfm.200400044,1,data/database/obelix/processed/all-v1.csv,,,,synthesis_method=unknow; measured_temperature=RT; amorphous=unknow; source_year=2005,,,,,
ps0,SrLi6La2Ta2O12,,Sr1 Li6 La2 Ta2 O12,7e-06,,,,,,,,,,,garnet-like,10.1002/adfm.200400044,1,data/database/obelix/processed/all-v1.csv,,,,synthesis_method=unknow; measured_temperature=RT; amorphous=unknow; source_year=2005,,,,,
jqc,Li7BiO6,,Li7 Bi1 O6,1.58489e-06,,,,,,,,,,,hexaoxometalates,10.1002/zaac.200500231,1,data/database/obelix/processed/all-v1.csv,,,,partial occupancy not correct; synthesis_method=unknow; measured_temperature=RT; amorphous=unknow; source_year=2005,,,,,
lf5,BaLi6La2Nb2O12,,Ba1 Li6 La2 Nb2 O12,6e-06,,,,,,,,,,,garnet,10.1111/j.1551-2916.2005.00060.x,1,data/database/obelix/processed/all-v1.csv,,,,synthesis_method=unknow; measured_temperature=RT; amorphous=unknow; source_year=2005,,,,,
68u,Li5La3Nb2O12,,Li5 La3 Nb2 O12,8e-06,,,,,,,,,,,garnet,10.1111/j.1551-2916.2005.00060.x,1,data/database/obelix/processed/all-v1.csv,,,,close match: Yes；close match DOI: 10.1016/0025-5408(88)90264-4; synthesis_method=unknow; measured_temperature=RT; amorphous=unknow; source_year=2005,,,,,
gyw,SrLi6La2Ta2O12,,Sr1 Li6 La2 Ta2 O12,4.2e-06,,,,,,,,,,,garnet,10.1111/j.1551-2916.2005.00060.x,1,data/database/obelix/processed/all-v1.csv,,,,synthesis_method=unknow; measured_temperature=RT; amorphous=unknow; source_year=2005,,,,,
cjq,SrLi6La2Nb2O12,,Sr1 Li6 La2 Nb2 O12,4.2e-06,,,,,,,,,,,garnet,10.1111/j.1551-2916.2005.00060.x,1,data/database/obelix/processed/all-v1.csv,,,,duplicate with line 491; 374; synthesis_method=unknow; measured_temperature=RT; amorphous=unknow; source_year=2005,,,,,
uaz,Li6CaLa2Nb2O12,,Li6 Ca1 La2 Nb2 O12,1.6e-06,,,,,,,,,,,garnet,10.1111/j.1551-2916.2005.00060.x,1,data/database/obelix/processed/all-v1.csv,,,,"ic # check, was wrong paper；close match: Yes；close match DOI: 10.1016/j.cej.2019.121937; synthesis_method=unknow; measured_temperature=RT; amorphous=unknow; source_year=2005",,,,,
ihb,Li0.33La0.56Ti0.99Al0.01O2.99F0.01,,Li0.33 La0.56 Ti0.99 Al0.01 O2.99 F0.01,0.00098,,,,,,,,,,,perovskites,10.1007/s11581-006-0011-9,1,data/database/obelix/processed/all-v1.csv,,,,synthesis_method=unknow; measured_temperature=RT; amorphous=unknow; source_year=2006,,,,,
3k7,Li0.33La0.56Ti0.98Al0.02O2.98F0.02,,Li0.33 La0.56 Ti0.98 Al0.02 O2.98 F0.02,0.00106,,,,,,,,,,,perovskites,10.1007/s11581-006-0011-9,1,data/database/obelix/processed/all-v1.csv,,,,synthesis_method=unknow; measured_temperature=RT; amorphous=unknow; source_year=2006,,,,,
