Repository: Saberg1001/ML-SBE

# IonConductivity

本项目基于化学式和组成描述符研究锂离子电解质电导率。目前可运行模型均为
`log10(Ionic conductivity (S cm-1))` 绝对值回归；趋势分类模型已保留，
trend-v3 使用材料 A 的已知电导率和同文献可比材料对预测 `log10(σ_B)`，再派生
绝对变化与变化比例。趋势模型必须使用经复核的配对表和 DOI/重复公式连通分组划分。

## 目录结构

```text
config/
├── chemistry/                 氧化态与离子半径规则
└── taxonomy/                  待建立的Family规范词表

data/
├── obelix/raw/                OBLiX all、文献推荐划分及CIF
├── experimental/             113条实验数据及人工标注
├── prediction_inputs/        无训练标签的待预测配方
└── splits/                    固定ID/分组划分manifest

main/                          清洗、特征、划分、训练和预测代码
runs/                          运行索引、每次模型运行及其预测
reports/                       筛选后的正式表格和图片
archive/                       只读历史模型和旧预测

File: data/absolute/data-absolute-v2-model-clean-excluded.csv (part 2 of 3)
ID,Reduced Composition,Z,True Composition,Ionic conductivity (S cm-1),IC (Total),IC (Bulk),Space group,Space group #,a,b,c,alpha,beta,gamma,Family,DOI,Checked,Ref,Cif ID,Cif ref_1,Cif ref_2,note,close match,close match DOI,ICSD ID,Laskowski ID,Liion ID,removed_reason
caltech_icsd_1485,Li2TeO4,,Li2 Te1 O4,3.79e-16,,,,,,,,,,,oxides,10.1016/0025-5408(94)90011-6,0,data/database/caltech/ionic_conductivity_database .csv,,,,lowest_extrapolation_temperature_K=580,,,1485,,,model threshold: conductivity < 1e-06
caltech_icsd_2512,Li2SO4,,Li2 S1 O4,1.4e-14,,,,,,,,,,,oxides,10.1051/epjap/2014130433,0,data/database/caltech/ionic_conductivity_database .csv,,,,lowest_extrapolation_temperature_K=473.15,,,2512,,,model threshold: conductivity < 1e-06
caltech_icsd_5926,Li1.8La1Ta1.2Ti0.8Nb1O7,,Li1.8 La1 Ta1.2 Ti0.8 Nb1 O7,4.26e-09,,,,,,,,,,,oxides,10.1039/c9dt03547h,0,data/database/caltech/ionic_conductivity_database .csv,,,,lowest_extrapolation_temperature_K=na,,,5926,,,model threshold: conductivity < 1e-06
caltech_icsd_11770,LiMgPO4,,Li1 Mg1 P1 O4,5.23e-12,,,,,,,,,,,olivine,10.1021/cm504518q,0,data/database/caltech/ionic_conductivity_database .csv,,,,lowest_extrapolation_temperature_K=na,,,11770,,,model threshold: conductivity < 1e-06
caltech_icsd_13429,Li6Zn(P2O7)2,,Li6 Zn1 P4 O14,1.43e-15,,,,,,,,,,,phosphates,10.1021/acs.inorgchem.8b01800,0,data/database/caltech/ionic_conductivity_database .csv,,,,lowest_extrapolation_temperature_K=473.15,,,13429,,,model threshold: conductivity < 1e-06
caltech_icsd_14364,NaLiSO4,,Na1 Li1 S1 O4,1.66e-26,,,,,,,,,,,oxides,10.1016/0167-2738(90)90312-f,0,data/database/caltech/ionic_conductivity_database .csv,,,,lowest_extrapolation_temperature_K=573.15,,,14364,,,model threshold: conductivity < 1e-06
caltech_icsd_14987,LiGaO2,,Li1 Ga1 O2,5e-08,,,,,,,,,,,oxides,10.1021/acs.chemmater.9b04540,0,data/database/caltech/ionic_conductivity_database .csv,,,,lowest_extrapolation_temperature_K=na,,,14987,,,model threshold: conductivity < 1e-06
caltech_icsd_14988,LiGaS2,,Li1 Ga1 S2,3.1e-07,,,,,,,,,,,sulfides,10.1021/acs.chemmater.9b04540,0,data/database/caltech/ionic_conductivity_database .csv,,,,lowest_extrapolation_temperature_K=na,,,14988,,,model threshold: conductivity < 1e-06
caltech_icsd_18420,Li3CaB2O5F,,Li3 Ca1 B2 O5 F1,2.56e-07,,,,,,,,,,,fluorooxoborate,10.1039/d0dt02423f,0,data/database/caltech/ionic_conductivity_database .csv,,,,lowest_extrapolation_temperature_K=na,,,18420,,,model threshold: conductivity < 1e-06
caltech_icsd_31230,Na0.13Li0.87Cr1Mo2O8,,Na0.13 Li0.87 Cr1 Mo2 O8,1.49e-26,,,,,,,,,,,molybdates,10.1016/j.jallcom.2020.154740,0,data/database/caltech/ionic_conductivity_database .csv,,,,lowest_extrapolation_temperature_K=672,,,31230,,,model threshold: conductivity < 1e-06
caltech_icsd_32139,Li5GaS4,,Li5 Ga1 S4,1.8e-07,,,,,,,,,,,sulfides,10.1039/d1dt00766a,0,data/database/caltech/ionic_conductivity_database .csv,,,,lowest_extrapolation_temperature_K=na,,,32139,,,model threshold: conductivity < 1e-06
caltech_icsd_34311,Li1Mn0.33Co0.33Ni0.33O2,,Li1 Mn0.33 Co0.33 Ni0.33 O2,6.46e-08,,,,,,,,,,,oxides,10.1021/acsaem.0c02606,0,data/database/caltech/ionic_conductivity_database .csv,,,,lowest_extrapolation_temperature_K=na,,,34311,,,model threshold: conductivity < 1e-06
caltech_icsd_34362,Li2ZnGeO4,,Li2 Zn1 Ge1 O4,7.17e-15,,,,,,,,,,,germanates,10.1016/0167-2738(83)90038-3,0,data/database/caltech/ionic_conductivity_database .csv,,,,lowest_extrapolation_temperature_K=723,,,34362,,,model threshold: conductivity < 1e-06
caltech_icsd_34359,Sr0.96Li0.08Ta2O6,,Sr0.96 Li0.08 Ta2 O6,9.71e-12,,,,,,,,,,,oxides,10.1039/c8ra02779j,0,data/database/caltech/ionic_conductivity_database .csv,,,,lowest_extrapolation_temperature_K=400,,,34359,,,model threshold: conductivity < 1e-06
caltech_icsd_34366,Sr0.92Li0.17Ta2O6,,Sr0.92 Li0.17 Ta2 O6,3.41e-10,,,,,,,,,,,oxides,10.1039/c8ra02779j,0,data/database/caltech/ionic_conductivity_database .csv,,,,lowest_extrapolation_temperature_K=na,,,34366,,,model threshold: conductivity < 1e-06
caltech_icsd_34367,Sr0.88Li0.25Ta2O6,,Sr0.88 Li0.25 Ta2 O6,1.1e-10,,,,,,,,,,,oxides,10.1039/c8ra02779j,0,data/database/caltech/ionic_conductivity_database .csv,,,,lowest_extrapolation_temperature_K=na,,,34367,,,model threshold: conductivity < 1e-06
caltech_icsd_35018,Li3PS4,,Li3 P1 S4,3e-07,,,,,,,,,,,thio_lisicon,10.1021/acs.chemmater.7b05108,0,data/database/caltech/ionic_conductivity_database .csv,,,,lowest_extrapolation_temperature_K=na,,,35018,,,model threshold: conductivity < 1e-06
caltech_icsd_35168,Li3.75Si0.75P0.25O4,,Li3.75 Si0.75 P0.25 O4,4.8e-07,,,,,,,,,,,lisicon,10.1016/b978-0-08-021592-1.50024-6,0,data/database/caltech/ionic_conductivity_database .csv,,,,lowest_extrapolation_temperature_K=340,,,35168,,,model threshold: conductivity < 1e-06
caltech_icsd_35473,LiIO3,,Li1 I1 O3,1.9e-07,,,,,,,,,,,oxyhalides,10.1016/s0038-1098(00)00247-7,0,data/database/caltech/ionic_conductivity_database .csv,,,,lowest_extrapolation_temperature_K=na,,,35473,,,model threshold: conductivity < 1e-06
caltech_icsd_47145,Li3.4Si0.7S0.3O4,,Li3.4 Si0.7 S0.3 O4,4.21e-07,,,,,,,,,,,silicates,10.1039/jm9910101023,0,data/database/caltech/ionic_conductivity_database .csv,,,,lowest_extrapolation_temperature_K=na,,,47145,,,model threshold: conductivity < 1e-06
caltech_icsd_51332,Li2Ti0.925Fe1.075P3O12,,Li2 Ti0.925 Fe1.075 P3 O12,3.34e-07,,,,,,,,,,,nasicon,10.1016/s0167-2738(96)00565-6,0,data/database/caltech/ionic_conductivity_database .csv,,,,lowest_extrapolation_temperature_K=373,,,51332,,,model threshold: conductivity < 1e-06
caltech_icsd_55665,LiAlSiO4,,Li1 Al1 Si1 O4,5.82e-14,,,,,,,,,,,silicates,10.1016/0375-9601(75)90788-4,0,data/database/caltech/ionic_conductivity_database .csv,,,,lowest_extrapolation_temperature_K=410,,,55665,,,model threshold: conductivity < 1e-06
caltech_icsd_62137,Li6ZnO4,,Li6 Zn1 O4,6.2e-11,,,,,,,,,,,oxides,10.1016/0025-5408(76)90169-0,0,data/database/caltech/ionic_conductivity_database .csv,,,,lowest_extrapolation_temperature_K=400,,,62137,,,model threshold: conductivity < 1e-06
caltech_icsd_66007,LiPN2,,Li1 P1 N2,2.16e-09,,,,,,,,,,,nitrides,10.1016/0167-2738(90)90432-q,0,data/database/caltech/ionic_conductivity_database .csv,,,,lowest_extrapolation_temperature_K=400,,,66007,,,model threshold: conductivity < 1e-06
caltech_icsd_68247,Li2Ge7O15,,Li2 Ge7 O15,5e-16,,,,,,,,,,,other,10.1016/0025-5408(76)90235-x,0,data/database/caltech/ionic_conductivity_database .csv,,,,lowest_extrapolation_temperature_K=526,,,68247,,,model threshold: conductivity < 1e-06
caltech_icsd_69017,Li7PN4,,Li7 P1 N4,1.6e-07,,,,,,,,,,,nitrides,10.1016/0167-2738(90)90432-q,0,data/database/caltech/ionic_conductivity_database .csv,,,,lowest_extrapolation_temperature_K=400,,,69017,,,model threshold: conductivity < 1e-06
caltech_icsd_69345,Li3Fe2(PO4)3,,Li3 Fe2 P3 O12,1.17e-08,,,,,,,,,,,glass_ceramic,10.1016/0167-2738(90)90442-t,0,data/database/caltech/ionic_conductivity_database .csv,,,,lowest_extrapolation_temperature_K=370,,,69345,,,model threshold: conductivity < 1e-06
caltech_icsd_73217,Li6FeCl8,,Li6 Fe1 Cl8,1.81e-08,,,,,,,,,,,rocksalt,10.1002/zaac.19875531020,0,data/database/caltech/ionic_conductivity_database .csv,,,,lowest_extrapolation_temperature_K=373.15,,,73217,,,model threshold: conductivity < 1e-06
caltech_icsd_80924,LiGa(SiO3)2,,Li1 Ga1 Si2 O6,2.74e-13,,,,,,,,,,,phenakite,10.1016/0167-2738(87)90048-8,0,data/database/caltech/ionic_conductivity_database .csv,,,,lowest_extrapolation_temperature_K=395,,,80924,,,model threshold: conductivity < 1e-06
caltech_icsd_81047,Li0.36Nd0.54Ti1O3,,Li0.36 Nd0.54 Ti1 O3,3.42e-08,,,,,,,,,,,perovskites,10.1016/s0022-3697(96)00226-0,0,data/database/caltech/ionic_conductivity_database .csv,,,,lowest_extrapolation_temperature_K=na,,,81047,,,model threshold: conductivity < 1e-06
caltech_icsd_81048,Li0.39Pr0.51Ti1O2.96,,Li0.39 Pr0.51 Ti1 O2.96,5.34e-07,,,,,,,,,,,perovskites,10.1016/s0022-3697(96)00226-0,0,data/database/caltech/ionic_conductivity_database .csv,,,,lowest_extrapolation_temperature_K=na,,,81048,,,model threshold: conductivity < 1e-06
caltech_icsd_81980,LiAlSi3O8,,Li1 Al1 Si3 O8,7.19e-09,,,,,,,,,,,silicates,10.4028/www.scientific.net/kem.790.9,0,data/database/caltech/ionic_conductivity_database .csv,,,,lowest_extrapolation_temperature_K=375,,,81980,,,model threshold: conductivity < 1e-06
caltech_icsd_83501,Li0.87Hf2.032P3O12,,Li0.87 Hf2.032 P3 O12,9.2e-08,,,,,,,,,,,nasicon,10.1021/cm970078n,0,data/database/caltech/ionic_conductivity_database .csv,,,,lowest_extrapolation_temperature_K=370,,,83501,,,model threshold: conductivity < 1e-06
caltech_icsd_83832,LiSn2(PO4)3,,Li1 Sn2 P3 O12,2.04e-09,,,,,,,,,,,nasicon,10.1149/1.2220723,0,data/database/caltech/ionic_conductivity_database .csv,,,,lowest_extrapolation_temperature_K=na,,,83832,,,model threshold: conductivity < 1e-06
caltech_icsd_86168,Li2NiGe3O8,,Li2 Ni1 Ge3 O8,4.88e-09,,,,,,,,,,,oxides,10.1039/a800234g,0,data/database/caltech/ionic_conductivity_database .csv,,,,lowest_extrapolation_temperature_K=336,,,86168,,,model threshold: conductivity < 1e-06
caltech_icsd_87413,SrLi4N2,,Sr1 Li4 N2,2.3e-13,,,,,,,,,,,nitrides,10.1002/anie.198917021,0,data/database/caltech/ionic_conductivity_database .csv,,,,lowest_extrapolation_temperature_K=703,,,87413,,,model threshold: conductivity < 1e-06
caltech_icsd_101899,Li3.126Al0.973S3,,Li3.126 Al0.973 S3,1.3e-08,,,,,,,,,,,sulfides,10.1021/acs.chemmater.9b03230,0,data/database/caltech/ionic_conductivity_database .csv,,,,lowest_extrapolation_temperature_K=na,,,101899,,,model threshold: conductivity < 1e-06
caltech_icsd_111759,Li4Sn0.82Ge0.18Se4,,Li4 Sn0.82 Ge0.18 Se4,6.93e-07,,,,,,,,,,,chalcogenidotetrelates,10.1021/acs.chemmater.0c04150,0,data/database/caltech/ionic_conductivity_database .csv,,,,lowest_extrapolation_temperature_K=na,,,111759,,,model threshold: conductivity < 1e-06
caltech_icsd_120970,Li2HBrO,,Li2 H1 Br1 O1,1.33e-07,,,,,,,,,,,antiperovskite,10.1016/j.jssc.2020.121263,0,data/database/caltech/ionic_conductivity_database .csv,,,,lowest_extrapolation_temperature_K=na,,,120970,,,model threshold: conductivity < 1e-06
caltech_icsd_130090,LiSc(PS3)2,,Li1 Sc1 P2 S6,4.5e-11,,,,,,,,,,,thio_phosphate,10.1002/zaac.201800363,0,data/database/caltech/ionic_conductivity_database .csv,,,,lowest_extrapolation_temperature_K=na,,,130090,,,model threshold: conductivity < 1e-06
caltech_icsd_130194,Li4Sn0.772Ge0.228S4,,Li4 Sn0.772 Ge0.228 S4,2.8e-07,,,,,,,,,,,chalcogenidotetrelates,10.1021/acs.chemmater.9b01059,0,data/database/caltech/ionic_conductivity_database .csv,,,,lowest_extrapolation_temperature_K=na,,,130194,,,model threshold: conductivity < 1e-06
caltech_icsd_130195,Li4Sn0.504Ge0.496S4,,Li4 Sn0.504 Ge0.496 S4,2.01e-07,,,,,,,,,,,chalcogenidotetrelates,10.1021/acs.chemmater.9b01059,0,data/database/caltech/ionic_conductivity_database .csv,,,,lowest_extrapolation_temperature_K=na,,,130195,,,model threshold: conductivity < 1e-06
caltech_icsd_130196,Li4Sn0.279Ge0.721S4,,Li4 Sn0.279 Ge0.721 S4,8.8e-08,,,,,,,,,,,chalcogenidotetrelates,10.1021/acs.chemmater.9b01059,0,data/database/caltech/ionic_conductivity_database .csv,,,,lowest_extrapolation_temperature_K=na,,,130196,,,model threshold: conductivity < 1e-06
caltech_icsd_130198,Li4GeS4,,Li4 Ge1 S4,1.79e-07,,,,,,,,,,,thio_lisicon,10.1021/acs.chemmater.9b01059,0,data/database/caltech/ionic_conductivity_database .csv,,,,lowest_extrapolation_temperature_K=na,,,130198,,,model threshold: conductivity < 1e-06
caltech_icsd_135737,Li1.9W2O6.95,,Li1.9 W2 O6.95,3.94e-15,,,,,,,,,,,oxides,10.1021/acs.inorgchem.1c00609,0,data/database/caltech/ionic_conductivity_database .csv,,,,lowest_extrapolation_temperature_K=526,,,135737,,,model threshold: conductivity < 1e-06
caltech_icsd_141256,Li15P4S16Cl3,,Li15 P4 S16 Cl3,1e-07,,,,,,,,,,,sulfides,10.1021/acs.inorgchem.9b01751,0,data/database/caltech/ionic_conductivity_database .csv,,,,lowest_extrapolation_temperature_K=na,,,141256,,,model threshold: conductivity < 1e-06
caltech_icsd_141482,LiIn2SbO6,,Li1 In2 Sb1 O6,3.17e-15,,,,,,,,,,,oxides,10.1021/acs.chemmater.0c01491,0,data/database/caltech/ionic_conductivity_database .csv,,,,lowest_extrapolation_temperature_K=623,,,141482,,,model threshold: conductivity < 1e-06
caltech_icsd_141993,LiB11H6CCl6,,Li1 B11 H6 C1 Cl6,4.48e-09,,,,,,,,,,,halides,10.1021/acs.chemmater.9b04383,0,data/database/caltech/ionic_conductivity_database .csv,,,,lowest_extrapolation_temperature_K=na,,,141993,,,model threshold: conductivity < 1e-06
caltech_icsd_141995,LiB11H6CBr6,,Li1 B11 H6 C1 Br6,6.21e-09,,,,,,,,,,,halides,10.1021/acs.chemmater.9b04383,0,data/database/caltech/ionic_conductivity_database .csv,,,,lowest_extrapolation_temperature_K=na,,,141995,,,model threshold: conductivity < 1e-06
caltech_icsd_142557,Li1.62La2Ti2.83Nb0.17O10,,Li1.62 La2 Ti2.83 Nb0.17 O10,4.26e-09,,,,,,,,,,,oxides,10.1021/acs.inorgchem.0c00962,0,data/database/caltech/ionic_conductivity_database .csv,,,,lowest_extrapolation_temperature_K=na,,,142557,,,model threshold: conductivity < 1e-06
caltech_icsd_142566,Li2La1.8Ti2.4Nb0.6O10,,Li2 La1.8 Ti2.4 Nb0.6 O10,2.92e-09,,,,,,,,,,,oxides,10.1021/acs.inorgchem.0c00962,0,data/database/caltech/ionic_conductivity_database .csv,,,,lowest_extrapolation_temperature_K=na,,,142566,,,model threshold: conductivity < 1e-06
caltech_icsd_151937,Sr0.04Li0.2Ca0.36Ta1O3,,Sr0.04 Li0.2 Ca0.36 Ta1 O3,9.2e-09,,,,,,,,,,,perovskites,10.1016/j.solidstatesciences.2004.05.006,0,data/database/caltech/ionic_conductivity_database .csv,,,,lowest_extrapolation_temperature_K=373,,,151937,,,model threshold: conductivity < 1e-06
caltech_icsd_155126,Li3BN2,,Li3 B1 N2,1.56e-10,,,,,,,,,,,nitrides,10.1016/0022-4596(87)90135-6,0,data/database/caltech/ionic_conductivity_database .csv,,,,lowest_extrapolation_temperature_K=380,,,155126,,,model threshold: conductivity < 1e-06
caltech_icsd_159728,Li3.05Nd3Sb0.05Te1.95O12,,Li3.05 Nd3 Sb0.05 Te1.95 O12,1.09e-11,,,,,,,,,,,garnet,10.1021/cm703677q,0,data/database/caltech/ionic_conductivity_database .csv,,,,lowest_extrapolation_temperature_K=373,,,159728,,,model threshold: conductivity < 1e-06
caltech_icsd_159729,Li3.1Nd3Sb0.1Te1.9O12,,Li3.1 Nd3 Sb0.1 Te1.9 O12,1.98e-09,,,,,,,,,,,garnet,10.1021/cm703677q,0,data/database/caltech/ionic_conductivity_database .csv,,,,lowest_extrapolation_temperature_K=320,,,159729,,,model threshold: conductivity < 1e-06
caltech_icsd_159730,Li3.2Nd3Sb0.2Te1.8O12,,Li3.2 Nd3 Sb0.2 Te1.8 O12,1.02e-08,,,,,,,,,,,garnet,10.1021/cm703677q,0,data/database/caltech/ionic_conductivity_database .csv,,,,lowest_extrapolation_temperature_K=673,,,159730,,,model threshold: conductivity < 1e-06
caltech_icsd_159731,Li3.5Nd3Sb0.5Te1.5O12,,Li3.5 Nd3 Sb0.5 Te1.5 O12,9.58e-08,,,,,,,,,,,garnet,10.1021/cm703677q,0,data/database/caltech/ionic_conductivity_database .csv,,,,lowest_extrapolation_temperature_K=673,,,159731,,,model threshold: conductivity < 1e-06
caltech_icsd_159733,Li4.5Nd3Sb1.5Te0.5O12,,Li4.5 Nd3 Sb1.5 Te0.5 O12,1.47e-08,,,,,,,,,,,garnet,10.1021/cm703677q,0,data/database/caltech/ionic_conductivity_database .csv,,,,lowest_extrapolation_temperature_K=673,,,159733,,,model threshold: conductivity < 1e-06
caltech_icsd_174202,Li7La3Hf2O12,,Li7 La3 Hf2 O12,9.85e-07,,,,,,,,,,,garnet,10.1016/j.jssc.2009.10.030,0,data/database/caltech/ionic_conductivity_database .csv,,,,lowest_extrapolation_temperature_K=na,,,174202,,,model threshold: conductivity < 1e-06
caltech_icsd_180318,Li3PS4,,Li3 P1 S4,2.6e-07,,,,,,,,,,,thio_lisicon,10.1021/ja3110895,0,data/database/caltech/ionic_conductivity_database .csv,,,,lowest_extrapolation_temperature_K=373,,,180318,,,model threshold: conductivity < 1e-06
caltech_icsd_184087,Li0.9Ti1.8Nb0.2P3O12,,Li0.9 Ti1.8 Nb0.2 P3 O12,3.2e-08,,,,,,,,,,,nasicon,10.1016/j.ssi.2012.01.035,0,data/database/caltech/ionic_conductivity_database .csv,,,,lowest_extrapolation_temperature_K=na,,,184087,,,model threshold: conductivity < 1e-06
caltech_icsd_184917,LiLa(PO3)4,,Li1 La1 P4 O12,6.25e-15,,,,,,,,,,,phosphates,10.1016/j.physb.2012.03.077,0,data/database/caltech/ionic_conductivity_database .csv,,,,lowest_extrapolation_temperature_K=553,,,184917,,,model threshold: conductivity < 1e-06
caltech_icsd_188649,Li1.134Mn0.47Co0.138Ni0.257O2,,Li1.134 Mn0.47 Co0.138 Ni0.257 O2,3.67e-07,,,,,,,,,,,oxides,10.1039/c3ta11040k,0,data/database/caltech/ionic_conductivity_database .csv,,,,lowest_extrapolation_temperature_K=na,,,188649,,,model threshold: conductivity < 1e-06
caltech_icsd_188652,Li1.136Mn0.467Co0.139Ni0.258O2,,Li1.136 Mn0.467 Co0.139 Ni0.258 O2,7.13e-07,,,,,,,,,,,oxides,10.1039/c3ta11040k,0,data/database/caltech/ionic_conductivity_database .csv,,,,lowest_extrapolation_temperature_K=na,,,188652,,,model threshold: conductivity < 1e-06
caltech_icsd_190654,LiZr2(AsO4)3,,Li1 Zr2 As3 O12,1.12e-09,,,,,,,,,,,oxides,10.1134/s0020168514030091,0,data/database/caltech/ionic_conductivity_database .csv,,,,lowest_extrapolation_temperature_K=353,,,190654,,,model threshold: conductivity < 1e-06
caltech_icsd_190830,Sr0.5Li0.25La0.25Ti1O3,,Sr0.5 Li0.25 La0.25 Ti1 O3,1.56e-21,,,,,,,,,,,perovskites,10.1016/j.ceramint.2013.05.083,0,data/database/caltech/ionic_conductivity_database .csv,,,,lowest_extrapolation_temperature_K=882,,,190830,,,model threshold: conductivity < 1e-06
caltech_icsd_196431,CsLi5Mn(P2O7)2,,Cs1 Li5 Mn1 P4 O14,3.37e-13,,,,,,,,,,,phosphates,10.1039/c5dt04427h,0,data/database/caltech/ionic_conductivity_database .csv,,,,lowest_extrapolation_temperature_K=423,,,196431,,,model threshold: conductivity < 1e-06
caltech_icsd_196465,Li4.5Cr0.5Te1O6,,Li4.5 Cr0.5 Te1 O6,2.13e-10,,,,,,,,,,,oxides,10.1016/j.materresbull.2015.12.011,0,data/database/caltech/ionic_conductivity_database .csv,,,,lowest_extrapolation_temperature_K=373,,,196465,,,model threshold: conductivity < 1e-06
caltech_icsd_196466,Li4.5Mn0.5Te1O6,,Li4.5 Mn0.5 Te1 O6,9.89e-13,,,,,,,,,,,oxides,10.1016/j.materresbull.2015.12.011,0,data/database/caltech/ionic_conductivity_database .csv,,,,lowest_extrapolation_temperature_K=373,,,196466,,,model threshold: conductivity < 1e-06
caltech_icsd_196467,Li4.5Al0.5Te1O6,,Li4.5 Al0.5 Te1 O6,4.6e-13,,,,,,,,,,,oxides,10.1016/j.materresbull.2015.12.011,0,data/database/caltech/ionic_conductivity_database .csv,,,,lowest_extrapolation_temperature_K=373,,,196467,,,model threshold: conductivity < 1e-06
caltech_icsd_202401,Li6CoCl8,,Li6 Co1 Cl8,4.6e-09,,,,,,,,,,,rocksalt,10.1002/zaac.19875531020,0,data/database/caltech/ionic_conductivity_database .csv,,,,lowest_extrapolation_temperature_K=373,,,202401,,,model threshold: conductivity < 1e-06
caltech_icsd_238601,Li6.6Si1P1O8,,Li6.6 Si1 P1 O8,1.48e-07,,,,,,,,,,,lisicon,10.1021/jacs.5b04444,0,data/database/caltech/ionic_conductivity_database .csv,,,,lowest_extrapolation_temperature_K=323,,,238601,,,model threshold: conductivity < 1e-06
caltech_icsd_238603,Li4SiO4,,Li4 Si1 O4,5e-10,,,,,,,,,,,lisicon,10.1016/0022-4596(84)90114-2,0,data/database/caltech/ionic_conductivity_database .csv,,,,lowest_extrapolation_temperature_K=na,,,238603,,,model threshold: conductivity < 1e-06
caltech_icsd_239304,Li3.2V1N0.24O3.76,,Li3.2 V1 N0.24 O3.76,4.52e-13,,,,,,,,,,,oxides,10.1039/c5ta07823g,0,data/database/caltech/ionic_conductivity_database .csv,,,,lowest_extrapolation_temperature_K=604,,,239304,,,model threshold: conductivity < 1e-06
caltech_icsd_239763,LiBH4,,Li1 B1 H4,1e-08,,,,,,,,,,,other,10.1039/c6ta02761j,0,data/database/caltech/ionic_conductivity_database .csv,,,,lowest_extrapolation_temperature_K=na,,,239763,,,model threshold: conductivity < 1e-06
caltech_icsd_240749,Li9S3N,,Li9 S3 N1,8.3e-07,,,,,,,,,,,nitrides,10.1039/c5ta05432j,0,data/database/caltech/ionic_conductivity_database .csv,,,,lowest_extrapolation_temperature_K=na,,,240749,,,model threshold: conductivity < 1e-06
caltech_icsd_241829,Li2VS2O9,,Li2 V1 S2 O9,4.2e-10,,,,,,,,,,,oxides,10.1021/acs.chemmater.6b02759,0,data/database/caltech/ionic_conductivity_database .csv,,,,lowest_extrapolation_temperature_K=na,,,241829,,,model threshold: conductivity < 1e-06
caltech_icsd_242170,Li2PS3,,Li4 P2 S6,2.38e-07,,,,,,,,,,,glass,10.1016/j.ssi.2015.10.015,0,data/database/caltech/ionic_conductivity_database .csv,,,,lowest_extrapolation_temperature_K=na,,,242170,,,model threshold: conductivity < 1e-06
caltech_icsd_243915,Li2Mg2P3NO9,,Li2 Mg2 P3 N1 O9,9e-07,,,,,,,,,,,phosphates,10.1021/jacs.7b02323,0,data/database/caltech/ionic_conductivity_database .csv,,,,lowest_extrapolation_temperature_K=na,,,243915,,,model threshold: conductivity < 1e-06
caltech_icsd_248343,Li3B(PO4)2,,Li3 B1 P2 O8,9.6e-12,,,,,,,,,,,borophosphates,10.1016/j.jssc.2014.11.024,0,data/database/caltech/ionic_conductivity_database .csv,,,,lowest_extrapolation_temperature_K=na,,,248343,,,model threshold: conductivity < 1e-06
caltech_icsd_254406,LiGa2GeS6,,Li1 Ga2 Ge1 S6,3.8e-08,,,,,,,,,,,sulfides,10.1016/j.ssi.2014.04.015,0,data/database/caltech/ionic_conductivity_database .csv,,,,lowest_extrapolation_temperature_K=na,,,254406,,,model threshold: conductivity < 1e-06
caltech_icsd_255464,Li4Zn(PO4)2,,Li4 Zn1 P2 O8,5.44e-18,,,,,,,,,,,phosphates,10.1021/acs.chemmater.7b05139,0,data/database/caltech/ionic_conductivity_database .csv,,,,lowest_extrapolation_temperature_K=473,,,255464,,,model threshold: conductivity < 1e-06
caltech_icsd_259006,Li6.1La3Gd0.55Ta1.45O12,,Li6.1 La3 Gd0.55 Ta1.45 O12,8.56e-07,,,,,,,,,,,garnet,10.1039/c6dt04021g,0,data/database/caltech/ionic_conductivity_database .csv,,,,lowest_extrapolation_temperature_K=na,,,259006,,,model threshold: conductivity < 1e-06
caltech_icsd_259199,Li5B3H13N,,Li5 B3 H13 N1,1.04e-07,,,,,,,,,,,hydrides,10.1021/acs.jpcc.7b00821,0,data/database/caltech/ionic_conductivity_database .csv,,,,lowest_extrapolation_temperature_K=na,,,259199,,,model threshold: conductivity < 1e-06
caltech_icsd_262046,LiMn2TeO6,,Li1 Mn2 Te1 O6,2e-07,,,,,,,,,,,oxides,10.1016/j.solidstatesciences.2011.08.019,0,data/database/caltech/ionic_conductivity_database .csv,,,,lowest_extrapolation_temperature_K=na,,,262046,,,model threshold: conductivity < 1e-06
caltech_icsd_262922,Li14Ce5Si11N19O7F2,,Li14 Ce5 Si11 N19 O7 F2,1.7e-10,,,,,,,,,,,nitridosilicates,10.1021/ja302255d,0,data/database/caltech/ionic_conductivity_database .csv,,,,lowest_extrapolation_temperature_K=433,,,262922,,,model threshold: conductivity < 1e-06
caltech_icsd_280927,BaLiP2O7,,Ba1 Li1 P2 O7,2.03e-12,,,,,,,,,,,pyrophosphate,10.1007/s11581-014-1261-6,0,data/database/caltech/ionic_conductivity_database .csv,,,,lowest_extrapolation_temperature_K=589,,,280927,,,model threshold: conductivity < 1e-06
caltech_icsd_281119,LiMgSO4F,,Li1 Mg1 S1 O4 F1,5.4e-08,,,,,,,,,,,oxyhalides,10.1021/jp304767d,0,data/database/caltech/ionic_conductivity_database .csv,,,,lowest_extrapolation_temperature_K=na,,,281119,,,model threshold: conductivity < 1e-06
caltech_icsd_290831,Li4GeS4,,Li4 Ge1 S4,2e-07,,,,,,,,,,,thio_lisicon,10.1016/j.ssi.2004.02.025,0,data/database/caltech/ionic_conductivity_database .csv,,,,lowest_extrapolation_temperature_K=na,,,290831,,,model threshold: conductivity < 1e-06
caltech_icsd_290979,Li3SNO3,,Li3 S1 N1 O3,1e-14,,,,,,,,,,,oxides,10.1016/j.solidstatesciences.2013.08.004,0,data/database/caltech/ionic_conductivity_database .csv,,,,lowest_extrapolation_temperature_K=476,,,290979,,,model threshold: conductivity < 1e-06
caltech_icsd_291218,LiLa9(Si3O13)2,,Li1 La9 Si6 O26,1.45e-12,,,,,,,,,,,silicates,10.1016/0167-2738(95)00240-5,0,data/database/caltech/ionic_conductivity_database .csv,,,,lowest_extrapolation_temperature_K=531,,,291218,,,model threshold: conductivity < 1e-06
caltech_icsd_291220,LiEu9(Si3O13)2,,Li1 Eu9 Si6 O26,9.7e-14,,,,,,,,,,,silicates,10.1016/0167-2738(95)00240-5,0,data/database/caltech/ionic_conductivity_database .csv,,,,lowest_extrapolation_temperature_K=531,,,291220,,,model threshold: conductivity < 1e-06
caltech_icsd_402062,Li2ZnI4,,Li2 Zn1 I4,4e-08,,,,,,,,,,,halides,10.1016/j.ssi.2007.10.018,0,data/database/caltech/ionic_conductivity_database .csv,,,,lowest_extrapolation_temperature_K=na,,,402062,,,model threshold: conductivity < 1e-06
caltech_icsd_414244,LiI,,Li1 I1,1e-07,,,,,,,,,,,rocksalt,10.1149/1.2403248,0,data/database/caltech/ionic_conductivity_database .csv,,,,lowest_extrapolation_temperature_K=na,,,414244,,,model threshold: conductivity < 1e-06
caltech_icsd_415121,Li2TeSe3,,Li2 Te1 Se3,1.82e-10,,,,,,,,,,,sulfides,10.1002/zaac.200500007,0,data/database/caltech/ionic_conductivity_database .csv,,,,lowest_extrapolation_temperature_K=383,,,415121,,,model threshold: conductivity < 1e-06
caltech_icsd_424834,Li3SbS3,,Li3 Sb1 S3,1e-07,,,,,,,,,,,sulfides,10.1016/0167-2738(83)90222-9,0,data/database/caltech/ionic_conductivity_database .csv,,,,lowest_extrapolation_temperature_K=na,,,424834,,,model threshold: conductivity < 1e-06
caltech_icsd_428404,LiFePO4F,,Li1 Fe1 P1 O4 F1,6e-08,,,,,,,,,,,fluorophosphates,10.1016/j.electacta.2012.08.073,0,data/database/caltech/ionic_conductivity_database .csv,,,,lowest_extrapolation_temperature_K=na,,,428404,,,model threshold: conductivity < 1e-06
caltech_icsd_431128,Li2Ti3O7,,Li2 Ti3 O7,7.44e-07,,,,,,,,,,,oxides,10.1016/0038-1098(79)90780-4,0,data/database/caltech/ionic_conductivity_database .csv,,,,lowest_extrapolation_temperature_K=na,,,431128,,,model threshold: conductivity < 1e-06
caltech_icsd_433117,Li3CoTeO6,,Li3 Co1 Te1 O6,5.83e-16,,,,,,,,,,,oxides,10.1039/c7dt02663c,0,data/database/caltech/ionic_conductivity_database .csv,,,,lowest_extrapolation_temperature_K=523,,,433117,,,model threshold: conductivity < 1e-06
liverpool_2_0002,Li2HBrO,,Li2 H1 Br1 O1,5.4e-07,,,,,,,,,,,antiperovskite,10.1002/aenm.201700971,0,data/database/liverpool/LiIonDatabase.csv,,,,source_id=2; measured_temperature_C=22.06; chemical_family=Oxides and Other Anions,,,,,,model threshold: conductivity < 1e-06
liverpool_3_0003,Li2.4H0.6Cl1O1,,Li2.4 H0.6 Cl1 O1,8.9e-08,,,,,,,,,,,antiperovskite,10.1002/aenm.201700971,0,data/database/liverpool/LiIonDatabase.csv,,,,source_id=3; measured_temperature_C=26; chemical_family=Oxides and Other Anions,,,,,,model threshold: conductivity < 1e-06
liverpool_4_0004,Li2.1H0.9Cl1O1,,Li2.1 H0.9 Cl1 O1,8.05e-08,,,,,,,,,,,antiperovskite,10.1002/aenm.201700971,0,data/database/liverpool/LiIonDatabase.csv,,,,source_id=4; measured_temperature_C=26; chemical_family=Oxides and Other Anions,,,,,,model threshold: conductivity < 1e-06
liverpool_6_0006,Li2.7H0.3Cl1O1,,Li2.7 H0.3 Cl1 O1,7.3e-09,,,,,,,,,,,antiperovskite,10.1002/aenm.201700971,0,data/database/liverpool/LiIonDatabase.csv,,,,source_id=6; measured_temperature_C=26; chemical_family=Oxides and Other Anions,,,,,,model threshold: conductivity < 1e-06
liverpool_86_0067,Li0.8Sb0.72P0.48S2.68,,Li0.8 Sb0.72 P0.48 S2.68,1.6e-07,,,,,,,,,,,glass,10.1007/s11581-006-0054-y,0,data/database/liverpool/LiIonDatabase.csv,,,,source_id=86; measured_temperature_C=25; chemical_family=Sulphides,,,,,,model threshold: conductivity < 1e-06
liverpool_106_0086,Li0.5P1Cl0.5O2.5,,Li0.5 P1 Cl0.5 O2.5,6.83e-08,,,,,,,,,,,glass,10.1007/s11581-008-0276-2,0,data/database/liverpool/LiIonDatabase.csv,,,,source_id=106; measured_temperature_C=30; chemical_family=Oxides and Other Anions,,,,,,model threshold: conductivity < 1e-06
liverpool_122_0102,Li25Al(P12O37)2,,Li100 Al4 P96 O296,3.16e-09,,,,,,,,,,,glass,10.1016/j.jeurceramsoc.2008.12.016,0,data/database/liverpool/LiIonDatabase.csv,,,,source_id=122; measured_temperature_C=25; chemical_family=Oxides,,,,,,model threshold: conductivity < 1e-06
liverpool_128_0108,Li50Al3P47O147,,Li100 Al6 P94 O294,5.75e-09,,,,,,,,,,,glass,10.1016/j.jeurceramsoc.2008.12.016,0,data/database/liverpool/LiIonDatabase.csv,,,,source_id=128; measured_temperature_C=25; chemical_family=Oxides,,,,,,model threshold: conductivity < 1e-06
liverpool_129_0109,Li25Al2P23O73,,Li100 Al8 P92 O292,9.12e-09,,,,,,,,,,,glass,10.1016/j.jeurceramsoc.2008.12.016,0,data/database/liverpool/LiIonDatabase.csv,,,,source_id=129; measured_temperature_C=25; chemical_family=Oxides,,,,,,model threshold: conductivity < 1e-06
liverpool_255_0214,Li6P3O10F,,Li120 P60 O200 F20,4.4e-07,,,,,,,,,,,glass,10.1134/s1023193509050048,0,data/database/liverpool/LiIonDatabase.csv,,,,source_id=255; measured_temperature_C=25; chemical_family=Oxides and Other Anions,,,,,,model threshold: conductivity < 1e-06
liverpool_268_0219,Li9AlSiO8,,Li9 Al1 Si1 O8,2.3e-07,,,,,,,,,,,glass,10.1149/1.1836980,0,data/database/liverpool/LiIonDatabase.csv,,,,source_id=268; measured_temperature_C=30; chemical_family=Oxides,,,,,,model threshold: conductivity < 1e-06
liverpool_326_0262,LiHfTi(PO4)3,,Li1 Hf1 Ti1 P3 O12,5.63e-07,,,,,,,,,,,nasicon,10.1016/0025-5408(89)90129-3,0,data/database/liverpool/LiIonDatabase.csv,,,,source_id=326; measured_temperature_C=23; chemical_family=Oxides,,,,,,model threshold: conductivity < 1e-06
liverpool_327_0263,Li0.2Zr1.2Nb0.8P3O12,,Li0.2 Zr1.2 Nb0.8 P3 O12,2.38e-07,,,,,,,,,,,nasicon,10.1016/0025-5408(89)90129-3,0,data/database/liverpool/LiIonDatabase.csv,,,,source_id=327; measured_temperature_C=25; chemical_family=Oxides,,,,,,model threshold: conductivity < 1e-06
liverpool_341_0275,Li1.2Zr1.5Sc0.2Ti0.2P3O12,,Li1.2 Zr1.5 Sc0.2 Ti0.2 P3 O12,3.1e-07,,,,,,,,,,,nasicon,10.1016/0167-2738(86)90179-7,0,data/database/liverpool/LiIonDatabase.csv,,,,source_id=341; measured_temperature_C=25; chemical_family=Oxides,,,,,,model threshold: conductivity < 1e-06
liverpool_343_0277,Li1Zr1.5Ti0.5P3O12,,Li1 Zr1.5 Ti0.5 P3 O12,6.2e-08,,,,,,,,,,,nasicon,10.1016/0167-2738(86)90179-7,0,data/database/liverpool/LiIonDatabase.csv,,,,source_id=343; measured_temperature_C=25; chemical_family=Oxides,,,,,,model threshold: conductivity < 1e-06
liverpool_346_0279,LiZrTi(PO4)3,,Li1 Zr1 Ti1 P3 O12,4e-08,,,,,,,,,,,nasicon,10.1016/0167-2738(86)90179-7,0,data/database/liverpool/LiIonDatabase.csv,,,,source_id=346; measured_temperature_C=25; chemical_family=Oxides,,,,,,model threshold: conductivity < 1e-06
liverpool_383_0313,Li1.2Hf1.8Cr0.2P3O12,,Li1.2 Hf1.8 Cr0.2 P3 O12,2.54e-07,,,,,,,,,,,nasicon,10.1016/0167-2738(93)90387-i,0,data/database/liverpool/LiIonDatabase.csv,,,,source_id=383; measured_temperature_C=25; chemical_family=Oxides,,,,,,model threshold: conductivity < 1e-06
liverpool_384_0314,Li1.5Hf1.5Cr0.5P3O12,,Li1.5 Hf1.5 Cr0.5 P3 O12,1.18e-07,,,,,,,,,,,nasicon,10.1016/0167-2738(93)90387-i,0,data/database/liverpool/LiIonDatabase.csv,,,,source_id=384; measured_temperature_C=25; chemical_family=Oxides,,,,,,model threshold: conductivity < 1e-06
liverpool_385_0315,Li1.1Hf1.9Cr0.1P3O12,,Li1.1 Hf1.9 Cr0.1 P3 O12,9.35e-08,,,,,,,,,,,nasicon,10.1016/0167-2738(93)90387-i,0,data/database/liverpool/LiIonDatabase.csv,,,,source_id=385; measured_temperature_C=25; chemical_family=Oxides,,,,,,model threshold: conductivity < 1e-06
liverpool_397_0327,Li1.02Y0.02Zr1.98P3O12,,Li1.02 Y0.02 Zr1.98 P3 O12,1.15e-07,,,,,,,,,,,nasicon,10.1016/j.ssi.2003.12.037,0,data/database/liverpool/LiIonDatabase.csv,,,,source_id=397; measured_temperature_C=25; chemical_family=Oxides,,,,,,model threshold: conductivity < 1e-06
liverpool_399_0329,Li0.98Zr1.98Nb0.02P3O12,,Li0.98 Zr1.98 Nb0.02 P3 O12,2.5e-07,,,,,,,,,,,nasicon,10.1016/j.ssi.2003.12.037,0,data/database/liverpool/LiIonDatabase.csv,,,,source_id=399; measured_temperature_C=25; chemical_family=Oxides,,,,,,model threshold: conductivity < 1e-06
liverpool_489_0407,Li3.2P1N0.7O3.1,,Li3.2 P1 N0.7 O3.1,5e-07,,,,,,,,,,,lisicon,10.1016/j.ssi.2005.10.021,0,data/database/liverpool/LiIonDatabase.csv,,,,source_id=489; measured_temperature_C=25; chemical_family=Oxides and Other Anions,,,,,,model threshold: conductivity < 1e-06
liverpool_495_0411,LiFePO4,,Li1 Fe1 P1 O4,1.1e-09,,,,,,,,,,,olivine,10.1016/j.ssi.2008.06.028,0,data/database/liverpool/LiIonDatabase.csv,,,,source_id=495; measured_temperature_C=30; chemical_family=Oxides,,,,,,model threshold: conductivity < 1e-06
liverpool_505_0419,Li4B2SeO7,,Li100 B50 Se25 O175,7.54e-07,,,,,,,,,,,glass,10.1016/s0167-2738(02)00137-6,0,data/database/liverpool/LiIonDatabase.csv,,,,source_id=505; measured_temperature_C=27; chemical_family=Oxides,,,,,,model threshold: conductivity < 1e-06
liverpool_541_0446,Li3PO4,,Li3 P1 O4,1.75e-13,,,,,,,,,,,lisicon,10.1021/acs.chemmater.8b01504,0,data/database/liverpool/LiIonDatabase.csv,,,,source_id=541; measured_temperature_C=30; chemical_family=Oxides,,,,,,model threshold: conductivity < 1e-06
liverpool_587_0484,LiBH4,,Li1 B1 H4,9.89e-08,,,,,,,,,,,other,10.1021/acsomega.8b00377,0,data/database/liverpool/LiIonDatabase.csv,,,,source_id=587; measured_temperature_C=27; chemical_family=Other,,,,,,model threshold: conductivity < 1e-06
liverpool_637_0524,Sr0.8Li0.1Ti0.7Nb0.3O3,,Sr0.8 Li0.1 Ti0.7 Nb0.3 O3,1e-08,,,,,,,,,,,perovskites,10.1149/1.1629102,0,data/database/liverpool/LiIonDatabase.csv,,,,source_id=637; measured_temperature_C=25; chemical_family=Oxides,,,,,,model threshold: conductivity < 1e-06
liverpool_638_0525,Sr0.6Li0.3Ta0.5Ti0.2Fe0.3O3,,Sr0.6 Li0.3 Ta0.5 Ti0.2 Fe0.3 O3,1e-07,,,,,,,,,,,perovskites,10.1149/1.1629102,0,data/database/liverpool/LiIonDatabase.csv,,,,source_id=638; measured_temperature_C=25; chemical_family=Oxides,,,,,,model threshold: conductivity < 1e-06
liverpool_654_0541,Ba2LiTi2NbO9,,Ba2 Li1 Ti2 Nb1 O9,1e-07,,,,,,,,,,,perovskites,10.1021/cm9810382,0,data/database/liverpool/LiIonDatabase.csv,,,,source_id=654; measured_temperature_C=30; chemical_family=Oxides,,,,,,model threshold: conductivity < 1e-06
liverpool_703_0586,Li6Br3N,,Li6 Br3 N1,3.1e-07,,,,,,,,,,,rocksalt,10.1002/anie.198000741,0,data/database/liverpool/LiIonDatabase.csv,,,,source_id=703; measured_temperature_C=25; chemical_family=Halides,,,,,,model threshold: conductivity < 1e-06
liverpool_704_0587,Li4SiO4,,Li4 Si1 O4,2e-10,,,,,,,,,,,lisicon,10.1016/0025-5408(76)90235-x,0,data/database/liverpool/LiIonDatabase.csv,,,,source_id=704; measured_temperature_C=25; chemical_family=Oxides,,,,,,model threshold: conductivity < 1e-06
liverpool_708_0591,LiI,,Li1 I1,2.8e-08,,,,,,,,,,,rocksalt,10.1016/0167-2738(81)90020-5,0,data/database/liverpool/LiIonDatabase.csv,,,,source_id=708; measured_temperature_C=25; chemical_family=Halides,,,,,,model threshold: conductivity < 1e-06
liverpool_712_0595,Li3Sc2(PO4)3,,Li3 Sc2 P3 O12,1e-10,,,,,,,,,,,nasicon,10.1016/j.materresbull.2007.08.007,0,data/database/liverpool/LiIonDatabase.csv,,,,source_id=712; measured_temperature_C=25; chemical_family=Oxides,,,,,,model threshold: conductivity < 1e-06
liverpool_726_0606,Li13.6Si2.8S1.2O16,,Li13.6 Si2.8 S1.2 O16,6e-07,,,,,,,,,,,lisicon,10.1016/0013-4686(77)80035-2,0,data/database/liverpool/LiIonDatabase.csv,,,,source_id=726; measured_temperature_C=25; chemical_family=Oxides,,,,,,model threshold: conductivity < 1e-06
liverpool_847_0705,Li10Al(P3O10)3,,Li100 Al10 P90 O300,1.15e-08,,,,,,,,,,,glass,10.1016/j.jeurceramsoc.2008.12.016,0,data/database/liverpool/LiIonDatabase.csv,,,,source_id=847; measured_temperature_C=25; chemical_family=Oxides,,,,,,model threshold: conductivity < 1e-06
liverpool_852_0710,LiPO3,,Li100 P100 O300,1.32e-09,,,,,,,,,,,glass,10.1016/j.jeurceramsoc.2008.12.016,0,data/database/liverpool/LiIonDatabase.csv,,,,source_id=852; measured_temperature_C=25; chemical_family=Oxides,,,,,,model threshold: conductivity < 1e-06
liverpool_853_0711,Li18LaS9IO,,Li18 La1 S9 I1 O1,8.13e-09,,,,,,,,,,,glass,10.1016/j.ssi.2008.01.072,0,data/database/liverpool/LiIonDatabase.csv,,,,source_id=853; measured_temperature_C=30; chemical_family=Sulphides and Other Anions,,,,,,model threshold: conductivity < 1e-06
liverpool_855_0713,Li0.5Ag0.5P0.5I0.5O1.5,,Li0.5 Ag0.5 P0.5 I0.5 O1.5,4.1e-08,,,,,,,,,,,glass,10.1016/j.ssi.2008.04.015,0,data/database/liverpool/LiIonDatabase.csv,,,,source_id=855; measured_temperature_C=30; chemical_family=Oxides and Other Anions,,,,,,model threshold: conductivity < 1e-06
liverpool_857_0715,Li4La5S2(IO)5,,Li4 La5 S2 I5 O5,6.92e-08,,,,,,,,,,,glass,10.1016/j.ssi.2008.01.072,0,data/database/liverpool/LiIonDatabase.csv,,,,source_id=857; measured_temperature_C=30; chemical_family=Sulphides and Other Anions,,,,,,model threshold: conductivity < 1e-06
liverpool_858_0716,Li2LaSIO,,Li2 La1 S1 I1 O1,2.75e-07,,,,,,,,,,,glass,10.1016/j.ssi.2008.01.072,0,data/database/liverpool/LiIonDatabase.csv,,,,source_id=858; measured_temperature_C=30; chemical_family=Sulphides and Other Anions,,,,,,model threshold: conductivity < 1e-06
liverpool_859_0717,Li3.9Zn0.05Ge1S4,,Li3.9 Zn0.05 Ge1 S4,2.84e-07,,,,,,,,,,,thio_lisicon,10.1016/s0167-2738(00)00277-0,0,data/database/liverpool/LiIonDatabase.csv,,,,source_id=859; measured_temperature_C=25; chemical_family=Sulphides,,,,,,model threshold: conductivity < 1e-06
liverpool_891_0749,Li6La2MgTa2O12,,Li6 La2 Mg1 Ta2 O12,1.92e-07,,,,,,,,,,,garnet,10.1149/1.2800764,0,data/database/liverpool/LiIonDatabase.csv,,,,source_id=891; measured_temperature_C=21.1; chemical_family=Oxides,,,,,,model threshold: conductivity < 1e-06
liverpool_904_0762,Li0.95Mg0.95In0.05P1O4,,Li0.95 Mg0.95 In0.05 P1 O4,1.12e-10,,,,,,,,,,,olivine,10.1021/cm504518q,0,data/database/liverpool/LiIonDatabase.csv,,,,source_id=904; measured_temperature_C=25; chemical_family=Oxides,,,,,,model threshold: conductivity < 1e-06
liverpool_905_0763,Li0.9Mg0.9In0.1P1O4,,Li0.9 Mg0.9 In0.1 P1 O4,5.01e-10,,,,,,,,,,,olivine,10.1021/cm504518q,0,data/database/liverpool/LiIonDatabase.csv,,,,source_id=905; measured_temperature_C=25; chemical_family=Oxides,,,,,,model threshold: conductivity < 1e-06
liverpool_906_0764,Li0.85Mg0.85In0.15P1O4,,Li0.85 Mg0.85 In0.15 P1 O4,1.26e-09,,,,,,,,,,,olivine,10.1021/cm504518q,0,data/database/liverpool/LiIonDatabase.csv,,,,source_id=906; measured_temperature_C=25; chemical_family=Oxides,,,,,,model threshold: conductivity < 1e-06
liverpool_907_0765,Li0.83Mg0.83In0.17P1O4,,Li0.83 Mg0.83 In0.17 P1 O4,1.41e-09,,,,,,,,,,,olivine,10.1021/cm504518q,0,data/database/liverpool/LiIonDatabase.csv,,,,source_id=907; measured_temperature_C=25; chemical_family=Oxides,,,,,,model threshold: conductivity < 1e-06
liverpool_2003_0792,Li3.09B1N0.52O2.53,,Li3.09 B1 N0.52 O2.53,8.65e-07,,,,,,,,,,,glass,10.1016/j.jpowsour.2008.09.089,0,data/database/liverpool/LiIonDatabase.csv,,,,source_id=2003; measured_temperature_C=25; chemical_family=Oxides,,,,,,model threshold: conductivity < 1e-06
liverpool_2004_0793,Li5Nd3(SbO6)2,,Li5 Nd3 Sb2 O12,5.58e-07,,,,,,,,,,,garnet,10.1016/j.ssi.2008.01.002,0,data/database/liverpool/LiIonDatabase.csv,,,,source_id=2004; measured_temperature_C=25; chemical_family=Oxides,,,,,,model threshold: conductivity < 1e-06
liverpool_2006_0795,LiAl(SiO3)2,,Li1 Al1 Si2 O6,3.49e-09,,,,,,,,,,,glass,10.1016/j.ssi.2009.02.028,0,data/database/liverpool/LiIonDatabase.csv,,,,source_id=2006; measured_temperature_C=25; chemical_family=Oxides,,,,,,model threshold: conductivity < 1e-06
liverpool_2007_0796,Li33.2Si83.4O183.4,,Li33.2 Si83.4 O183.4,1.3e-09,,,,,,,,,,,glass,10.1016/s0022-3093(99)00688-2,0,data/database/liverpool/LiIonDatabase.csv,,,,source_id=2007; measured_temperature_C=25; chemical_family=Oxides,,,,,,model threshold: conductivity < 1e-06
liverpool_2010_0799,Li1.9Mg0.1Ti1O3.05,,Li1.9 Mg0.1 Ti1 O3.05,1.96e-07,,,,,,,,,,,rocksalt,10.1016/j.ssi.2008.03.001,0,data/database/liverpool/LiIonDatabase.csv,,,,source_id=2010; measured_temperature_C=25; chemical_family=Sulphides and Other Anions,,,,,,model threshold: conductivity < 1e-06
liverpool_2011_0800,Li0.3Y0.9P1O4,,Li0.3 Y0.9 P1 O4,4.64e-07,,,,,,,,,,,zircon,10.1016/0167-2738(89)90457-8,0,data/database/liverpool/LiIonDatabase.csv,,,,source_id=2011; measured_temperature_C=25; chemical_family=Oxides,,,,,,model threshold: conductivity < 1e-06
liverpool_2012_0801,Li0.9Y0.7P1O4,,Li0.9 Y0.7 P1 O4,6.57e-09,,,,,,,,,,,zircon,10.1016/0167-2738(89)90457-8,0,data/database/liverpool/LiIonDatabase.csv,,,,source_id=2012; measured_temperature_C=25; chemical_family=Oxides,,,,,,model threshold: conductivity < 1e-06
liverpool_2013_0802,Li1.5Y0.5P1O4,,Li1.5 Y0.5 P1 O4,6.68e-11,,,,,,,,,,,zircon,10.1016/0167-2738(89)90457-8,0,data/database/liverpool/LiIonDatabase.csv,,,,source_id=2013; measured_temperature_C=25; chemical_family=Oxides,,,,,,model threshold: conductivity < 1e-06
liverpool_2014_0803,LiGaSiO4,,Li1 Ga1 Si1 O4,1.08e-11,,,,,,,,,,,phenakite,10.1016/0167-2738(87)90048-8,0,data/database/liverpool/LiIonDatabase.csv,,,,source_id=2014; measured_temperature_C=25; chemical_family=Oxides,,,,,,model threshold: conductivity < 1e-06
