Repository: Saberg1001/ML-SBE

# IonConductivity

本项目基于化学式和组成描述符研究锂离子电解质电导率。目前可运行模型均为
`log10(Ionic conductivity (S cm-1))` 绝对值回归；趋势分类模型已保留，
trend-v3 使用材料 A 的已知电导率和同文献可比材料对预测 `log10(σ_B)`，再派生
绝对变化与变化比例。趋势模型必须使用经复核的配对表和 DOI/重复公式连通分组划分。

## 目录结构

```text
config/
├── chemistry/                 氧化态与离子半径规则
└── taxonomy/                  待建立的Family规范词表

data/
├── obelix/raw/                OBLiX all、文献推荐划分及CIF
├── experimental/             113条实验数据及人工标注
├── prediction_inputs/        无训练标签的待预测配方
└── splits/                    固定ID/分组划分manifest

main/                          清洗、特征、划分、训练和预测代码
runs/                          运行索引、每次模型运行及其预测
reports/                       筛选后的正式表格和图片
archive/                       只读历史模型和旧预测

File: data/absolute/data-absolute-v2-excluded.csv (part 3 of 7)
ID,Reduced Composition,Z,True Composition,Ionic conductivity (S cm-1),IC (Total),IC (Bulk),Space group,Space group #,a,b,c,alpha,beta,gamma,Family,DOI,Checked,Ref,Cif ID,Cif ref_1,Cif ref_2,note,close match,close match DOI,ICSD ID,Laskowski ID,Liion ID,removed_reason
liverpool_618_0514,Li0.25Y0.25Ta1O3,,Li0.25 Y0.25 Ta1 O3,4.39e-09,,,,,,,,,,,Perovskite,10.1016/s0167-2738(98)00414-7,0,data/database/liverpool/LiIonDatabase.csv,,,,source_id=618; measured_temperature_C=147; chemical_family=#N/A,,,,,,"Liverpool temperature outside room-temperature range [20, 30] C"
liverpool_628_0517,Sr0.5Li0.5Ta0.75Cr0.25O3,,Sr0.5 Li0.5 Ta0.75 Cr0.25 O3,0.000355,,,,,,,,,,,Perovskite,10.1016/s0378-7753(97)02645-1,0,data/database/liverpool/LiIonDatabase.csv,,,,source_id=628; measured_temperature_C=75; chemical_family=Oxides,,,,,,"Liverpool temperature outside room-temperature range [20, 30] C"
liverpool_629_0518,Sr0.5Li0.5Ta0.75Fe0.25O3,,Sr0.5 Li0.5 Ta0.75 Fe0.25 O3,0.000661,,,,,,,,,,,Perovskite,10.1016/s0378-7753(97)02645-1,0,data/database/liverpool/LiIonDatabase.csv,,,,source_id=629; measured_temperature_C=75; chemical_family=Oxides,,,,,,"Liverpool temperature outside room-temperature range [20, 30] C"
liverpool_646_0533,LiCaTiNbO6,,Li1 Ca1 Ti1 Nb1 O6,1e-07,,,,,,,,,,,Perovskite,10.1021/cm9810382,0,data/database/liverpool/LiIonDatabase.csv,,,,source_id=646; measured_temperature_C=208; chemical_family=#N/A,,,,,,"Liverpool temperature outside room-temperature range [20, 30] C"
liverpool_662_0549,Li0.27La0.59Ti1O3,,Li0.27 La0.59 Ti1 O3,0.0141,,,,,,,,,,,Perovskite,10.2109/jcersj.105.548,0,data/database/liverpool/LiIonDatabase.csv,,,,source_id=662; measured_temperature_C=127; chemical_family=Oxides,,,,,,"Liverpool temperature outside room-temperature range [20, 30] C"
liverpool_664_0551,Li3Br0.5Cl0.5O1,,Li3 Br0.5 Cl0.5 O1,0.00301,,,,,,,,,,,Anti-Perovskite,10.1021/ja305709z,0,data/database/liverpool/LiIonDatabase.csv,,,,source_id=664; measured_temperature_C=253; chemical_family=#N/A,,,,,,"Liverpool temperature outside room-temperature range [20, 30] C"
liverpool_665_0552,Li3Br0.5Cl0.5O1,,Li3 Br0.5 Cl0.5 O1,0.0193,,,,,,,,,,,Anti-Perovskite,10.1021/ja305709z,0,data/database/liverpool/LiIonDatabase.csv,,,,source_id=665; measured_temperature_C=260.76; chemical_family=#N/A,,,,,,"Liverpool temperature outside room-temperature range [20, 30] C"
liverpool_666_0553,Li3Br0.5Cl0.5O1,,Li3 Br0.5 Cl0.5 O1,0.00398,,,,,,,,,,,Anti-Perovskite,10.1021/ja305709z,0,data/database/liverpool/LiIonDatabase.csv,,,,source_id=666; measured_temperature_C=171.78; chemical_family=#N/A,,,,,,"Liverpool temperature outside room-temperature range [20, 30] C"
liverpool_667_0554,Li3ClO,,Li3 Cl1 O1,0.00354,,,,,,,,,,,Anti-Perovskite,10.1021/ja305709z,0,data/database/liverpool/LiIonDatabase.csv,,,,source_id=667; measured_temperature_C=253.44; chemical_family=#N/A,,,,,,"Liverpool temperature outside room-temperature range [20, 30] C"
liverpool_668_0555,Li3Br0.5Cl0.5O1,,Li3 Br0.5 Cl0.5 O1,0.00158,,,,,,,,,,,Anti-Perovskite,10.1021/ja305709z,0,data/database/liverpool/LiIonDatabase.csv,,,,source_id=668; measured_temperature_C=90.59; chemical_family=#N/A,,,,,,"Liverpool temperature outside room-temperature range [20, 30] C"
liverpool_670_0557,Li3ClO,,Li3 Cl1 O1,0.000902,,,,,,,,,,,Anti-Perovskite,10.1021/ja305709z,0,data/database/liverpool/LiIonDatabase.csv,,,,source_id=670; measured_temperature_C=150.88; chemical_family=#N/A,,,,,,"Liverpool temperature outside room-temperature range [20, 30] C"
liverpool_671_0558,Li3ClO,,Li3 Cl1 O1,0.000419,,,,,,,,,,,Anti-Perovskite,10.1021/ja305709z,0,data/database/liverpool/LiIonDatabase.csv,,,,source_id=671; measured_temperature_C=90.16; chemical_family=#N/A,,,,,,"Liverpool temperature outside room-temperature range [20, 30] C"
liverpool_672_0559,Li3ClO,,Li3 Cl1 O1,0.000141,,,,,,,,,,,Anti-Perovskite,10.1021/ja305709z,0,data/database/liverpool/LiIonDatabase.csv,,,,source_id=672; measured_temperature_C=30.51; chemical_family=Oxides and Other Anions,,,,,,"Liverpool temperature outside room-temperature range [20, 30] C"
liverpool_676_0562,Li1.2Ta0.9Al1.1P3O12,,Li1.2 Ta0.9 Al1.1 P3 O12,0.012,,,,,,,,,,,NASICON,10.1039/a807007e,0,data/database/liverpool/LiIonDatabase.csv,,,,source_id=676; measured_temperature_C=350; chemical_family=#N/A,,,,,,"Liverpool temperature outside room-temperature range [20, 30] C"
liverpool_677_0563,LiTaAl(PO4)3,,Li1 Ta1 Al1 P3 O12,0.01,,,,,,,,,,,NASICON,10.1039/a807007e,0,data/database/liverpool/LiIonDatabase.csv,,,,source_id=677; measured_temperature_C=350; chemical_family=#N/A,,,,,,"Liverpool temperature outside room-temperature range [20, 30] C"
liverpool_680_0564,SrLiTaTiO6,,Sr1 Li1 Ta1 Ti1 O6,0.063,,,,,,,,,,,Perovskite,10.1021/cm9810382,0,data/database/liverpool/LiIonDatabase.csv,,,,source_id=680; measured_temperature_C=360; chemical_family=Oxides,,,,,,"Liverpool temperature outside room-temperature range [20, 30] C"
liverpool_681_0565,Sr1.65Li1Ta1.7Ti1.3O9,,Sr1.65 Li1 Ta1.7 Ti1.3 O9,0.114,,,,,,,,,,,Perovskite,10.1021/cm9810382,0,data/database/liverpool/LiIonDatabase.csv,,,,source_id=681; measured_temperature_C=360; chemical_family=Oxides,,,,,,"Liverpool temperature outside room-temperature range [20, 30] C"
liverpool_682_0566,Sr2LiTaTi2O9,,Sr2 Li1 Ta1 Ti2 O9,0.0032,,,,,,,,,,,Perovskite,10.1021/cm9810382,0,data/database/liverpool/LiIonDatabase.csv,,,,source_id=682; measured_temperature_C=360; chemical_family=Oxides,,,,,,"Liverpool temperature outside room-temperature range [20, 30] C"
liverpool_684_0568,Sr1.65Li1Ti1.3Nb1.7O9,,Sr1.65 Li1 Ti1.3 Nb1.7 O9,0.042,,,,,,,,,,,Perovskite,10.1021/cm9810382,0,data/database/liverpool/LiIonDatabase.csv,,,,source_id=684; measured_temperature_C=360; chemical_family=Oxides,,,,,,"Liverpool temperature outside room-temperature range [20, 30] C"
liverpool_685_0569,Sr1.65Li1Zr1.3Ta1.7O9,,Sr1.65 Li1 Zr1.3 Ta1.7 O9,0.042,,,,,,,,,,,Perovskite,10.1021/cm9810382,0,data/database/liverpool/LiIonDatabase.csv,,,,source_id=685; measured_temperature_C=360; chemical_family=Oxides,,,,,,"Liverpool temperature outside room-temperature range [20, 30] C"
liverpool_686_0570,Sr2LiTi2NbO9,,Sr2 Li1 Ti2 Nb1 O9,3.35e-05,,,,,,,,,,,Perovskite,10.1021/cm9810382,0,data/database/liverpool/LiIonDatabase.csv,,,,source_id=686; measured_temperature_C=205; chemical_family=#N/A,,,,,,"Liverpool temperature outside room-temperature range [20, 30] C"
liverpool_687_0571,Ba2LiTi2NbO9,,Ba2 Li1 Ti2 Nb1 O9,1e-06,,,,,,,,,,,Perovskite,10.1021/cm9810382,0,data/database/liverpool/LiIonDatabase.csv,,,,source_id=687; measured_temperature_C=102; chemical_family=#N/A,,,,,,"Liverpool temperature outside room-temperature range [20, 30] C"
liverpool_688_0572,LiCaTiNbO6,,Li1 Ca1 Ti1 Nb1 O6,1.03e-07,,,,,,,,,,,Perovskite,10.1021/cm9810382,0,data/database/liverpool/LiIonDatabase.csv,,,,source_id=688; measured_temperature_C=205; chemical_family=#N/A,,,,,,"Liverpool temperature outside room-temperature range [20, 30] C"
liverpool_689_0573,Sr2LiTi2NbO9,,Sr2 Li1 Ti2 Nb1 O9,3.47e-06,,,,,,,,,,,Perovskite,10.1021/cm9810382,0,data/database/liverpool/LiIonDatabase.csv,,,,source_id=689; measured_temperature_C=100; chemical_family=#N/A,,,,,,"Liverpool temperature outside room-temperature range [20, 30] C"
liverpool_690_0574,LiCa2Ti2NbO9,,Li1 Ca2 Ti2 Nb1 O9,1.89e-07,,,,,,,,,,,Perovskite,10.1021/cm9810382,0,data/database/liverpool/LiIonDatabase.csv,,,,source_id=690; measured_temperature_C=300; chemical_family=#N/A,,,,,,"Liverpool temperature outside room-temperature range [20, 30] C"
liverpool_691_0575,Li3Cr(MoO4)3,,Li3 Cr1 Mo3 O12,0.0039,,,,,,,,,,,LISICON,10.1039/b301189e,0,data/database/liverpool/LiIonDatabase.csv,,,,source_id=691; measured_temperature_C=600; chemical_family=#N/A,,,,,,"Liverpool temperature outside room-temperature range [20, 30] C"
liverpool_692_0576,Li2Mg2(MoO4)3,,Li2 Mg2 Mo3 O12,0.00233,,,,,,,,,,,Lysonite,10.1039/b301189e,0,data/database/liverpool/LiIonDatabase.csv,,,,source_id=692; measured_temperature_C=600; chemical_family=#N/A,,,,,,"Liverpool temperature outside room-temperature range [20, 30] C"
liverpool_693_0577,Li3Fe(MoO4)3,,Li3 Fe1 Mo3 O12,0.0014,,,,,,,,,,,Lysonite,10.1039/b301189e,0,data/database/liverpool/LiIonDatabase.csv,,,,source_id=693; measured_temperature_C=600; chemical_family=#N/A,,,,,,"Liverpool temperature outside room-temperature range [20, 30] C"
liverpool_694_0578,Li3Cr(MoO4)3,,Li3 Cr1 Mo3 O12,2.6e-06,,,,,,,,,,,Lysonite,10.1039/b301189e,0,data/database/liverpool/LiIonDatabase.csv,,,,source_id=694; measured_temperature_C=300; chemical_family=#N/A,,,,,,"Liverpool temperature outside room-temperature range [20, 30] C"
liverpool_695_0579,Li3Fe(MoO4)3,,Li3 Fe1 Mo3 O12,6.6e-07,,,,,,,,,,,Lysonite,10.1039/b301189e,0,data/database/liverpool/LiIonDatabase.csv,,,,source_id=695; measured_temperature_C=300; chemical_family=#N/A,,,,,,"Liverpool temperature outside room-temperature range [20, 30] C"
liverpool_696_0580,Li2Mg2(MoO4)3,,Li2 Mg2 Mo3 O12,3.16e-08,,,,,,,,,,,Lysonite,10.1039/b301189e,0,data/database/liverpool/LiIonDatabase.csv,,,,source_id=696; measured_temperature_C=276; chemical_family=#N/A,,,,,,"Liverpool temperature outside room-temperature range [20, 30] C"
liverpool_709_0592,Li3PS4,,Li3 P1 S4,1.09e-05,,,,,,,,,,,Other,10.1016/0167-2738(84)90097-3,0,data/database/liverpool/LiIonDatabase.csv,,,,source_id=709; measured_temperature_C=103; chemical_family=#N/A,,,,,,"Liverpool temperature outside room-temperature range [20, 30] C"
liverpool_711_0594,LiAlSiO4,,Li1 Al1 Si1 O4,0.004,,,,,,,,,,,NASICON,10.1016/0375-9601(75)90788-4,0,data/database/liverpool/LiIonDatabase.csv,,,,source_id=711; measured_temperature_C=500; chemical_family=#N/A,,,,,,"Liverpool temperature outside room-temperature range [20, 30] C"
liverpool_719_0601,LiBH4,,Li1 B1 H4,4e-08,,,,,,,,,,,Other,10.1021/ja907249p,0,data/database/liverpool/LiIonDatabase.csv,,,,source_id=719; measured_temperature_C=40; chemical_family=#N/A,,,,,,"Liverpool temperature outside room-temperature range [20, 30] C"
liverpool_721_0602,Li10Ge(PS6)2,,Li10 Ge1 P2 S12,0.0794,,,,,,,,,,,Thio-LISICON,10.1038/nmat3066,0,data/database/liverpool/LiIonDatabase.csv,,,,source_id=721; measured_temperature_C=86.61; chemical_family=Sulphides,,,,,,"Liverpool temperature outside room-temperature range [20, 30] C"
liverpool_733_0611,Li5La3Nb2O12,,Li5 La3 Nb2 O12,8e-06,,,,,,,,,,,Garnet,10.1111/j.1151-2916.2003.tb03318.x,0,data/database/liverpool/LiIonDatabase.csv,,,,source_id=733; measured_temperature_C=15; chemical_family=Oxides,,,,,,"Liverpool temperature outside room-temperature range [20, 30] C"
liverpool_734_0612,Li5La3Ta2O12,,Li5 La3 Ta2 O12,0.0166,,,,,,,,,,,Garnet,10.1111/j.1151-2916.2003.tb03318.x,0,data/database/liverpool/LiIonDatabase.csv,,,,source_id=734; measured_temperature_C=393; chemical_family=Oxides,,,,,,"Liverpool temperature outside room-temperature range [20, 30] C"
liverpool_736_0614,Li3Fe2(PO4)3,,Li3 Fe2 P3 O12,1.42e-06,,,,,,,,,,,Glass-Ceramic,10.1016/0167-2738(90)90442-t,0,data/database/liverpool/LiIonDatabase.csv,,,,source_id=736; measured_temperature_C=100; chemical_family=#N/A,,,,,,"Liverpool temperature outside room-temperature range [20, 30] C"
liverpool_737_0615,Li6FeCl8,,Li6 Fe1 Cl8,2.2e-06,,,,,,,,,,,Rocksalt,10.1002/zaac.19875531020,0,data/database/liverpool/LiIonDatabase.csv,,,,source_id=737; measured_temperature_C=100; chemical_family=#N/A,,,,,,"Liverpool temperature outside room-temperature range [20, 30] C"
liverpool_763_0634,Li4.8Al0.8Si0.2S4,,Li4.8 Al0.8 Si0.2 S4,0.00366,,,,,,,,,,,Thio-LISICON,10.1006/jssc.2002.9701,0,data/database/liverpool/LiIonDatabase.csv,,,,source_id=763; measured_temperature_C=291; chemical_family=#N/A,,,,,,"Liverpool temperature outside room-temperature range [20, 30] C"
liverpool_766_0637,Li3PS4,,Li3 P1 S4,0.000158,,,,,,,,,,,Thio-LISICON,10.1016/0167-2738(84)90097-3,0,data/database/liverpool/LiIonDatabase.csv,,,,source_id=766; measured_temperature_C=181; chemical_family=#N/A,,,,,,"Liverpool temperature outside room-temperature range [20, 30] C"
liverpool_768_0638,Li7.06La3Y0.06Zr1.94O12,,Li7.06 La3 Y0.06 Zr1.94 O12,0.00527,,,,,,,,,,,Garnet,10.1016/j.elecom.2011.08.014,0,data/database/liverpool/LiIonDatabase.csv,,,,source_id=768; measured_temperature_C=127; chemical_family=Oxides,,,,,,"Liverpool temperature outside room-temperature range [20, 30] C"
liverpool_780_0650,Li3.9Zn0.05Ge1S4,,Li3.9 Zn0.05 Ge1 S4,0.00411,,,,,,,,,,,Thio-LISICON,10.1016/s0167-2738(00)00277-0,0,data/database/liverpool/LiIonDatabase.csv,,,,source_id=780; measured_temperature_C=300; chemical_family=#N/A,,,,,,"Liverpool temperature outside room-temperature range [20, 30] C"
liverpool_782_0652,Li4.275Ga0.25Ge0.61S4,,Li4.275 Ga0.25 Ge0.61 S4,0.00243,,,,,,,,,,,Thio-LISICON,10.1016/s0167-2738(00)00277-0,0,data/database/liverpool/LiIonDatabase.csv,,,,source_id=782; measured_temperature_C=150; chemical_family=#N/A,,,,,,"Liverpool temperature outside room-temperature range [20, 30] C"
liverpool_788_0658,Li3Nd3(TeO6)2,,Li3 Nd3 Te2 O12,1e-05,,,,,,,,,,,Garnet,10.1021/cm060992t,0,data/database/liverpool/LiIonDatabase.csv,,,,source_id=788; measured_temperature_C=600; chemical_family=#N/A,,,,,,"Liverpool temperature outside room-temperature range [20, 30] C"
liverpool_793_0663,Li10Sn(PS6)2,,Li10 Sn1 P2 S12,0.0112,,,,,,,,,,,Thio-LISICON,10.1021/ja407393y,0,data/database/liverpool/LiIonDatabase.csv,,,,source_id=793; measured_temperature_C=60; chemical_family=Sulphides,,,,,,"Liverpool temperature outside room-temperature range [20, 30] C"
liverpool_797_0666,Li10Ge(PS6)2,,Li10 Ge1 P2 S12,0.00631,,,,,,,,,,,Thio-LISICON,10.1038/nmat3066,0,data/database/liverpool/LiIonDatabase.csv,,,,source_id=797; measured_temperature_C=5; chemical_family=Sulphides,,,,,,"Liverpool temperature outside room-temperature range [20, 30] C"
liverpool_798_0667,Li7La3(SnO6)2,,Li7 La3 Sn2 O12,2.88e-08,,,,,,,,,,,Garnet,10.1039/b907331k,0,data/database/liverpool/LiIonDatabase.csv,,,,source_id=798; measured_temperature_C=85; chemical_family=#N/A,,,,,,"Liverpool temperature outside room-temperature range [20, 30] C"
liverpool_799_0668,Li6.4La3Zr1.4Ta0.6O12,,Li6.4 La3 Zr1.4 Ta0.6 O12,0.0281,,,,,,,,,,,Garnet,10.1039/c2jm31413d,0,data/database/liverpool/LiIonDatabase.csv,,,,source_id=799; measured_temperature_C=127; chemical_family=Oxides,,,,,,"Liverpool temperature outside room-temperature range [20, 30] C"
liverpool_813_0681,Li5La3Nb2O12,,Li5 La3 Nb2 O12,0.0331,,,,,,,,,,,Garnet,10.1111/j.1151-2916.2003.tb03318.x,0,data/database/liverpool/LiIonDatabase.csv,,,,source_id=813; measured_temperature_C=393; chemical_family=Oxides,,,,,,"Liverpool temperature outside room-temperature range [20, 30] C"
liverpool_825_0688,Li1.3Ti1.7Al0.3P3O12,,Li1.3 Ti1.7 Al0.3 P3 O12,0.033,,,,,,,,,,,NASICON,10.1149/1.2086597,0,data/database/liverpool/LiIonDatabase.csv,,,,source_id=825; measured_temperature_C=200; chemical_family=#N/A,,,,,,"Liverpool temperature outside room-temperature range [20, 30] C"
liverpool_826_0689,Li1.5Al0.5Ge1.5P3O12,,Li1.5 Al0.5 Ge1.5 P3 O12,0.0843,,,,,,,,,,,NASICON,10.1016/j.jpowsour.2009.11.037,0,data/database/liverpool/LiIonDatabase.csv,,,,source_id=826; measured_temperature_C=127.05; chemical_family=#N/A,,,,,,"Liverpool temperature outside room-temperature range [20, 30] C"
liverpool_827_0690,Li1.5Al0.5Ge1.5P3O12,,Li1.5 Al0.5 Ge1.5 P3 O12,0.0324,,,,,,,,,,,NASICON,10.1016/j.jpowsour.2009.11.037,0,data/database/liverpool/LiIonDatabase.csv,,,,source_id=827; measured_temperature_C=76.74; chemical_family=#N/A,,,,,,"Liverpool temperature outside room-temperature range [20, 30] C"
liverpool_828_0691,Li1.5Al0.5Ge1.5P3O12,,Li1.5 Al0.5 Ge1.5 P3 O12,0.012,,,,,,,,,,,NASICON,10.1016/j.jpowsour.2009.11.037,0,data/database/liverpool/LiIonDatabase.csv,,,,source_id=828; measured_temperature_C=46.92; chemical_family=#N/A,,,,,,"Liverpool temperature outside room-temperature range [20, 30] C"
liverpool_830_0693,Li1.5Al0.5Ge1.5P3O12,,Li1.5 Al0.5 Ge1.5 P3 O12,0.142,,,,,,,,,,,NASICON,10.1149/1.2988731,0,data/database/liverpool/LiIonDatabase.csv,,,,source_id=830; measured_temperature_C=106.96; chemical_family=#N/A,,,,,,"Liverpool temperature outside room-temperature range [20, 30] C"
liverpool_831_0694,Li1.5Al0.5Ge1.5P3O12,,Li1.5 Al0.5 Ge1.5 P3 O12,0.0429,,,,,,,,,,,NASICON,10.1149/1.2988731,0,data/database/liverpool/LiIonDatabase.csv,,,,source_id=831; measured_temperature_C=64.71; chemical_family=#N/A,,,,,,"Liverpool temperature outside room-temperature range [20, 30] C"
liverpool_837_0697,Li2MgZrO4,,Li2 Mg1 Zr1 O4,1e-08,,,,,,,,,,,Rocksalt,10.1063/1.4710021,0,data/database/liverpool/LiIonDatabase.csv,,,,source_id=837; measured_temperature_C=140; chemical_family=#N/A,,,,,,"Liverpool temperature outside room-temperature range [20, 30] C"
liverpool_841_0699,Li25Al2P23O73,,Li100 Al8 P92 O292,7.94e-08,,,,,,,,,,,Glass,10.1016/j.jeurceramsoc.2008.12.016,0,data/database/liverpool/LiIonDatabase.csv,,,,source_id=841; measured_temperature_C=52; chemical_family=#N/A,,,,,,"Liverpool temperature outside room-temperature range [20, 30] C"
liverpool_842_0700,Li25Al2P23O73,,Li100 Al8 P92 O292,1.66e-07,,,,,,,,,,,Glass,10.1016/j.jeurceramsoc.2008.12.016,0,data/database/liverpool/LiIonDatabase.csv,,,,source_id=842; measured_temperature_C=65; chemical_family=#N/A,,,,,,"Liverpool temperature outside room-temperature range [20, 30] C"
liverpool_843_0701,Li25Al2P23O73,,Li100 Al8 P92 O292,3.55e-07,,,,,,,,,,,Glass,10.1016/j.jeurceramsoc.2008.12.016,0,data/database/liverpool/LiIonDatabase.csv,,,,source_id=843; measured_temperature_C=78; chemical_family=#N/A,,,,,,"Liverpool temperature outside room-temperature range [20, 30] C"
liverpool_844_0702,Li25Al2P23O73,,Li100 Al8 P92 O292,1.41e-06,,,,,,,,,,,Glass,10.1016/j.jeurceramsoc.2008.12.016,0,data/database/liverpool/LiIonDatabase.csv,,,,source_id=844; measured_temperature_C=97; chemical_family=#N/A,,,,,,"Liverpool temperature outside room-temperature range [20, 30] C"
liverpool_845_0703,Li25Al2P23O73,,Li100 Al8 P92 O292,5.01e-06,,,,,,,,,,,Glass,10.1016/j.jeurceramsoc.2008.12.016,0,data/database/liverpool/LiIonDatabase.csv,,,,source_id=845; measured_temperature_C=113; chemical_family=#N/A,,,,,,"Liverpool temperature outside room-temperature range [20, 30] C"
liverpool_846_0704,Li25Al2P23O73,,Li100 Al8 P92 O292,1.41e-05,,,,,,,,,,,Glass,10.1016/j.jeurceramsoc.2008.12.016,0,data/database/liverpool/LiIonDatabase.csv,,,,source_id=846; measured_temperature_C=131; chemical_family=#N/A,,,,,,"Liverpool temperature outside room-temperature range [20, 30] C"
liverpool_848_0706,Li10Al(P3O10)3,,Li100 Al10 P90 O300,1.26e-07,,,,,,,,,,,Glass,10.1016/j.jeurceramsoc.2008.12.016,0,data/database/liverpool/LiIonDatabase.csv,,,,source_id=848; measured_temperature_C=55; chemical_family=#N/A,,,,,,"Liverpool temperature outside room-temperature range [20, 30] C"
liverpool_849_0707,Li10Al(P3O10)3,,Li100 Al10 P90 O300,7.94e-07,,,,,,,,,,,Glass,10.1016/j.jeurceramsoc.2008.12.016,0,data/database/liverpool/LiIonDatabase.csv,,,,source_id=849; measured_temperature_C=85; chemical_family=#N/A,,,,,,"Liverpool temperature outside room-temperature range [20, 30] C"
liverpool_850_0708,Li10Al(P3O10)3,,Li100 Al10 P90 O300,5.01e-06,,,,,,,,,,,Glass,10.1016/j.jeurceramsoc.2008.12.016,0,data/database/liverpool/LiIonDatabase.csv,,,,source_id=850; measured_temperature_C=112; chemical_family=#N/A,,,,,,"Liverpool temperature outside room-temperature range [20, 30] C"
liverpool_851_0709,Li10Al(P3O10)3,,Li100 Al10 P90 O300,1.78e-05,,,,,,,,,,,Glass,10.1016/j.jeurceramsoc.2008.12.016,0,data/database/liverpool/LiIonDatabase.csv,,,,source_id=851; measured_temperature_C=128; chemical_family=#N/A,,,,,,"Liverpool temperature outside room-temperature range [20, 30] C"
liverpool_854_0712,Li4La5S2(IO)5,,Li4 La5 S2 I5 O5,3.09e-08,,,,,,,,,,,Glass,10.1016/j.ssi.2008.01.072,0,data/database/liverpool/LiIonDatabase.csv,,,,source_id=854; measured_temperature_C=210; chemical_family=#N/A,,,,,,"Liverpool temperature outside room-temperature range [20, 30] C"
liverpool_856_0714,LiPO3,,Li1 P1 O3,5.5e-08,,,,,,,,,,,Glass,10.1016/j.ssi.2008.04.015,0,data/database/liverpool/LiIonDatabase.csv,,,,source_id=856; measured_temperature_C=70; chemical_family=#N/A,,,,,,"Liverpool temperature outside room-temperature range [20, 30] C"
liverpool_860_0718,Li0.5Ag0.5P0.5I0.5O1.5,,Li0.5 Ag0.5 P0.5 I0.5 O1.5,6.46e-07,,,,,,,,,,,Glass,10.1016/j.ssi.2008.04.015,0,data/database/liverpool/LiIonDatabase.csv,,,,source_id=860; measured_temperature_C=130; chemical_family=#N/A,,,,,,"Liverpool temperature outside room-temperature range [20, 30] C"
liverpool_863_0721,Li7La3Ta2O13,,Li7 La3 Ta2 O13,3.3e-06,,,,,,,,,,,Garnet,10.1016/j.ssi.2009.07.002,0,data/database/liverpool/LiIonDatabase.csv,,,,source_id=863; measured_temperature_C=48; chemical_family=#N/A,,,,,,"Liverpool temperature outside room-temperature range [20, 30] C"
liverpool_864_0722,Li47La47Ti94(SiO49)6,,Li47 La47 Ti94 Si6 O294,6.3e-06,,,,,,,,,,,Glass-Ceramic,10.1016/j.ssi.2008.08.013,0,data/database/liverpool/LiIonDatabase.csv,,,,source_id=864; measured_temperature_C=15; chemical_family=Oxides,,,,,,"Liverpool temperature outside room-temperature range [20, 30] C"
liverpool_865_0723,Li48.5La48.5Ti97Si3O297,,Li48.5 La48.5 Ti97 Si3 O297,1e-05,,,,,,,,,,,Glass-Ceramic,10.1016/j.ssi.2008.08.013,0,data/database/liverpool/LiIonDatabase.csv,,,,source_id=865; measured_temperature_C=15; chemical_family=Oxides,,,,,,"Liverpool temperature outside room-temperature range [20, 30] C"
liverpool_866_0724,Li47.5La47.5Ti95Si5O295,,Li47.5 La47.5 Ti95 Si5 O295,1.25e-05,,,,,,,,,,,Glass-Ceramic,10.1016/j.ssi.2008.08.013,0,data/database/liverpool/LiIonDatabase.csv,,,,source_id=866; measured_temperature_C=15; chemical_family=Oxides,,,,,,"Liverpool temperature outside room-temperature range [20, 30] C"
liverpool_871_0729,Li3.6Ge0.4P0.6S4,,Li3.6 Ge0.4 P0.6 S4,0.00033,,,,,,,,,,,Thio-LISICON,10.1149/1.1379028,0,data/database/liverpool/LiIonDatabase.csv,,,,source_id=871; measured_temperature_C=40; chemical_family=#N/A,,,,,,"Liverpool temperature outside room-temperature range [20, 30] C"
liverpool_872_0730,Li18LaS9IO,,Li18 La1 S9 I1 O1,0.00145,,,,,,,,,,,Glass-Ceramic,10.1016/j.ssi.2008.01.072,0,data/database/liverpool/LiIonDatabase.csv,,,,source_id=872; measured_temperature_C=210; chemical_family=#N/A,,,,,,"Liverpool temperature outside room-temperature range [20, 30] C"
liverpool_873_0731,Li3.35Ge0.35P0.65S4,,Li3.35 Ge0.35 P0.65 S4,0.00251,,,,,,,,,,,Thio-LISICON,10.1149/1.1379028,0,data/database/liverpool/LiIonDatabase.csv,,,,source_id=873; measured_temperature_C=40; chemical_family=#N/A,,,,,,"Liverpool temperature outside room-temperature range [20, 30] C"
liverpool_874_0732,Li1.6Mg0.3Ti1.7P3O12,,Li1.6 Mg0.3 Ti1.7 P3 O12,0.0053,,,,,,,,,,,NASICON,10.1016/0167-2738(86)90176-1,0,data/database/liverpool/LiIonDatabase.csv,,,,source_id=874; measured_temperature_C=300; chemical_family=#N/A,,,,,,"Liverpool temperature outside room-temperature range [20, 30] C"
liverpool_875_0733,Li3.6Ge0.4P0.6S4,,Li3.6 Ge0.4 P0.6 S4,0.00617,,,,,,,,,,,Thio-LISICON,10.1149/1.1379028,0,data/database/liverpool/LiIonDatabase.csv,,,,source_id=875; measured_temperature_C=150; chemical_family=#N/A,,,,,,"Liverpool temperature outside room-temperature range [20, 30] C"
liverpool_876_0734,Li1.6Ti1.4Ga0.6P3O12,,Li1.6 Ti1.4 Ga0.6 P3 O12,0.0084,,,,,,,,,,,NASICON,10.1016/0167-2738(86)90176-1,0,data/database/liverpool/LiIonDatabase.csv,,,,source_id=876; measured_temperature_C=300; chemical_family=#N/A,,,,,,"Liverpool temperature outside room-temperature range [20, 30] C"
liverpool_877_0735,Li2LaSIO,,Li2 La1 S1 I1 O1,0.0145,,,,,,,,,,,Glass-Ceramic,10.1016/j.ssi.2008.01.072,0,data/database/liverpool/LiIonDatabase.csv,,,,source_id=877; measured_temperature_C=210; chemical_family=#N/A,,,,,,"Liverpool temperature outside room-temperature range [20, 30] C"
liverpool_878_0736,Li14La3S7(IO)3,,Li14 La3 S7 I3 O3,0.0182,,,,,,,,,,,Glass-Ceramic,10.1016/j.ssi.2008.01.072,0,data/database/liverpool/LiIonDatabase.csv,,,,source_id=878; measured_temperature_C=210; chemical_family=#N/A,,,,,,"Liverpool temperature outside room-temperature range [20, 30] C"
liverpool_879_0737,Li3.35Ge0.35P0.65S4,,Li3.35 Ge0.35 P0.65 S4,0.0254,,,,,,,,,,,Thio-LISICON,10.1149/1.1379028,0,data/database/liverpool/LiIonDatabase.csv,,,,source_id=879; measured_temperature_C=150; chemical_family=#N/A,,,,,,"Liverpool temperature outside room-temperature range [20, 30] C"
liverpool_880_0738,Li3.25Ge0.25P0.75S4,,Li3.25 Ge0.25 P0.75 S4,0.0398,,,,,,,,,,,Thio-LISICON,10.1149/1.1379028,0,data/database/liverpool/LiIonDatabase.csv,,,,source_id=880; measured_temperature_C=150; chemical_family=#N/A,,,,,,"Liverpool temperature outside room-temperature range [20, 30] C"
liverpool_881_0739,Li1.4Ti1.6In0.4P3O12,,Li1.4 Ti1.6 In0.4 P3 O12,0.055,,,,,,,,,,,NASICON,10.1016/0167-2738(86)90176-1,0,data/database/liverpool/LiIonDatabase.csv,,,,source_id=881; measured_temperature_C=300; chemical_family=#N/A,,,,,,"Liverpool temperature outside room-temperature range [20, 30] C"
liverpool_882_0740,Li5La3Nb2O12,,Li5 La3 Nb2 O12,0.0708,,,,,,,,,,,Garnet,10.1111/j.1151-2916.2003.tb03318.x,0,data/database/liverpool/LiIonDatabase.csv,,,,source_id=882; measured_temperature_C=527; chemical_family=#N/A,,,,,,"Liverpool temperature outside room-temperature range [20, 30] C"
liverpool_883_0741,Li6NiCl8,,Li6 Ni1 Cl8,1.67e-06,,,,,,,,,,,Rocksalt,10.1002/zaac.19875531020,0,data/database/liverpool/LiIonDatabase.csv,,,,source_id=883; measured_temperature_C=203.19; chemical_family=#N/A,,,,,,"Liverpool temperature outside room-temperature range [20, 30] C"
liverpool_884_0742,Li6CoCl8,,Li6 Co1 Cl8,4.89e-06,,,,,,,,,,,Rocksalt,10.1002/zaac.19875531020,0,data/database/liverpool/LiIonDatabase.csv,,,,source_id=884; measured_temperature_C=135.16; chemical_family=#N/A,,,,,,"Liverpool temperature outside room-temperature range [20, 30] C"
liverpool_885_0743,Li6CoCl8,,Li6 Co1 Cl8,3.34e-05,,,,,,,,,,,Rocksalt,10.1002/zaac.19875531020,0,data/database/liverpool/LiIonDatabase.csv,,,,source_id=885; measured_temperature_C=315; chemical_family=#N/A,,,,,,"Liverpool temperature outside room-temperature range [20, 30] C"
liverpool_886_0744,Li6NiCl8,,Li6 Ni1 Cl8,0.0189,,,,,,,,,,,Rocksalt,10.1002/zaac.19875531020,0,data/database/liverpool/LiIonDatabase.csv,,,,source_id=886; measured_temperature_C=393.66; chemical_family=#N/A,,,,,,"Liverpool temperature outside room-temperature range [20, 30] C"
liverpool_887_0745,Li6FeCl8,,Li6 Fe1 Cl8,1.55e-06,,,,,,,,,,,Rocksalt,10.1002/zaac.19875531020,0,data/database/liverpool/LiIonDatabase.csv,,,,source_id=887; measured_temperature_C=90.63; chemical_family=#N/A,,,,,,"Liverpool temperature outside room-temperature range [20, 30] C"
liverpool_888_0746,Li6FeCl8,,Li6 Fe1 Cl8,0.00569,,,,,,,,,,,Rocksalt,10.1002/zaac.19875531020,0,data/database/liverpool/LiIonDatabase.csv,,,,source_id=888; measured_temperature_C=282; chemical_family=#N/A,,,,,,"Liverpool temperature outside room-temperature range [20, 30] C"
liverpool_897_0755,Li4.275Ga0.25Ge0.61S4,,Li4.275 Ga0.25 Ge0.61 S4,0.00141,,,,,,,,,,,Thio-LISICON,10.1016/s0167-2738(00)00277-0,0,data/database/liverpool/LiIonDatabase.csv,,,,source_id=897; measured_temperature_C=127; chemical_family=Sulphides,,,,,,"Liverpool temperature outside room-temperature range [20, 30] C"
liverpool_898_0756,Li4.8Al0.8Si0.2S4,,Li4.8 Al0.8 Si0.2 S4,7.07e-06,,,,,,,,,,,Thio-LISICON,10.1006/jssc.2002.9701,0,data/database/liverpool/LiIonDatabase.csv,,,,source_id=898; measured_temperature_C=86.7; chemical_family=#N/A,,,,,,"Liverpool temperature outside room-temperature range [20, 30] C"
liverpool_899_0757,Li4GeS4,,Li4 Ge1 S4,5.25e-05,,,,,,,,,,,Thio-LISICON,10.1016/s0167-2738(00)00277-0,0,data/database/liverpool/LiIonDatabase.csv,,,,source_id=899; measured_temperature_C=127; chemical_family=Sulphides,,,,,,"Liverpool temperature outside room-temperature range [20, 30] C"
liverpool_900_0758,Li4SnS4,,Li4 Sn1 S4,0.003,,,,,,,,,,,Thio-LISICON,10.1021/cm3011315,0,data/database/liverpool/LiIonDatabase.csv,,,,source_id=900; measured_temperature_C=100; chemical_family=Sulphides,,,,,,"Liverpool temperature outside room-temperature range [20, 30] C"
liverpool_902_0760,Li5GaS4,,Li5 Ga1 S4,5.1e-08,,,,,,,,,,,Thio-LISICON,10.1016/s0167-2738(00)00277-0,0,data/database/liverpool/LiIonDatabase.csv,,,,source_id=902; measured_temperature_C=100; chemical_family=#N/A,,,,,,"Liverpool temperature outside room-temperature range [20, 30] C"
liverpool_908_0766,LiMgPO4,,Li1 Mg1 P1 O4,4.68e-10,,,,,,,,,,,Olivine,10.1021/cm504518q,0,data/database/liverpool/LiIonDatabase.csv,,,,source_id=908; measured_temperature_C=90; chemical_family=#N/A,,,,,,"Liverpool temperature outside room-temperature range [20, 30] C"
liverpool_909_0767,Li0.95Mg0.95In0.05P1O4,,Li0.95 Mg0.95 In0.05 P1 O4,1.12e-08,,,,,,,,,,,Olivine,10.1021/cm504518q,0,data/database/liverpool/LiIonDatabase.csv,,,,source_id=909; measured_temperature_C=90; chemical_family=#N/A,,,,,,"Liverpool temperature outside room-temperature range [20, 30] C"
liverpool_910_0768,Li0.9Mg0.9In0.1P1O4,,Li0.9 Mg0.9 In0.1 P1 O4,2.51e-08,,,,,,,,,,,Olivine,10.1021/cm504518q,0,data/database/liverpool/LiIonDatabase.csv,,,,source_id=910; measured_temperature_C=90; chemical_family=#N/A,,,,,,"Liverpool temperature outside room-temperature range [20, 30] C"
liverpool_911_0769,Li0.85Mg0.85In0.15P1O4,,Li0.85 Mg0.85 In0.15 P1 O4,7.08e-08,,,,,,,,,,,Olivine,10.1021/cm504518q,0,data/database/liverpool/LiIonDatabase.csv,,,,source_id=911; measured_temperature_C=90; chemical_family=#N/A,,,,,,"Liverpool temperature outside room-temperature range [20, 30] C"
liverpool_912_0770,Li0.83Mg0.83In0.17P1O4,,Li0.83 Mg0.83 In0.17 P1 O4,7.94e-08,,,,,,,,,,,Olivine,10.1021/cm504518q,0,data/database/liverpool/LiIonDatabase.csv,,,,source_id=912; measured_temperature_C=90; chemical_family=#N/A,,,,,,"Liverpool temperature outside room-temperature range [20, 30] C"
liverpool_914_0772,Li3AlS3,,Li3 Al1 S3,6.31e-07,,,,,,,,,,,Other,10.1021/acs.chemmater.9b03230,0,data/database/liverpool/LiIonDatabase.csv,,,,source_id=914; measured_temperature_C=108; chemical_family=#N/A,,,,,,"Liverpool temperature outside room-temperature range [20, 30] C"
liverpool_916_0774,Li6Si(ClO2)2,,Li6 Si1 Cl2 O4,6.2e-06,,,,,,,,,,,Argyrodite,10.1021/acs.chemmater.1c00157,0,data/database/liverpool/LiIonDatabase.csv,,,,source_id=916; measured_temperature_C=302; chemical_family=#N/A,,,,,,"Liverpool temperature outside room-temperature range [20, 30] C"
liverpool_918_0776,LiTa2PO8,,Li1 Ta2 P1 O8,0.0158,,,,,,,,,,,Other,10.1039/c8ta09170f,0,data/database/liverpool/LiIonDatabase.csv,,,,source_id=918; measured_temperature_C=85; chemical_family=#N/A,,,,,,"Liverpool temperature outside room-temperature range [20, 30] C"
liverpool_919_0777,Li1.4P0.6S2.2,,Li1.4 P0.6 S2.2,0.00316,,,,,,,,,,,Glass-Ceramic,10.1016/j.ssi.2006.07.017,0,data/database/liverpool/LiIonDatabase.csv,,,,source_id=919; measured_temperature_C=45; chemical_family=#N/A,,,,,,"Liverpool temperature outside room-temperature range [20, 30] C"
liverpool_920_0778,Li4.8Al0.8Si0.2S4,,Li4.8 Al0.8 Si0.2 S4,0.00398,,,,,,,,,,,Thio-LISICON,10.1006/jssc.2002.9701,0,data/database/liverpool/LiIonDatabase.csv,,,,source_id=920; measured_temperature_C=253; chemical_family=Oxides and Other Anions,,,,,,"Liverpool temperature outside room-temperature range [20, 30] C"
liverpool_921_0779,LiF,,Li1 F1,7.75e-09,,,,,,,,,,,Rocksalt,,0,data/database/liverpool/LiIonDatabase.csv,,,,source_id=921; measured_temperature_C=392; chemical_family=Oxides,,,,,,missing or invalid DOI
liverpool_922_0780,Li0.022La0.118Ti0.2Al0.004O0.631,,Li0.022 La0.118 Ti0.2 Al0.004 O0.631,0.00562,,,,,,,,,,,Perovskite,10.1007/bf02378009,0,data/database/liverpool/LiIonDatabase.csv,,,,source_id=922; measured_temperature_C=97.37; chemical_family=#N/A,,,,,,"Liverpool temperature outside room-temperature range [20, 30] C"
liverpool_922_0781,LiF,,Li1 F1,2.65e-09,,,,,,,,,,,Rocksalt,,0,data/database/liverpool/LiIonDatabase.csv,,,,source_id=922; measured_temperature_C=351; chemical_family=#N/A,,,,,,missing or invalid DOI
liverpool_923_0782,LiF,,Li1 F1,1.07e-09,,,,,,,,,,,Rocksalt,,0,data/database/liverpool/LiIonDatabase.csv,,,,source_id=923; measured_temperature_C=321; chemical_family=#N/A,,,,,,missing or invalid DOI
liverpool_924_0783,LiF,,Li1 F1,1.85e-10,,,,,,,,,,,Rocksalt,10.1023/a:1006564921011,0,data/database/liverpool/LiIonDatabase.csv,,,,source_id=924; measured_temperature_C=270; chemical_family=#N/A,,,,,,"Liverpool temperature outside room-temperature range [20, 30] C"
liverpool_925_0784,LiF,,Li1 F1,1.41e-11,,,,,,,,,,,Rocksalt,10.1023/a:1006564921011,0,data/database/liverpool/LiIonDatabase.csv,,,,source_id=925; measured_temperature_C=203; chemical_family=#N/A,,,,,,"Liverpool temperature outside room-temperature range [20, 30] C"
liverpool_926_0785,LiF,,Li1 F1,5.7e-13,,,,,,,,,,,Rocksalt,10.1023/a:1006564921011,0,data/database/liverpool/LiIonDatabase.csv,,,,source_id=926; measured_temperature_C=142; chemical_family=#N/A,,,,,,"Liverpool temperature outside room-temperature range [20, 30] C"
liverpool_928_0787,Li0.022La0.115Ti0.165Al0.055O0.618,,Li0.022 La0.115 Ti0.165 Al0.055 O0.618,0.00446,,,,,,,,,,,Perovskite,10.1007/bf02378009,0,data/database/liverpool/LiIonDatabase.csv,,,,source_id=928; measured_temperature_C=97.37; chemical_family=#N/A,,,,,,"Liverpool temperature outside room-temperature range [20, 30] C"
liverpool_2031_0820,LiF,,Li1 F1,1.18e-14,,,,,,,,,,,Rocksalt,,0,data/database/liverpool/LiIonDatabase.csv,,,,source_id=2031; measured_temperature_C=25; chemical_family=Halides,,,,,,missing or invalid DOI
epv,Li0.27La0.58Ti1O3,,Li0.27 La0.58 Ti1 O3,0.000832,,,,,,,,,,,perovskites,10.1016/s0167-2738(98)00070-8,1,data/database/obelix/processed/all-v1.csv,,,,synthesis_method=淬火（无序相，Pm-3m）; measured_temperature=RT; amorphous=unknow; source_year=1998,,,,,,duplicate DOI+formula; kept 5h8 from v1
yhc,Li0.36La0.55Ti1O3,,Li0.36 La0.55 Ti1 O3,0.00154,,,,,,,,,,,perovskites,10.1016/s0167-2738(98)00070-8,1,data/database/obelix/processed/all-v1.csv,,,,synthesis_method=淬火（无序相，Pm-3m）; measured_temperature=RT; amorphous=unknow; source_year=1998,,,,,,duplicate DOI+formula; kept 2lu from v1
q3c,Li0.39La0.54Ti1O3,,Li0.39 La0.54 Ti1 O3,0.00125,,,,,,,,,,,perovskites,10.1016/s0167-2738(98)00070-8,1,data/database/obelix/processed/all-v1.csv,,,,synthesis_method=淬火（无序相，Pm-3m）; measured_temperature=RT; amorphous=unknow; source_year=1998,,,,,,duplicate DOI+formula; kept bd5 from v1
pdv,Li0.45La0.52Ti1O3,,Li0.45 La0.52 Ti1 O3,0.000785,,,,,,,,,,,perovskites,10.1016/s0167-2738(98)00070-8,1,data/database/obelix/processed/all-v1.csv,,,,synthesis_method=淬火（无序相，Pm-3m）; measured_temperature=RT; amorphous=unknow; source_year=1998,,,,,,duplicate DOI+formula; kept ukw from v1
v12,Li3InCl6,,Li3 In1 Cl6,0.00204,,,,,,,,,,,halides,10.1002/anie.201909805,1,data/database/obelix/processed/all-v1.csv,,,,Curator row 12; water-mediated synthesis and vacuum dehydration at 200 C; original 2.04 mS/cm at 25 C; synthesis_method=水介导合成 + 200°C真空脱水; measured_temperature=25; amorphous=否; source_year=2019,,,,,,duplicate DOI+formula; kept de5 from v1
v49,Li3InCl6,,Li3 In1 Cl6,0.00083,,,,,,,,,,,halides,10.1039/c9ee02311a,1,data/database/obelix/processed/all-v1.csv,,,,Curator row 49; ball-milled without annealing; corrected DOI; original 0.83 mS/cm; synthesis_method=球磨（未退火）; measured_temperature=RT; amorphous=否; source_year=2019,,,,,,duplicate DOI+formula; kept v23 from v1
yz7,Li2.5Y0.5Zr0.5Cl6,,Li2.5 Y0.5 Zr0.5 Cl6,0.0014,,,,,,,,,,,halides,10.1021/acsenergylett.9b02599,1,data/database/obelix/processed/all-v1.csv,,,,Human-verified Figure 1d extraction; curator row 26-7; phase III (orthorhombic); original 1.4 mS/cm at 25 C; existing OBLiX record retained; synthesis_method=unknow; measured_temperature=25; amorphous=否; source_year=2020,,,,,,duplicate DOI+formula; kept n7a from v1
trv1_0021,Li2HBrO,,Li2 H1 Br1 O1,1.99e-06,,,,,,,,,,,antiperovskite,10.1039/d2ta01462a,1,data/database/obelix/processed/all-v1.csv,,,,慢冷样品；电导率提高约1.5倍; synthesis_method=熔融-凝固法+慢冷（1°C/min）; measured_temperature=25; amorphous=否; source_year=2022,,,,,,duplicate DOI+formula; kept trv1_0020 from v1
trv1_0150,ZnH12C4(Br2N)2,,Zn1 H12 C4 Br4 N2,0.00023,,,,,,,,,,,hybrid halide,10.1038/s41467-026-68394-4,1,data/database/obelix/processed/all-v1.csv,,,,PipZnBr4；1:1化学计量比; synthesis_method=水热/溶剂热法+冷压; measured_temperature=25; amorphous=unknow; source_year=2026,,,,,,duplicate DOI+formula; kept trv1_0149 from v1
caltech_icsd_1125,Li4B7ClO12,,Li4 B7 Cl1 O12,2.4e-05,,,,,,,,,,,boracites,10.1107/s0567740877009443,0,data/database/caltech/ionic_conductivity_database .csv,,,,lowest_extrapolation_temperature_K=na,,,1125,,,duplicate DOI+formula; kept 6l9 from v1
caltech_icsd_4819,Li6Cu(B2O5)2,,Li6 Cu1 B4 O10,1e-13,,,,,,,,,,,copper_pyroborate,10.1021/acs.inorgchem.8b01785,0,data/database/caltech/ionic_conductivity_database .csv,,,,lowest_extrapolation_temperature_K=420,,,4819,,,duplicate DOI+formula; kept clt from v1
caltech_icsd_8407,Li3SbS4,,Li3 Sb1 S4,4.8e-09,,,,,,,,,,,thio_lisicon,10.1016/j.ssi.2019.01.017,0,data/database/caltech/ionic_conductivity_database .csv,,,,lowest_extrapolation_temperature_K=na,,,8407,,,duplicate DOI+formula; kept mq1 from v1
caltech_icsd_9082,Li5GaO4,,Li5 Ga1 O4,5.33e-12,,,,,,,,,,,oxides,10.1016/0025-5408(76)90169-0,0,data/database/caltech/ionic_conductivity_database .csv,,,,lowest_extrapolation_temperature_K=385,,,9082,,,duplicate DOI+formula; kept 9zk from v1
caltech_icsd_14762,Li6PS5Br,,Li6 P1 S5 Br1,0.00138,,,,,,,,,,,unknown,10.1039/c9ta02126d,0,data/database/caltech/ionic_conductivity_database .csv,,,,lowest_extrapolation_temperature_K=na,,,14762,,,duplicate DOI+formula; kept caltech_icsd_14761 from caltech
caltech_icsd_14763,Li6PS5Br,,Li6 P1 S5 Br1,0.00165,,,,,,,,,,,unknown,10.1039/c9ta02126d,0,data/database/caltech/ionic_conductivity_database .csv,,,,lowest_extrapolation_temperature_K=na,,,14763,,,duplicate DOI+formula; kept caltech_icsd_14761 from caltech
caltech_icsd_14764,Li6PS5Br,,Li6 P1 S5 Br1,0.00258,,,,,,,,,,,unknown,10.1039/c9ta02126d,0,data/database/caltech/ionic_conductivity_database .csv,,,,lowest_extrapolation_temperature_K=na,,,14764,,,duplicate DOI+formula; kept caltech_icsd_14761 from caltech
caltech_icsd_14765,Li6PS5Br,,Li6 P1 S5 Br1,0.00141,,,,,,,,,,,unknown,10.1039/c9ta02126d,0,data/database/caltech/ionic_conductivity_database .csv,,,,lowest_extrapolation_temperature_K=na,,,14765,,,duplicate DOI+formula; kept caltech_icsd_14761 from caltech
caltech_icsd_16176,Li3Fe(MoO4)3,,Li3 Fe1 Mo3 O12,6.26e-15,,,,,,,,,,,molybdates,10.1039/b301189e,0,data/database/caltech/ionic_conductivity_database .csv,,,,lowest_extrapolation_temperature_K=501,,,16176,,,duplicate DOI+formula; kept mfu from v1
caltech_icsd_16229,Li5AlO4,,Li5 Al1 O4,2.9e-14,,,,,,,,,,,oxides,10.1016/0025-5408(76)90169-0,0,data/database/caltech/ionic_conductivity_database .csv,,,,lowest_extrapolation_temperature_K=400,,,16229,,,duplicate DOI+formula; kept 5z0 from v1
caltech_icsd_17638,Li3InCl6,,Li3 In1 Cl6,0.00204,,,,,,,,,,,halides,10.1002/anie.201909805,0,data/database/caltech/ionic_conductivity_database .csv,,,,lowest_extrapolation_temperature_K=na,,,17638,,,duplicate DOI+formula; kept de5 from v1
caltech_icsd_18152,LiGaO2,,Li1 Ga1 O2,4.12e-17,,,,,,,,,,,oxides,10.1007/bf00549810,0,data/database/caltech/ionic_conductivity_database .csv,,,,lowest_extrapolation_temperature_K=547,,,18152,,,duplicate DOI+formula; kept bsa from v1
caltech_icsd_19946,Li0.29La0.57Ti1O3,,Li0.29 La0.57 Ti1 O3,0.001,,,,,,,,,,,unknown,10.1016/j.ssi.2020.115486,0,data/database/caltech/ionic_conductivity_database .csv,,,,lowest_extrapolation_temperature_K=na,,,19946,,,duplicate DOI+formula; kept caltech_icsd_19945 from caltech
caltech_icsd_22247,LiAlH4,,Li1 Al1 H4,8.7e-09,,,,,,,,,,,hydrides,10.1063/1.3356981,0,data/database/caltech/ionic_conductivity_database .csv,,,,lowest_extrapolation_temperature_K=na,,,22247,,,duplicate DOI+formula; kept 883 from v1
caltech_icsd_26540,Li3N,,Li3 N1,0.0005767,,,,,,,,,,,nitrides,10.1039/c0ee00052c,0,data/database/caltech/ionic_conductivity_database .csv,,,,lowest_extrapolation_temperature_K=na,,,26540,,,duplicate DOI+formula; kept gvd from v1
caltech_icsd_29961,Li3YBr6,,Li3 Y1 Br6,0.00128,,,,,,,,,,,unknown,10.1021/acs.chemmater.0c04352,0,data/database/caltech/ionic_conductivity_database .csv,,,,lowest_extrapolation_temperature_K=na,,,29961,,,duplicate DOI+formula; kept caltech_icsd_29957 from caltech
