Repository: Saberg1001/ML-SBE

# IonConductivity

本项目基于化学式和组成描述符研究锂离子电解质电导率。目前可运行模型均为
`log10(Ionic conductivity (S cm-1))` 绝对值回归；趋势分类模型已保留，
trend-v3 使用材料 A 的已知电导率和同文献可比材料对预测 `log10(σ_B)`，再派生
绝对变化与变化比例。趋势模型必须使用经复核的配对表和 DOI/重复公式连通分组划分。

## 目录结构

```text
config/
├── chemistry/                 氧化态与离子半径规则
└── taxonomy/                  待建立的Family规范词表

data/
├── obelix/raw/                OBLiX all、文献推荐划分及CIF
├── experimental/             113条实验数据及人工标注
├── prediction_inputs/        无训练标签的待预测配方
└── splits/                    固定ID/分组划分manifest

main/                          清洗、特征、划分、训练和预测代码
runs/                          运行索引、每次模型运行及其预测
reports/                       筛选后的正式表格和图片
archive/                       只读历史模型和旧预测

File: data/absolute/data-absolute-v2.csv (part 3 of 8)
ID,Reduced Composition,Z,True Composition,Ionic conductivity (S cm-1),IC (Total),IC (Bulk),Space group,Space group #,a,b,c,alpha,beta,gamma,Family,DOI,Checked,Ref,Cif ID,Cif ref_1,Cif ref_2,note,close match,close match DOI,ICSD ID,Laskowski ID,Liion ID
d7f,Li3BiO4,,Li3 Bi1 O4,4.1e-10,,,,,,,,,,,oxides,10.1016/j.ssi.2015.10.016,1,data/database/obelix/processed/all-v1.csv,,,,close match: Yes；close match DOI: icsd-109087; synthesis_method=unknow; measured_temperature=RT; amorphous=unknow; source_year=2015,,,,,
goi,LiH7C3NClO,,Li1 H7 C3 N1 Cl1 O1,0.00016,,,,,,,,,,,organic_salts,10.1021/acs.chemmater.5b00940,1,data/database/obelix/processed/all-v1.csv,,,,synthesis_method=unknow; measured_temperature=RT; amorphous=unknow; source_year=2015,,,,,
5z8,Li5.72La3Zr1.5Al0.26W0.25O12,,Li5.72 La3 Zr1.5 Al0.26 W0.25 O12,0.00049,,,,,,,,,,,garnet,10.1021/acs.chemmater.5b02429,1,data/database/obelix/processed/all-v1.csv,,,,composition check; synthesis_method=unknow; measured_temperature=RT; amorphous=unknow; source_year=2015,,,,,
5d6,Li6.8La3Zr1.9Mo0.1O12,,Li6.8 La3 Zr1.9 Mo0.1 O12,8e-05,,,,,,,,,,,garnet,10.1021/acs.inorgchem.5b01895,1,data/database/obelix/processed/all-v1.csv,,,,synthesis_method=unknow; measured_temperature=RT; amorphous=unknow; source_year=2015,,,,,
ciq,Li6.6La3Zr1.8Mo0.2O12,,Li6.6 La3 Zr1.8 Mo0.2 O12,0.000311,,,,,,,,,,,garnet,10.1021/acs.inorgchem.5b01895,1,data/database/obelix/processed/all-v1.csv,,,,synthesis_method=unknow; measured_temperature=RT; amorphous=unknow; source_year=2015,,,,,
suz,Li6.4La3Zr1.7Mo0.3O12,,Li6.4 La3 Zr1.7 Mo0.3 O12,0.000369,,,,,,,,,,,garnet,10.1021/acs.inorgchem.5b01895,1,data/database/obelix/processed/all-v1.csv,,,,synthesis_method=unknow; measured_temperature=RT; amorphous=unknow; source_year=2015,,,,,
1tk,Li6.2La3Zr1.6Mo0.4O12,,Li6.2 La3 Zr1.6 Mo0.4 O12,0.00034,,,,,,,,,,,garnet,10.1021/acs.inorgchem.5b01895,1,data/database/obelix/processed/all-v1.csv,,,,synthesis_method=unknow; measured_temperature=RT; amorphous=unknow; source_year=2015,,,,,
9o6,Li6.5La3Zr1.75Mo0.25O12,,Li6.5 La3 Zr1.75 Mo0.25 O12,0.000333,,,,,,,,,,,garnet,10.1021/acs.inorgchem.5b01895,1,data/database/obelix/processed/all-v1.csv,,,,synthesis_method=unknow; measured_temperature=RT; amorphous=unknow; source_year=2015,,,,,
xas,Li2SnS3,,Li2 Sn1 S3,1.5e-05,,,,,,,,,,,sulfides,10.1021/cm5037524,1,data/database/obelix/processed/all-v1.csv,,,,synthesis_method=unknow; measured_temperature=RT; amorphous=unknow; source_year=2015,,,,,
pwr,Li7.22Si1.5P0.5O8,,Li7.22 Si1.5 P0.5 O8,1.64e-07,,,,,,,,,,,LISICON,10.1021/jacs.5b04444,1,data/database/obelix/processed/all-v1.csv,,,,partial occupancy corrected; synthesis_method=unknow; measured_temperature=RT; amorphous=unknow; source_year=2015,,,,,
fj5,Li6.5Si0.5P1.5O8,,Li6.5 Si0.5 P1.5 O8,4.49e-07,,,,,,,,,,,LISICON,10.1021/jacs.5b04444,1,data/database/obelix/processed/all-v1.csv,,,,partial occupancy corrected; synthesis_method=unknow; measured_temperature=RT; amorphous=unknow; source_year=2015,,,,,
wa3,Li51.2La24Zr16Al1.6O96,,Li51.2 La24 Zr16 Al1.6 O96,0.000254,,,,,,,,,,,garnet,10.1038/srep18053,1,data/database/obelix/processed/all-v1.csv,,,,"Z, composition incorrect; synthesis_method=unknow; measured_temperature=RT; amorphous=unknow; source_year=2015",,,,,
l6h,Li49.6La24Zr14.4Ta1.6Al1.6O96,,Li49.6 La24 Zr14.4 Ta1.6 Al1.6 O96,0.000614,,,,,,,,,,,garnet,10.1038/srep18053,1,data/database/obelix/processed/all-v1.csv,,,,synthesis_method=unknow; measured_temperature=RT; amorphous=unknow; source_year=2015,,,,,
52b,Li10.05Ge1.05P1.95S12,,Li10.05 Ge1.05 P1.95 S12,0.0122,,,,,,,,,,,LGPS,10.1039/c4ta05231e,1,data/database/obelix/processed/all-v1.csv,,,,synthesis_method=unknow; measured_temperature=RT; amorphous=unknow; source_year=2015,,,,,
8po,Li10.2Ge1.2P1.8S12,,Li10.2 Ge1.2 P1.8 S12,0.0132,,,,,,,,,,,LGPS,10.1039/c4ta05231e,1,data/database/obelix/processed/all-v1.csv,,,,synthesis_method=unknow; measured_temperature=RT; amorphous=unknow; source_year=2015,,,,,
ya8,Li10.5Ge1.5P1.5S12,,Li10.5 Ge1.5 P1.5 S12,0.011,,,,,,,,,,,LGPS,10.1039/c4ta05231e,1,data/database/obelix/processed/all-v1.csv,,,,synthesis_method=unknow; measured_temperature=RT; amorphous=unknow; source_year=2015,,,,,
824,Li10.35Ge1.35P1.65S12,,Li10.35 Ge1.35 P1.65 S12,0.0144,,,,,,,,,,,LGPS,10.1039/c4ta05231e,1,data/database/obelix/processed/all-v1.csv,,,,synthesis_method=unknow; measured_temperature=RT; amorphous=unknow; source_year=2015,,,,,
nip,Li9.81Sn0.81P2.19S12,,Li9.81 Sn0.81 P2.19 S12,0.0055,,,,,,,,,,,LGPS,10.1107/s2052520615022283,1,data/database/obelix/processed/all-v1.csv,,,,partial occupancy corrected; synthesis_method=unknow; measured_temperature=RT; amorphous=unknow; source_year=2015,,,,,
k4x,Li10.35Si1.35P1.65S12,,Li10.35 Si1.35 P1.65 S12,0.0065,,,,,,,,,,,LGPS,10.1107/s2052520615022283,1,data/database/obelix/processed/all-v1.csv,,,,synthesis_method=unknow; measured_temperature=RT; amorphous=unknow; source_year=2015,,,,,
hx7,Li2HBrO,,Li2 H1 Br1 O1,1.2e-06,,,,,,,,,,,antiperovskite,10.1002/ange.201604554,1,data/database/obelix/processed/all-v1.csv,,,,close match: Yes；close match DOI: 10.1016/0022-5088(81)90132-6; synthesis_method=unknow; measured_temperature=RT; amorphous=unknow; source_year=2016,,,,,
f5n,Li2H0.9Cl1O0.9F0.1,,Li2 H0.9 Cl1 O0.9 F0.1,3.86e-05,,,,,,,,,,,antiperovskite,10.1002/anie.201604554,1,data/database/obelix/processed/all-v1.csv,,,,synthesis_method=unknow; measured_temperature=RT; amorphous=unknow; source_year=2016,,,,,
kbo,Sr2Li2Al(PO4)3,,Sr2 Li2 Al1 P3 O12,1e-10,,,,,,,,,,,NASICON,10.1016/j.jssc.2016.08.006,1,data/database/obelix/processed/all-v1.csv,,,,synthesis_method=unknow; measured_temperature=RT; amorphous=unknow; source_year=2016,,,,,
u8r,Ba3LiZrTa5(Si2O13)2,,Ba3 Li1 Zr1 Ta5 Si4 O26,1e-10,,,,,,,,,,,oxides,10.1016/j.ssi.2015.08.011,1,data/database/obelix/processed/all-v1.csv,,,,synthesis_method=unknow; measured_temperature=RT; amorphous=unknow; source_year=2016,,,,,
ecp,LiLaO2,,Li1 La1 O2,1e-10,,,,,,,,,,,Lanthanumlithiumoxide,10.1016/j.ssi.2015.09.001,1,data/database/obelix/processed/all-v1.csv,,,,synthesis_method=unknow; measured_temperature=RT; amorphous=unknow; source_year=2016,,,,,
me3,Sr0.1Li1La0.9O2,,Sr0.1 Li1 La0.9 O2,6.29e-10,,,,,,,,,,,Lanthanumlithiumoxide,10.1016/j.ssi.2015.09.001,1,data/database/obelix/processed/all-v1.csv,,,,synthesis_method=unknow; measured_temperature=RT; amorphous=unknow; source_year=2016,,,,,
zs0,Li0.76La1Mg0.08O2,,Li0.76 La1 Mg0.08 O2,7.27e-10,,,,,,,,,,,Lanthanumlithiumoxide,10.1016/j.ssi.2015.09.001,1,data/database/obelix/processed/all-v1.csv,,,,synthesis_method=unknow; measured_temperature=RT; amorphous=unknow; source_year=2016,,,,,
qbb,Li3BrO,,Li3 Br1 O1,1.1e-06,,,,,,,,,,,antiperovskite,10.1016/j.ssi.2015.11.027,1,data/database/obelix/processed/all-v1.csv,,,,close match: Yes；close match DOI: 10.1515/znb-1989-1103; synthesis_method=unknow; measured_temperature=RT; amorphous=unknow; source_year=2016,,,,,
ptg,Li7P3S11,,Li7 P3 S11,0.0086,,,,,,,,,,,thio-phosphate,10.1021/acs.chemmater.6b02163,1,data/database/obelix/processed/all-v1.csv,,,,synthesis_method=unknow; measured_temperature=RT; amorphous=unknow; source_year=2016,,,,,
mtr,Li5.68La2.95Zr2Fe0.16O12,,Li5.68 La2.95 Zr2 Fe0.16 O12,0.000935,,,,,,,,,,,garnet,10.1021/acs.chemmater.6b02516,1,data/database/obelix/processed/all-v1.csv,,,,check the composition; synthesis_method=unknow; measured_temperature=RT; amorphous=unknow; source_year=2016,,,,,
s2v,Li5.57La2.95Zr2Fe0.19O12,,Li5.57 La2.95 Zr2 Fe0.19 O12,0.00138,,,,,,,,,,,garnet,10.1021/acs.chemmater.6b02516,1,data/database/obelix/processed/all-v1.csv,,,,check the composition; synthesis_method=unknow; measured_temperature=RT; amorphous=unknow; source_year=2016,,,,,
oi4,Sr0.4375Li0.375Hf0.25Ta0.75O3,,Sr0.4375 Li0.375 Hf0.25 Ta0.75 O3,0.00038,,,,,,,,,,,perovskites,10.1021/acsami.6b03070,1,data/database/obelix/processed/all-v1.csv,,,,synthesis_method=unknow; measured_temperature=RT; amorphous=unknow; source_year=2016,,,,,
ikh,Li9.6P3S12,,Li9.6 P3 S12,0.0012,,,,,,,,,,,LGPS,10.1038/nenergy.2016.30,1,data/database/obelix/processed/all-v1.csv,,,,appendix: diffraction data available; synthesis_method=unknow; measured_temperature=RT; amorphous=unknow; source_year=2016,,,,,
ete,Li9.54Si1.74P1.44S11.7Cl0.3,,Li9.54 Si1.74 P1.44 S11.7 Cl0.3,0.025,,,,,,,,,,,LGPS,10.1038/nenergy.2016.30,1,data/database/obelix/processed/all-v1.csv,,,,appendix: diffraction data available; synthesis_method=unknow; measured_temperature=RT; amorphous=unknow; source_year=2016,,,,,
opo,Li0.8Sn0.8S2,,Li0.8 Sn0.8 S2,0.00012,,,,,,,,,,,layered,10.1039/c6ee00633g,1,data/database/obelix/processed/all-v1.csv,,,,synthesis_method=unknow; measured_temperature=RT; amorphous=unknow; source_year=2016,,,,,
bnu,Li1Al0.5Ga0.5Ge1O4,,Li1 Al0.5 Ga0.5 Ge1 O4,1e-10,,,,,,,,,,,oxides,10.1149/2.1111610jes,1,data/database/obelix/processed/all-v1.csv,,,,synthesis_method=unknow; measured_temperature=RT; amorphous=unknow; source_year=2016,,,,,
kxw,LiAlGeO4,,Li1 Al1 Ge1 O4,1e-10,,,,,,,,,,,oxides,10.1149/2.1111610jes,1,data/database/obelix/processed/all-v1.csv,,,,synthesis_method=unknow; measured_temperature=RT; amorphous=unknow; source_year=2016,,,,,
um1,LiGaGeO4,,Li1 Ga1 Ge1 O4,1e-10,,,,,,,,,,,oxides,10.1149/2.1111610jes,1,data/database/obelix/processed/all-v1.csv,,,,synthesis_method=unknow; measured_temperature=RT; amorphous=unknow; source_year=2016,,,,,
sg0,LiScO2,,Li1 Sc1 O2,1e-10,,,,,,,,,,,oxides,10.2320/matertrans.y-m2016816,1,data/database/obelix/processed/all-v1.csv,,,,ICSD request; synthesis_method=unknow; measured_temperature=RT; amorphous=unknow; source_year=2016,,,,,
97b,Li0.9Zr0.1Sc0.9O2,,Li0.9 Zr0.1 Sc0.9 O2,1e-10,,,,,,,,,,,oxides,10.2320/matertrans.y-m2016816,1,data/database/obelix/processed/all-v1.csv,,,,ICSD request; synthesis_method=unknow; measured_temperature=RT; amorphous=unknow; source_year=2016,,,,,
bt0,Ba0.05Li6.5La2.95Zr1.45Ta0.55O12,,Ba0.05 Li6.5 La2.95 Zr1.45 Ta0.55 O12,0.000832,,,,,,,,,,,garnet,10.3389/fenrg.2016.00028,1,data/database/obelix/processed/all-v1.csv,,,,synthesis_method=unknow; measured_temperature=RT; amorphous=unknow; source_year=2016,,,,,
dti,Ba0.1Li6.5La2.9Zr1.4Ta0.6O12,,Ba0.1 Li6.5 La2.9 Zr1.4 Ta0.6 O12,0.000834,,,,,,,,,,,garnet,10.3389/fenrg.2016.00028,1,data/database/obelix/processed/all-v1.csv,,,,synthesis_method=unknow; measured_temperature=RT; amorphous=unknow; source_year=2016,,,,,
7gm,Ba0.2Li6.5La2.8Zr1.3Ta0.7O12,,Ba0.2 Li6.5 La2.8 Zr1.3 Ta0.7 O12,0.000631,,,,,,,,,,,garnet,10.3389/fenrg.2016.00028,1,data/database/obelix/processed/all-v1.csv,,,,synthesis_method=unknow; measured_temperature=RT; amorphous=unknow; source_year=2016,,,,,
c71,Ba0.3Li6.5La2.7Zr1.2Ta0.8O12,,Ba0.3 Li6.5 La2.7 Zr1.2 Ta0.8 O12,0.000492,,,,,,,,,,,garnet,10.3389/fenrg.2016.00028,1,data/database/obelix/processed/all-v1.csv,,,,synthesis_method=unknow; measured_temperature=RT; amorphous=unknow; source_year=2016,,,,,
lk8,Li0.45La0.55Ti0.9Al0.1O3,,Li0.45 La0.55 Ti0.9 Al0.1 O3,0.00151,,,,,,,,,,,perovskites,10.1016/j.jallcom.2017.05.278,1,data/database/obelix/processed/all-v1.csv,,,,synthesis_method=unknow; measured_temperature=RT; amorphous=unknow; source_year=2017,,,,,
lud,Li0.4La0.6Ti0.8Al0.2O3,,Li0.4 La0.6 Ti0.8 Al0.2 O3,0.000568,,,,,,,,,,,perovskites,10.1016/j.jallcom.2017.05.278,1,data/database/obelix/processed/all-v1.csv,,,,synthesis_method=unknow; measured_temperature=RT; amorphous=unknow; source_year=2017,,,,,
vlm,Li0.35La0.65Ti0.7Al0.3O3,,Li0.35 La0.65 Ti0.7 Al0.3 O3,0.000161,,,,,,,,,,,perovskites,10.1016/j.jallcom.2017.05.278,1,data/database/obelix/processed/all-v1.csv,,,,synthesis_method=unknow; measured_temperature=RT; amorphous=unknow; source_year=2017,,,,,
gwu,Li0.3La0.7Ti0.6Al0.4O3,,Li0.3 La0.7 Ti0.6 Al0.4 O3,1.04e-07,,,,,,,,,,,perovskites,10.1016/j.jallcom.2017.05.278,1,data/database/obelix/processed/all-v1.csv,,,,synthesis_method=unknow; measured_temperature=RT; amorphous=unknow; source_year=2017,,,,,
24k,Li7Ge3PS12,,Li7 Ge3 P1 S12,0.00011,,,,,,,,,,,argyrodites,10.1016/j.jssc.2016.12.001,1,data/database/obelix/processed/all-v1.csv,,,,synthesis_method=unknow; measured_temperature=RT; amorphous=unknow; source_year=2017,,,,,
906,Ba0.1Li9.8Ge1P2S12,,Ba0.1 Li9.8 Ge1 P2 S12,0.000561,,,,,,,,,,,LGPS,10.1016/j.ssi.2017.01.014,1,data/database/obelix/processed/all-v1.csv,,,,synthesis_method=unknow; measured_temperature=RT; amorphous=unknow; source_year=2017,,,,,
fnu,Ba0.2Li9.6Ge1P2S12,,Ba0.2 Li9.6 Ge1 P2 S12,0.000572,,,,,,,,,,,LGPS,10.1016/j.ssi.2017.01.014,1,data/database/obelix/processed/all-v1.csv,,,,synthesis_method=unknow; measured_temperature=RT; amorphous=unknow; source_year=2017,,,,,
pfi,Ba0.3Li9.4Ge1P2S12,,Ba0.3 Li9.4 Ge1 P2 S12,0.000707,,,,,,,,,,,LGPS,10.1016/j.ssi.2017.01.014,1,data/database/obelix/processed/all-v1.csv,,,,synthesis_method=unknow; measured_temperature=RT; amorphous=unknow; source_year=2017,,,,,
f0h,Ba0.4Li9.2Ge1P2S12,,Ba0.4 Li9.2 Ge1 P2 S12,0.000316,,,,,,,,,,,LGPS,10.1016/j.ssi.2017.01.014,1,data/database/obelix/processed/all-v1.csv,,,,synthesis_method=unknow; measured_temperature=RT; amorphous=unknow; source_year=2017,,,,,
7iw,Ba0.5Li9Ge1P2S12,,Ba0.5 Li9 Ge1 P2 S12,9.98e-05,,,,,,,,,,,LGPS,10.1016/j.ssi.2017.01.014,1,data/database/obelix/processed/all-v1.csv,,,,synthesis_method=unknow; measured_temperature=RT; amorphous=unknow; source_year=2017,,,,,
b7v,Li5La3(BiO6)2,,Li5 La3 Bi2 O12,2.2e-05,,,,,,,,,,,garnet,10.1016/j.ssi.2017.03.030,1,data/database/obelix/processed/all-v1.csv,,,,synthesis_method=unknow; measured_temperature=RT; amorphous=unknow; source_year=2017,,,,,
lol,Li4PS4I,,Li4 P1 S4 I1,0.00012,,,,,,,,,,,thio-LISICON,10.1021/acs.chemmater.7b00013,1,data/database/obelix/processed/all-v1.csv,,,,appendix: diffraction data available; synthesis_method=unknow; measured_temperature=RT; amorphous=unknow; source_year=2017,,,,,
8ub,Li10.5Si1.2Sn0.3P1.5S12,,Li10.5 Si1.2 Sn0.3 P1.5 S12,0.00879,,,,,,,,,,,LGPS,10.1021/acs.chemmater.7b00886,1,data/database/obelix/processed/all-v1.csv,,,,appendix: diffraction data available; synthesis_method=unknow; measured_temperature=RT; amorphous=unknow; source_year=2017,,,,,
7tu,Li10.2Si0.96Sn0.24P1.8S12,,Li10.2 Si0.96 Sn0.24 P1.8 S12,0.00782,,,,,,,,,,,LGPS,10.1021/acs.chemmater.7b00886,1,data/database/obelix/processed/all-v1.csv,,,,appendix: diffraction data available; synthesis_method=unknow; measured_temperature=RT; amorphous=unknow; source_year=2017,,,,,
ui6,Li10.35Si1.08Sn0.27P1.65S12,,Li10.35 Si1.08 Sn0.27 P1.65 S12,0.011,,,,,,,,,,,LGPS,10.1021/acs.chemmater.7b00886,1,data/database/obelix/processed/all-v1.csv,,,,duplicated with line 204; deleted; synthesis_method=unknow; measured_temperature=RT; amorphous=unknow; source_year=2017,,,,,
cfy,LiPS3,,Li2 P2 S6,7.8e-11,,,,,,,,,,,thio-LISICON,10.1021/acs.inorgchem.7b00751,1,data/database/obelix/processed/all-v1.csv,,,,synthesis_method=unknow; measured_temperature=RT; amorphous=unknow; source_year=2017,,,,,
419,Li5.3La3Sm0.15Ta1.85O12,,Li5.3 La3 Sm0.15 Ta1.85 O12,7.11e-06,,,,,,,,,,,garnet,10.1021/acs.inorgchem.7b00816,1,data/database/obelix/processed/all-v1.csv,,,,synthesis_method=unknow; measured_temperature=RT; amorphous=unknow; source_year=2017,,,,,
c0g,Li5.5La3Sm0.25Ta1.75O12,,Li5.5 La3 Sm0.25 Ta1.75 O12,5.17e-06,,,,,,,,,,,garnet,10.1021/acs.inorgchem.7b00816,1,data/database/obelix/processed/all-v1.csv,,,,synthesis_method=unknow; measured_temperature=RT; amorphous=unknow; source_year=2017,,,,,
kbu,Li5.7La3Sm0.35Ta1.65O12,,Li5.7 La3 Sm0.35 Ta1.65 O12,2.15e-05,,,,,,,,,,,garnet,10.1021/acs.inorgchem.7b00816,1,data/database/obelix/processed/all-v1.csv,,,,synthesis_method=unknow; measured_temperature=RT; amorphous=unknow; source_year=2017,,,,,
fam,Li5.9La3Sm0.45Ta1.55O12,,Li5.9 La3 Sm0.45 Ta1.55 O12,1.18e-05,,,,,,,,,,,garnet,10.1021/acs.inorgchem.7b00816,1,data/database/obelix/processed/all-v1.csv,,,,synthesis_method=unknow; measured_temperature=RT; amorphous=unknow; source_year=2017,,,,,
dae,Li6.1La3Sm0.55Ta1.45O12,,Li6.1 La3 Sm0.55 Ta1.45 O12,1.4e-05,,,,,,,,,,,garnet,10.1021/acs.inorgchem.7b00816,1,data/database/obelix/processed/all-v1.csv,,,,synthesis_method=unknow; measured_temperature=RT; amorphous=unknow; source_year=2017,,,,,
s3r,Li4Al0.33Si0.33P0.33O4,,Li4 Al0.33 Si0.33 P0.33 O4,3.25e-06,,,,,,,,,,,LISICON,10.1021/acsami.6b14402,1,data/database/obelix/processed/all-v1.csv,,,,appendix: diffraction data available; synthesis_method=unknow; measured_temperature=RT; amorphous=unknow; source_year=2017,,,,,
max,Li4.25Al0.25Si0.75O4,,Li4.25 Al0.25 Si0.75 O4,2.02e-08,,,,,,,,,,,LISICON,10.1021/acsami.6b14402,1,data/database/obelix/processed/all-v1.csv,,,,appendix: diffraction data available; synthesis_method=unknow; measured_temperature=RT; amorphous=unknow; source_year=2017,,,,,
k5y,Li3.75Si0.75P0.25O4,,Li3.75 Si0.75 P0.25 O4,5.54e-07,,,,,,,,,,,LISICON,10.1021/acsami.6b14402,1,data/database/obelix/processed/all-v1.csv,,,,appendix: diffraction data available; synthesis_method=unknow; measured_temperature=RT; amorphous=unknow; source_year=2017,,,,,
9yt,Li6P1S5Br0.75Cl0.25,,Li6 P1 S5 Br0.75 Cl0.25,0.00186,,,,,,,,,,,argyrodites,10.1021/jacs.7b06327,1,data/database/obelix/processed/all-v1.csv,,,,synthesis_method=unknow; measured_temperature=RT; amorphous=unknow; source_year=2017,,,,,
ij5,Li6P1S5Br0.5Cl0.5,,Li6 P1 S5 Br0.5 Cl0.5,0.00333,,,,,,,,,,,argyrodites,10.1021/jacs.7b06327,1,data/database/obelix/processed/all-v1.csv,,,,synthesis_method=unknow; measured_temperature=RT; amorphous=unknow; source_year=2017,,,,,
ymc,Li6P1S5I0.5Br0.5,,Li6 P1 S5 I0.5 Br0.5,2.62e-05,,,,,,,,,,,argyrodites,10.1021/jacs.7b06327,1,data/database/obelix/processed/all-v1.csv,,,,synthesis_method=unknow; measured_temperature=RT; amorphous=unknow; source_year=2017,,,,,
kgl,Li6P1S5Br0.25Cl0.75,,Li6 P1 S5 Br0.25 Cl0.75,0.00226,,,,,,,,,,,argyrodites,10.1021/jacs.7b06327,1,data/database/obelix/processed/all-v1.csv,,,,synthesis_method=unknow; measured_temperature=RT; amorphous=unknow; source_year=2017,,,,,
vqj,Li6P1S5I0.25Br0.75,,Li6 P1 S5 I0.25 Br0.75,0.000112,,,,,,,,,,,argyrodites,10.1021/jacs.7b06327,1,data/database/obelix/processed/all-v1.csv,,,,synthesis_method=unknow; measured_temperature=RT; amorphous=unknow; source_year=2017,,,,,
h82,Li6P1S5I0.75Br0.25,,Li6 P1 S5 I0.75 Br0.25,4.72e-06,,,,,,,,,,,argyrodites,10.1021/jacs.7b06327,1,data/database/obelix/processed/all-v1.csv,,,,synthesis_method=unknow; measured_temperature=RT; amorphous=unknow; source_year=2017,,,,,
elz,Li3YBr6,,Li3 Y1 Br6,0.00192,,,,,,,,,,,halides,10.1002/adma.201803075,1,data/database/obelix/processed/all-v1.csv,,,,appendix: diffraction data available；close match: Yes；close match DOI: 10.1021/acs.chemmater.0c04352; synthesis_method=unknow; measured_temperature=RT; amorphous=unknow; source_year=2018,,,,,
y2l,Li5AlS4,,Li5 Al1 S4,1.4e-09,,,,,,,,,,,thio-LISICON,10.1016/j.jssc.2017.09.018,1,data/database/obelix/processed/all-v1.csv,,,,synthesis_method=unknow; measured_temperature=RT; amorphous=unknow; source_year=2018,,,,,
uex,KNa2Li3Fe2(Si2O5)6,,K1 Na2 Li3 Fe2 Si12 O30,1e-10,,,,,,,,,,,sugilites,10.1016/j.jssc.2018.05.008,1,data/database/obelix/processed/all-v1.csv,,,,synthesis_method=unknow; measured_temperature=RT; amorphous=unknow; source_year=2018,,,,,
i9a,Li2.5Zn0.25P1S4,,Li2.5 Zn0.25 P1 S4,0.00084,,,,,,,,,,,sulfides,10.1021/acs.chemmater.7b05108,1,data/database/obelix/processed/all-v1.csv,,,,synthesis_method=unknow; measured_temperature=RT; amorphous=unknow; source_year=2018,,,,,
i47,LiZnPS4,,Li1 Zn1 P1 S4,5.4e-08,,,,,,,,,,,sulfides,10.1021/acs.chemmater.7b05108,1,data/database/obelix/processed/all-v1.csv,,,,close match: Yes；close match DOI: 10.1002/1521-3749(200208)628:8<1765::aid-zaac1765>3.0.co;2-e; synthesis_method=unknow; measured_temperature=RT; amorphous=unknow; source_year=2018,,,,,
dco,Li2Zn0.5P1S4,,Li2 Zn0.5 P1 S4,0.00013,,,,,,,,,,,sulfides,10.1021/acs.chemmater.7b05108,1,data/database/obelix/processed/all-v1.csv,,,,synthesis_method=unknow; measured_temperature=RT; amorphous=unknow; source_year=2018,,,,,
tqb,Li1.5Zn0.75P1S4,,Li1.5 Zn0.75 P1 S4,1.65e-05,,,,,,,,,,,sulfides,10.1021/acs.chemmater.7b05108,1,data/database/obelix/processed/all-v1.csv,,,,synthesis_method=unknow; measured_temperature=RT; amorphous=unknow; source_year=2018,,,,,
uox,Li3.7Zn0.7Ga0.3P2O8,,Li3.7 Zn0.7 Ga0.3 P2 O8,5.65e-12,,,,,,,,,,,phosphates,10.1021/acs.chemmater.7b05139,1,data/database/obelix/processed/all-v1.csv,,,,synthesis_method=unknow; measured_temperature=RT; amorphous=unknow; source_year=2018,,,,,
tbu,Li3.5Zn0.5Ga0.5P2O8,,Li3.5 Zn0.5 Ga0.5 P2 O8,1e-10,,,,,,,,,,,phosphates,10.1021/acs.chemmater.7b05139,1,data/database/obelix/processed/all-v1.csv,,,,synthesis_method=unknow; measured_temperature=RT; amorphous=unknow; source_year=2018,,,,,
9rc,Li10Sn0.224Ge0.776P2S12,,Li10 Sn0.224 Ge0.776 P2 S12,0.0141,,,,,,,,,,,LGPS,10.1021/acs.chemmater.8b00266,1,data/database/obelix/processed/all-v1.csv,,,,synthesis_method=unknow; measured_temperature=RT; amorphous=unknow; source_year=2018,,,,,
13q,Li10Sn(PS6)2,,Li10 Sn1 P2 S12,0.00398,,,,,,,,,,,LGPS,10.1021/acs.chemmater.8b00266,1,data/database/obelix/processed/all-v1.csv,,,,lattice parameters not matching cif; synthesis_method=unknow; measured_temperature=RT; amorphous=unknow; source_year=2018,,,,,
ik8,Li10Sn0.584Ge0.416P2S12,,Li10 Sn0.584 Ge0.416 P2 S12,0.00743,,,,,,,,,,,LGPS,10.1021/acs.chemmater.8b00266,1,data/database/obelix/processed/all-v1.csv,,,,synthesis_method=unknow; measured_temperature=RT; amorphous=unknow; source_year=2018,,,,,
ssv,Li3V0.8P0.2O4,,Li3 V0.8 P0.2 O4,1.31e-13,,,,,,,,,,,LISICON,10.1021/acs.chemmater.8b01504,1,data/database/obelix/processed/all-v1.csv,,,,D_0 calculation; synthesis_method=unknow; measured_temperature=RT; amorphous=unknow; source_year=2018,,,,,
e6e,Li3.2Ge0.2P0.8O4,,Li3.2 Ge0.2 P0.8 O4,1.14e-06,,,,,,,,,,,LISICON,10.1021/acs.chemmater.8b01504,1,data/database/obelix/processed/all-v1.csv,,,,synthesis_method=unknow; measured_temperature=RT; amorphous=unknow; source_year=2018,,,,,
ylh,Li3.2V0.8Ge0.2O4,,Li3.2 V0.8 Ge0.2 O4,1.9e-05,,,,,,,,,,,LISICON,10.1021/acs.chemmater.8b01504,1,data/database/obelix/processed/all-v1.csv,,,,synthesis_method=unknow; measured_temperature=RT; amorphous=unknow; source_year=2018,,,,,
eij,Li3.4Ge0.4P0.6O4,,Li3.4 Ge0.4 P0.6 O4,4.5e-06,,,,,,,,,,,LISICON,10.1021/acs.chemmater.8b01504,1,data/database/obelix/processed/all-v1.csv,,,,synthesis_method=unknow; measured_temperature=RT; amorphous=unknow; source_year=2018,,,,,
ldd,Li3.4V0.6Ge0.4O4,,Li3.4 V0.6 Ge0.4 O4,8.89e-07,,,,,,,,,,,LISICON,10.1021/acs.chemmater.8b01504,1,data/database/obelix/processed/all-v1.csv,,,,synthesis_method=unknow; measured_temperature=RT; amorphous=unknow; source_year=2018,,,,,
efb,Li3.6Ge0.6P0.4O4,,Li3.6 Ge0.6 P0.4 O4,1.1e-05,,,,,,,,,,,LISICON,10.1021/acs.chemmater.8b01504,1,data/database/obelix/processed/all-v1.csv,,,,synthesis_method=unknow; measured_temperature=RT; amorphous=unknow; source_year=2018,,,,,
lcm,Li3.6V0.4Ge0.6O4,,Li3.6 V0.4 Ge0.6 O4,3.19e-05,,,,,,,,,,,LISICON,10.1021/acs.chemmater.8b01504,1,data/database/obelix/processed/all-v1.csv,,,,synthesis_method=unknow; measured_temperature=RT; amorphous=unknow; source_year=2018,,,,,
mgs,Li3.8Ge0.8P0.2O4,,Li3.8 Ge0.8 P0.2 O4,1.03e-06,,,,,,,,,,,LISICON,10.1021/acs.chemmater.8b01504,1,data/database/obelix/processed/all-v1.csv,,,,synthesis_method=unknow; measured_temperature=RT; amorphous=unknow; source_year=2018,,,,,
31s,Li3.8V0.2Ge0.8O4,,Li3.8 V0.2 Ge0.8 O4,2.71e-06,,,,,,,,,,,LISICON,10.1021/acs.chemmater.8b01504,1,data/database/obelix/processed/all-v1.csv,,,,synthesis_method=unknow; measured_temperature=RT; amorphous=unknow; source_year=2018,,,,,
dku,Li3V0.6P0.4O4,,Li3 V0.6 P0.4 O4,3.55e-13,,,,,,,,,,,LISICON,10.1021/acs.chemmater.8b01504,1,data/database/obelix/processed/all-v1.csv,,,,synthesis_method=unknow; measured_temperature=RT; amorphous=unknow; source_year=2018,,,,,
ndx,Li3V0.4P0.6O4,,Li3 V0.4 P0.6 O4,3.2e-13,,,,,,,,,,,LISICON,10.1021/acs.chemmater.8b01504,1,data/database/obelix/processed/all-v1.csv,,,,synthesis_method=unknow; measured_temperature=RT; amorphous=unknow; source_year=2018,,,,,
m0j,Li3V0.2P0.8O4,,Li3 V0.2 P0.8 O4,2.05e-13,,,,,,,,,,,LISICON,10.1021/acs.chemmater.8b01504,1,data/database/obelix/processed/all-v1.csv,,,,synthesis_method=unknow; measured_temperature=RT; amorphous=unknow; source_year=2018,,,,,
pql,Li8SiP4,,Li8 Si1 P4,4.5e-05,,,,,,,,,,,phosphates,10.1021/acs.chemmater.8b02759,1,data/database/obelix/processed/all-v1.csv,,,,synthesis_method=unknow; measured_temperature=RT; amorphous=unknow; source_year=2018,,,,,
deu,Li4.4Al0.4Ge0.6S4,,Li4.4 Al0.4 Ge0.6 S4,4.3e-05,,,,,,,,,,,sulfides,10.1021/acs.chemmater.8b03175,1,data/database/obelix/processed/all-v1.csv,,,,synthesis_method=unknow; measured_temperature=RT; amorphous=unknow; source_year=2018,,,,,
usu,Li4.4Al0.4Sn0.6S4,,Li4.4 Al0.4 Sn0.6 S4,4.3e-06,,,,,,,,,,,sulfides,10.1021/acs.chemmater.8b03175,1,data/database/obelix/processed/all-v1.csv,,,,synthesis_method=unknow; measured_temperature=RT; amorphous=unknow; source_year=2018,,,,,
clt,Li6Cu(B2O5)2,,Li6 Cu1 B4 O10,1e-13,,,,,,,,,,,copper pyroborate,10.1021/acs.inorgchem.8b01785,1,data/database/obelix/processed/all-v1.csv,,,,synthesis_method=unknow; measured_temperature=RT; amorphous=unknow; source_year=2018,,,,,
z16,Li6P1Se0.1S4.9Br1,,Li6 P1 Se0.1 S4.9 Br1,0.0032,,,,,,,,,,,argyrodites,10.1021/acs.inorgchem.8b02443,1,data/database/obelix/processed/all-v1.csv,,,,synthesis_method=unknow; measured_temperature=RT; amorphous=unknow; source_year=2018,,,,,
hbz,Li6P1Se0.2S4.8Br1,,Li6 P1 Se0.2 S4.8 Br1,0.00392,,,,,,,,,,,argyrodites,10.1021/acs.inorgchem.8b02443,1,data/database/obelix/processed/all-v1.csv,,,,synthesis_method=unknow; measured_temperature=RT; amorphous=unknow; source_year=2018,,,,,
uut,Li6P1Se0.3S4.7Br1,,Li6 P1 Se0.3 S4.7 Br1,0.00362,,,,,,,,,,,argyrodites,10.1021/acs.inorgchem.8b02443,1,data/database/obelix/processed/all-v1.csv,,,,synthesis_method=unknow; measured_temperature=RT; amorphous=unknow; source_year=2018,,,,,
cju,Li6P1Se0.4S4.6Br1,,Li6 P1 Se0.4 S4.6 Br1,0.00364,,,,,,,,,,,argyrodites,10.1021/acs.inorgchem.8b02443,1,data/database/obelix/processed/all-v1.csv,,,,synthesis_method=unknow; measured_temperature=RT; amorphous=unknow; source_year=2018,,,,,
d9l,Li6P1Se0.5S4.5Br1,,Li6 P1 Se0.5 S4.5 Br1,0.00268,,,,,,,,,,,argyrodites,10.1021/acs.inorgchem.8b02443,1,data/database/obelix/processed/all-v1.csv,,,,synthesis_method=unknow; measured_temperature=RT; amorphous=unknow; source_year=2018,,,,,
96f,Li6P1Se0.6S4.4Br1,,Li6 P1 Se0.6 S4.4 Br1,0.00278,,,,,,,,,,,argyrodites,10.1021/acs.inorgchem.8b02443,1,data/database/obelix/processed/all-v1.csv,,,,synthesis_method=unknow; measured_temperature=RT; amorphous=unknow; source_year=2018,,,,,
1kq,Li6P1Se0.7S4.3Br1,,Li6 P1 Se0.7 S4.3 Br1,0.00301,,,,,,,,,,,argyrodites,10.1021/acs.inorgchem.8b02443,1,data/database/obelix/processed/all-v1.csv,,,,synthesis_method=unknow; measured_temperature=RT; amorphous=unknow; source_year=2018,,,,,
c6e,Li6P1Se0.8S4.2Br1,,Li6 P1 Se0.8 S4.2 Br1,0.00348,,,,,,,,,,,argyrodites,10.1021/acs.inorgchem.8b02443,1,data/database/obelix/processed/all-v1.csv,,,,synthesis_method=unknow; measured_temperature=RT; amorphous=unknow; source_year=2018,,,,,
t2c,Li6P1Se0.9S4.1Br1,,Li6 P1 Se0.9 S4.1 Br1,0.00382,,,,,,,,,,,argyrodites,10.1021/acs.inorgchem.8b02443,1,data/database/obelix/processed/all-v1.csv,,,,synthesis_method=unknow; measured_temperature=RT; amorphous=unknow; source_year=2018,,,,,
dlj,Li6PSeS4Br,,Li6 P1 Se1 S4 Br1,0.00361,,,,,,,,,,,argyrodites,10.1021/acs.inorgchem.8b02443,1,data/database/obelix/processed/all-v1.csv,,,,synthesis_method=unknow; measured_temperature=RT; amorphous=unknow; source_year=2018,,,,,
0fh,Li1.2Al0.2Ge1.8P3O12,,Li1.2 Al0.2 Ge1.8 P3 O12,4.83e-05,,,,,,,,,,,NASICON,10.1021/acsami.8b00842,1,data/database/obelix/processed/all-v1.csv,,,,synthesis_method=unknow; measured_temperature=RT; amorphous=unknow; source_year=2018,,,,,
gw2,Li1.4Al0.4Ge1.6P3O12,,Li1.4 Al0.4 Ge1.6 P3 O12,0.000188,,,,,,,,,,,NASICON,10.1021/acsami.8b00842,1,data/database/obelix/processed/all-v1.csv,,,,synthesis_method=unknow; measured_temperature=RT; amorphous=unknow; source_year=2018,,,,,
tjh,Li1.7Al0.7Ge1.3P3O12,,Li1.7 Al0.7 Ge1.3 P3 O12,0.000264,,,,,,,,,,,NASICON,10.1021/acsami.8b00842,1,data/database/obelix/processed/all-v1.csv,,,,synthesis_method=unknow; measured_temperature=RT; amorphous=unknow; source_year=2018,,,,,
8fn,Li1.8Al0.8Ge1.2P3O12,,Li1.8 Al0.8 Ge1.2 P3 O12,0.000137,,,,,,,,,,,NASICON,10.1021/acsami.8b00842,1,data/database/obelix/processed/all-v1.csv,,,,synthesis_method=unknow; measured_temperature=RT; amorphous=unknow; source_year=2018,,,,,
3uq,Li1.3Al0.3Ge1.7P3O12,,Li1.3 Al0.3 Ge1.7 P3 O12,8.24e-05,,,,,,,,,,,NASICON,10.1021/acsami.8b00842,1,data/database/obelix/processed/all-v1.csv,,,,"check ID 242-247; refer D2 - 140, D2- 146, D1-421; synthesis_method=unknow; measured_temperature=RT; amorphous=unknow; source_year=2018",,,,,
1dm,Li1.6Al0.6Ge1.4P3O12,,Li1.6 Al0.6 Ge1.4 P3 O12,0.000284,,,,,,,,,,,NASICON,10.1021/acsami.8b00842,1,data/database/obelix/processed/all-v1.csv,,,,synthesis_method=unknow; measured_temperature=RT; amorphous=unknow; source_year=2018,,,,,
xnb,Li5B2P(H2S)4,,Li5 B2 P1 H8 S4,0.0018,,,,,,,,,,,argyrodites,10.1021/acsomega.8b00377,1,data/database/obelix/processed/all-v1.csv,,,,synthesis_method=unknow; measured_temperature=RT; amorphous=unknow; source_year=2018,,,,,
5gj,Li6.1Ge0.1P0.9S5I1,,Li6.1 Ge0.1 P0.9 S5 I1,8.86e-06,,,,,,,,,,,argyrodites,10.1021/jacs.8b10282,1,data/database/obelix/processed/all-v1.csv,,,,appendix: diffraction data available; synthesis_method=unknow; measured_temperature=RT; amorphous=unknow; source_year=2018,,,,,
t17,Li6.15Ge0.15P0.85S5I1,,Li6.15 Ge0.15 P0.85 S5 I1,3.93e-05,,,,,,,,,,,argyrodites,10.1021/jacs.8b10282,1,data/database/obelix/processed/all-v1.csv,,,,appendix: diffraction data available; synthesis_method=unknow; measured_temperature=RT; amorphous=unknow; source_year=2018,,,,,
kf7,Li6.2Ge0.2P0.8S5I1,,Li6.2 Ge0.2 P0.8 S5 I1,3.19e-05,,,,,,,,,,,argyrodites,10.1021/jacs.8b10282,1,data/database/obelix/processed/all-v1.csv,,,,appendix: diffraction data available; synthesis_method=unknow; measured_temperature=RT; amorphous=unknow; source_year=2018,,,,,
utv,Li6.25Ge0.25P0.75S5I1,,Li6.25 Ge0.25 P0.75 S5 I1,0.00015,,,,,,,,,,,argyrodites,10.1021/jacs.8b10282,1,data/database/obelix/processed/all-v1.csv,,,,appendix: diffraction data available; synthesis_method=unknow; measured_temperature=RT; amorphous=unknow; source_year=2018,,,,,
q9f,Li6.3Ge0.3P0.7S5I1,,Li6.3 Ge0.3 P0.7 S5 I1,0.00065,,,,,,,,,,,argyrodites,10.1021/jacs.8b10282,1,data/database/obelix/processed/all-v1.csv,,,,appendix: diffraction data available; synthesis_method=unknow; measured_temperature=RT; amorphous=unknow; source_year=2018,,,,,
5qw,Li6.4Ge0.4P0.6S5I1,,Li6.4 Ge0.4 P0.6 S5 I1,0.0015,,,,,,,,,,,argyrodites,10.1021/jacs.8b10282,1,data/database/obelix/processed/all-v1.csv,,,,appendix: diffraction data available; synthesis_method=unknow; measured_temperature=RT; amorphous=unknow; source_year=2018,,,,,
znj,Li6.5Ge0.5P0.5S5I1,,Li6.5 Ge0.5 P0.5 S5 I1,0.00186,,,,,,,,,,,argyrodites,10.1021/jacs.8b10282,1,data/database/obelix/processed/all-v1.csv,,,,appendix: diffraction data available; synthesis_method=unknow; measured_temperature=RT; amorphous=unknow; source_year=2018,,,,,
pa1,Li6.6Ge0.6P0.4S5I1,,Li6.6 Ge0.6 P0.4 S5 I1,0.00521,,,,,,,,,,,argyrodites,10.1021/jacs.8b10282,1,data/database/obelix/processed/all-v1.csv,,,,appendix: diffraction data available；close match: Yes；close match DOI: 10.1021/jacs.1c11571; synthesis_method=unknow; measured_temperature=RT; amorphous=unknow; source_year=2018,,,,,
lxk,Li6.7Ge0.7P0.3S5I1,,Li6.7 Ge0.7 P0.3 S5 I1,0.00554,,,,,,,,,,,argyrodites,10.1021/jacs.8b10282,1,data/database/obelix/processed/all-v1.csv,,,,appendix: diffraction data available; synthesis_method=unknow; measured_temperature=RT; amorphous=unknow; source_year=2018,,,,,
1m8,Li6.8Ge0.8P0.2S5I1,,Li6.8 Ge0.8 P0.2 S5 I1,0.00258,,,,,,,,,,,argyrodites,10.1021/jacs.8b10282,1,data/database/obelix/processed/all-v1.csv,,,,appendix: diffraction data available; synthesis_method=unknow; measured_temperature=RT; amorphous=unknow; source_year=2018,,,,,
a8v,Li6.025Si0.025P0.975S5Br1,,Li6.025 Si0.025 P0.975 S5 Br1,0.000878,,,,,,,,,,,argyrodites,10.1039/c7ta08581h,1,data/database/obelix/processed/all-v1.csv,,,,synthesis_method=unknow; measured_temperature=RT; amorphous=unknow; source_year=2018,,,,,
09w,Li6.05Si0.05P0.95S5Br1,,Li6.05 Si0.05 P0.95 S5 Br1,0.000437,,,,,,,,,,,argyrodites,10.1039/c7ta08581h,1,data/database/obelix/processed/all-v1.csv,,,,synthesis_method=unknow; measured_temperature=RT; amorphous=unknow; source_year=2018,,,,,
x2v,Li6.075Si0.075P0.925S5Br1,,Li6.075 Si0.075 P0.925 S5 Br1,0.000873,,,,,,,,,,,argyrodites,10.1039/c7ta08581h,1,data/database/obelix/processed/all-v1.csv,,,,synthesis_method=unknow; measured_temperature=RT; amorphous=unknow; source_year=2018,,,,,
bnh,Li6.1Si0.1P0.95S5Br1,,Li6.1 Si0.1 P0.95 S5 Br1,0.000799,,,,,,,,,,,argyrodites,10.1039/c7ta08581h,1,data/database/obelix/processed/all-v1.csv,,,,synthesis_method=unknow; measured_temperature=RT; amorphous=unknow; source_year=2018,,,,,
x9d,Li6.125Si0.125P0.875S5Br1,,Li6.125 Si0.125 P0.875 S5 Br1,0.000902,,,,,,,,,,,argyrodites,10.1039/c7ta08581h,1,data/database/obelix/processed/all-v1.csv,,,,synthesis_method=unknow; measured_temperature=RT; amorphous=unknow; source_year=2018,,,,,
ish,Li6.175Si0.175P0.825S5Br1,,Li6.175 Si0.175 P0.825 S5 Br1,0.000931,,,,,,,,,,,argyrodites,10.1039/c7ta08581h,1,data/database/obelix/processed/all-v1.csv,,,,synthesis_method=unknow; measured_temperature=RT; amorphous=unknow; source_year=2018,,,,,
iiy,Li6.2Si0.2P0.8S5Br1,,Li6.2 Si0.2 P0.8 S5 Br1,0.00169,,,,,,,,,,,argyrodites,10.1039/c7ta08581h,1,data/database/obelix/processed/all-v1.csv,,,,synthesis_method=unknow; measured_temperature=RT; amorphous=unknow; source_year=2018,,,,,
3zo,Li6.225Si0.225P0.775S5Br1,,Li6.225 Si0.225 P0.775 S5 Br1,0.00108,,,,,,,,,,,argyrodites,10.1039/c7ta08581h,1,data/database/obelix/processed/all-v1.csv,,,,synthesis_method=unknow; measured_temperature=RT; amorphous=unknow; source_year=2018,,,,,
vj7,Li6.25Si0.25P0.75S5Br1,,Li6.25 Si0.25 P0.75 S5 Br1,0.00141,,,,,,,,,,,argyrodites,10.1039/c7ta08581h,1,data/database/obelix/processed/all-v1.csv,,,,synthesis_method=unknow; measured_temperature=RT; amorphous=unknow; source_year=2018,,,,,
wsd,Li6.3Si0.3P0.7S5Br1,,Li6.3 Si0.3 P0.7 S5 Br1,0.00165,,,,,,,,,,,argyrodites,10.1039/c7ta08581h,1,data/database/obelix/processed/all-v1.csv,,,,synthesis_method=unknow; measured_temperature=RT; amorphous=unknow; source_year=2018,,,,,
10s,Li6.35Si0.35P0.65S5Br1,,Li6.35 Si0.35 P0.65 S5 Br1,0.00234,,,,,,,,,,,argyrodites,10.1039/c7ta08581h,1,data/database/obelix/processed/all-v1.csv,,,,synthesis_method=unknow; measured_temperature=RT; amorphous=unknow; source_year=2018,,,,,
fkj,Li6.5Si0.5P0.5S5Br1,,Li6.5 Si0.5 P0.5 S5 Br1,0.00219,,,,,,,,,,,argyrodites,10.1039/c7ta08581h,1,data/database/obelix/processed/all-v1.csv,,,,synthesis_method=unknow; measured_temperature=RT; amorphous=unknow; source_year=2018,,,,,
ard,LiTa2PO8,,Li1 Ta2 P1 O8,0.0016,,,,,,,,,,,oxides,10.1039/c8ta09170f,1,data/database/obelix/processed/all-v1.csv,,,,synthesis_method=unknow; measured_temperature=RT; amorphous=unknow; source_year=2018,,,,,
ek5,SrLiNb2O6F,,Sr1 Li1 Nb2 O6 F1,1e-10,,,,,,,,,,,pyrochlore,10.2497/jjspm.65.26,1,data/database/obelix/processed/all-v1.csv,,,,synthesis_method=unknow; measured_temperature=RT; amorphous=unknow; source_year=2018,,,,,
xut,SrLiTa2O6F,,Sr1 Li1 Ta2 O6 F1,1e-10,,,,,,,,,,,pyrochlore,10.2497/jjspm.65.26,1,data/database/obelix/processed/all-v1.csv,,,,synthesis_method=unknow; measured_temperature=RT; amorphous=unknow; source_year=2018,,,,,
ckw,Sr0.9Li1Nb2O6F0.8,,Sr0.9 Li1 Nb2 O6 F0.8,1e-10,,,,,,,,,,,pyrochlore,10.2497/jjspm.65.26,1,data/database/obelix/processed/all-v1.csv,,,,synthesis_method=unknow; measured_temperature=RT; amorphous=unknow; source_year=2018,,,,,
yab,Sr0.9Li1Ta2O6F0.8,,Sr0.9 Li1 Ta2 O6 F0.8,1e-10,,,,,,,,,,,pyrochlore,10.2497/jjspm.65.26,1,data/database/obelix/processed/all-v1.csv,,,,synthesis_method=unknow; measured_temperature=RT; amorphous=unknow; source_year=2018,,,,,
ysm,Sr1Li1.1Zr0.1Nb1.9O6F1,,Sr1 Li1.1 Zr0.1 Nb1.9 O6 F1,1e-10,,,,,,,,,,,pyrochlore,10.2497/jjspm.65.26,1,data/database/obelix/processed/all-v1.csv,,,,synthesis_method=unknow; measured_temperature=RT; amorphous=unknow; source_year=2018,,,,,
e81,Sr1Li1.1Zr0.1Ta1.9O6F1,,Sr1 Li1.1 Zr0.1 Ta1.9 O6 F1,1e-10,,,,,,,,,,,pyrochlore,10.2497/jjspm.65.26,1,data/database/obelix/processed/all-v1.csv,,,,synthesis_method=unknow; measured_temperature=RT; amorphous=unknow; source_year=2018,,,,,
de5,Li3InCl6,,Li3 In1 Cl6,0.00204,,,,,,,,,,,Halide,10.1002/anie.201909805,1,data/database/obelix/processed/all-v1.csv,,,,partial occupancy corrected; synthesis_method=unknow; measured_temperature=RT; amorphous=unknow; source_year=2019,,,,,
mq1,Li3SbS4,,Li3 Sb1 S4,4.8e-09,,,,,,,,,,,thio-LISICON,10.1016/j.ssi.2019.01.017,1,data/database/obelix/processed/all-v1.csv,,,,diffraction data available; synthesis_method=unknow; measured_temperature=RT; amorphous=unknow; source_year=2019,,,,,
dmq,Li3AlS3,,Li3 Al1 S3,1.31e-08,,,,,,,,,,,sulfides,10.1021/acs.chemmater.9b03230,1,data/database/obelix/processed/all-v1.csv,,,,synthesis_method=unknow; measured_temperature=RT; amorphous=unknow; source_year=2019,,,,,
4ie,Li6.05La3Zr2Ga0.25O11.8F0.2,,Li6.05 La3 Zr2 Ga0.25 O11.8 F0.2,0.00128,,,,,,,,,,,garnet,10.1021/acsami.8b17656,1,data/database/obelix/processed/all-v1.csv,,,,appendix: diffraction data available; synthesis_method=unknow; measured_temperature=RT; amorphous=unknow; source_year=2019,,,,,
v23,Li3InCl6,,Li3 In1 Cl6,0.00149,,,,,,,,,,,halides,10.1039/c9ee02311a,1,data/database/obelix/processed/all-v1.csv,,,,Curator row 23; ball-milled and annealed at 260 C; monoclinic; original 1.49 mS/cm; synthesis_method=球磨 + 260°C退火; measured_temperature=RT; amorphous=否; source_year=2019,,,,,
v22,Li3InCl6,,Li3 In1 Cl6,0.0015,,,,,,,,,,,halides,10.1016/j.nanoen.2020.105015,1,data/database/obelix/processed/all-v1.csv,,,,Curator row 22; aqueous in situ growth on LiCoO2 surface; original 1.5 mS/cm; synthesis_method=水相原位生长; measured_temperature=RT; amorphous=否; source_year=2020,,,,,
v24,Li3InCl6,,Li3 In1 Cl6,0.00142,,,,,,,,,,,halides,10.1021/acs.nanolett.0c01156,1,data/database/obelix/processed/all-v1.csv,,,,Curator row 24; ball-milled and annealed; independent group; original 1.42 mS/cm; synthesis_method=球磨 + 退火; measured_temperature=RT; amorphous=否; source_year=2020,,,,,
v34,Li3Y0.5In0.5Cl6,,Li3 Y0.5 In0.5 Cl6,0.00122,,,,,,,,,,,halides,10.1021/acs.nanolett.0c01156,1,data/database/obelix/processed/all-v1.csv,,,,Curator row 34; ball-milled and annealed; monoclinic; original 1.22 mS/cm; synthesis_method=球磨 + 退火; measured_temperature=RT; amorphous=否; source_year=2020,,,,,
9wf,Li3ErI6,,Li3 Er1 I6,0.00065,,,,,,,,,,,halides,10.1021/acsaem.0c00147,1,data/database/obelix/processed/all-v1.csv,,,,"appendix: diffraction data available, D_0 calculation; synthesis_method=unknow; measured_temperature=RT; amorphous=unknow; source_year=2020",,,,,
v17,Li3Y(BrCl)3,,Li3 Y1 Br3 Cl3,0.0016,,,,,,,,,,,halides,10.1021/acsenergylett.0c01690,1,data/database/obelix/processed/all-v1.csv,,,,Curator row 17; ball-milled and annealed; original 1.6 mS/cm; synthesis_method=球磨 + 退火; measured_temperature=RT; amorphous=否; source_year=2020,,,,,
n7a,Li2.5Y0.5Zr0.5Cl6,,Li2.5 Y0.5 Zr0.5 Cl6,0.0014,,,,,,,,,,,halides,10.1021/acsenergylett.9b02599,1,data/database/obelix/processed/all-v1.csv,,,,Li2.5Er0.5Zr0.5Cl6 is available; synthesis_method=unknow; measured_temperature=RT; amorphous=unknow; source_year=2020,,,,,
er1,Li2.9Er0.9Zr0.1Cl6,,Li2.9 Er0.9 Zr0.1 Cl6,0.00038,,,,,,,,,,,halides,10.1021/acsenergylett.9b02599,1,data/database/obelix/processed/all-v1.csv,,,,Human-verified Figure 1c extraction; curator row 25-2; phase I; original 0.38 mS/cm at 25 C; synthesis_method=unknow; measured_temperature=25; amorphous=否; source_year=2020,,,,,
er2,Li2.8Er0.8Zr0.2Cl6,,Li2.8 Er0.8 Zr0.2 Cl6,0.00078,,,,,,,,,,,halides,10.1021/acsenergylett.9b02599,1,data/database/obelix/processed/all-v1.csv,,,,Human-verified Figure 1c extraction; curator row 25-3; phase II+III; original 0.78 mS/cm at 25 C; synthesis_method=unknow; measured_temperature=25; amorphous=否; source_year=2020,,,,,
