Repository: Saberg1001/ML-SBE

# IonConductivity

本项目基于化学式和组成描述符研究锂离子电解质电导率。目前可运行模型均为
`log10(Ionic conductivity (S cm-1))` 绝对值回归；趋势分类模型已保留，
trend-v3 使用材料 A 的已知电导率和同文献可比材料对预测 `log10(σ_B)`，再派生
绝对变化与变化比例。趋势模型必须使用经复核的配对表和 DOI/重复公式连通分组划分。

## 目录结构

```text
config/
├── chemistry/                 氧化态与离子半径规则
└── taxonomy/                  待建立的Family规范词表

data/
├── obelix/raw/                OBLiX all、文献推荐划分及CIF
├── experimental/             113条实验数据及人工标注
├── prediction_inputs/        无训练标签的待预测配方
└── splits/                    固定ID/分组划分manifest

main/                          清洗、特征、划分、训练和预测代码
runs/                          运行索引、每次模型运行及其预测
reports/                       筛选后的正式表格和图片
archive/                       只读历史模型和旧预测

File: data/absolute/data-absolute-v1.csv (part 4 of 5)
ID,Reduced Composition,Z,True Composition,Ionic conductivity (S cm-1),IC (Total),IC (Bulk),Space group,Space group #,a,b,c,alpha,beta,gamma,Family,DOI,Checked,Ref,Cif ID,Cif ref_1,Cif ref_2,note,close match,close match DOI,ICSD ID,Laskowski ID,Liion ID
er1,Li2.9Er0.9Zr0.1Cl6,,Li2.9 Er0.9 Zr0.1 Cl6,0.00038,,,,,,,,,,,halides,10.1021/acsenergylett.9b02599,1,data/obelix/processed/all-v1.csv,,,,Human-verified Figure 1c extraction; curator row 25-2; phase I; original 0.38 mS/cm at 25 C; synthesis_method=unknow; measured_temperature=25; amorphous=否; source_year=2020,,,,,
er2,Li2.8Er0.8Zr0.2Cl6,,Li2.8 Er0.8 Zr0.2 Cl6,0.00078,,,,,,,,,,,halides,10.1021/acsenergylett.9b02599,1,data/obelix/processed/all-v1.csv,,,,Human-verified Figure 1c extraction; curator row 25-3; phase II+III; original 0.78 mS/cm at 25 C; synthesis_method=unknow; measured_temperature=25; amorphous=否; source_year=2020,,,,,
er3,Li2.75Er0.75Zr0.25Cl6,,Li2.75 Er0.75 Zr0.25 Cl6,0.0008,,,,,,,,,,,halides,10.1021/acsenergylett.9b02599,1,data/obelix/processed/all-v1.csv,,,,Human-verified Figure 1c extraction; curator row 25-4; phase II+III; original 0.80 mS/cm at 25 C; synthesis_method=unknow; measured_temperature=25; amorphous=否; source_year=2020,,,,,
er4,Li2.7Er0.7Zr0.3Cl6,,Li2.7 Er0.7 Zr0.3 Cl6,0.0011,,,,,,,,,,,halides,10.1021/acsenergylett.9b02599,1,data/obelix/processed/all-v1.csv,,,,Human-verified Figure 1c extraction; curator row 25-5; phase II+III; original 1.1 mS/cm at 25 C; synthesis_method=unknow; measured_temperature=25; amorphous=否; source_year=2020,,,,,
er5,Li2.633Er0.633Zr0.367Cl6,,Li2.633 Er0.633 Zr0.367 Cl6,0.0011,,,,,,,,,,,halides,10.1021/acsenergylett.9b02599,1,data/obelix/processed/all-v1.csv,,,,Human-verified Figure 1c extraction with composition aligned to article text x=0.367; curator row 25-6; phase III (orthorhombic); original 1.1 mS/cm at 25 C; synthesis_method=unknow; measured_temperature=25; amorphous=否; source_year=2020,,,,,
er6,Li2.5Er0.5Zr0.5Cl6,,Li2.5 Er0.5 Zr0.5 Cl6,0.00095,,,,,,,,,,,halides,10.1021/acsenergylett.9b02599,1,data/obelix/processed/all-v1.csv,,,,Human-verified Figure 1c extraction; curator row 25-7; phase III; original 0.95 mS/cm at 25 C; synthesis_method=unknow; measured_temperature=25; amorphous=否; source_year=2020,,,,,
er7,Li2.4Er0.4Zr0.6Cl6,,Li2.4 Er0.4 Zr0.6 Cl6,0.00085,,,,,,,,,,,halides,10.1021/acsenergylett.9b02599,1,data/obelix/processed/all-v1.csv,,,,Human-verified Figure 1c extraction; curator row 25-8; phase III; original 0.85 mS/cm at 25 C; synthesis_method=unknow; measured_temperature=25; amorphous=否; source_year=2020,,,,,
er8,Li2.2Er0.2Zr0.8Cl6,,Li2.2 Er0.2 Zr0.8 Cl6,0.00045,,,,,,,,,,,halides,10.1021/acsenergylett.9b02599,1,data/obelix/processed/all-v1.csv,,,,Human-verified Figure 1c extraction; curator row 25-9; phase III; original 0.45 mS/cm at 25 C; synthesis_method=unknow; measured_temperature=25; amorphous=否; source_year=2020,,,,,
yz1,Li2.9Y0.9Zr0.1Cl6,,Li2.9 Y0.9 Zr0.1 Cl6,0.00032,,,,,,,,,,,halides,10.1021/acsenergylett.9b02599,1,data/obelix/processed/all-v1.csv,,,,Human-verified Figure 1d extraction; curator row 26-2; phase I; original 0.32 mS/cm at 25 C; synthesis_method=unknow; measured_temperature=25; amorphous=否; source_year=2020,,,,,
yz2,Li2.8Y0.8Zr0.2Cl6,,Li2.8 Y0.8 Zr0.2 Cl6,0.00095,,,,,,,,,,,halides,10.1021/acsenergylett.9b02599,1,data/obelix/processed/all-v1.csv,,,,Human-verified Figure 1d extraction; curator row 26-3; phase I+II; original 0.95 mS/cm at 25 C; synthesis_method=unknow; measured_temperature=25; amorphous=否; source_year=2020,,,,,
yz3,Li2.75Y0.75Zr0.25Cl6,,Li2.75 Y0.75 Zr0.25 Cl6,0.001,,,,,,,,,,,halides,10.1021/acsenergylett.9b02599,1,data/obelix/processed/all-v1.csv,,,,Human-verified Figure 1d extraction; curator row 26-4; phase I+II; original 1.0 mS/cm at 25 C; synthesis_method=unknow; measured_temperature=25; amorphous=否; source_year=2020,,,,,
yz4,Li2.7Y0.7Zr0.3Cl6,,Li2.7 Y0.7 Zr0.3 Cl6,0.0012,,,,,,,,,,,halides,10.1021/acsenergylett.9b02599,1,data/obelix/processed/all-v1.csv,,,,Human-verified Figure 1d extraction; curator row 26-5; phase I+II; original 1.2 mS/cm at 25 C; synthesis_method=unknow; measured_temperature=25; amorphous=否; source_year=2020,,,,,
yz5,Li2.633Y0.633Zr0.367Cl6,,Li2.633 Y0.633 Zr0.367 Cl6,0.0013,,,,,,,,,,,halides,10.1021/acsenergylett.9b02599,1,data/obelix/processed/all-v1.csv,,,,Human-verified Figure 1d extraction with composition aligned to article text x=0.367; curator row 26-6; phase III; original 1.3 mS/cm at 25 C; synthesis_method=unknow; measured_temperature=25; amorphous=否; source_year=2020,,,,,
yz6,Li2.4Y0.4Zr0.6Cl6,,Li2.4 Y0.4 Zr0.6 Cl6,0.00095,,,,,,,,,,,halides,10.1021/acsenergylett.9b02599,1,data/obelix/processed/all-v1.csv,,,,Human-verified Figure 1d extraction; curator row 26-8; phase III; original 0.95 mS/cm at 25 C; synthesis_method=unknow; measured_temperature=25; amorphous=否; source_year=2020,,,,,
yz7,Li2.5Y0.5Zr0.5Cl6,,Li2.5 Y0.5 Zr0.5 Cl6,0.0014,,,,,,,,,,,halides,10.1021/acsenergylett.9b02599,1,data/obelix/processed/all-v1.csv,,,,Human-verified Figure 1d extraction; curator row 26-7; phase III (orthorhombic); original 1.4 mS/cm at 25 C; existing OBLiX record retained; synthesis_method=unknow; measured_temperature=25; amorphous=否; source_year=2020,,,,,
kop,Li10Sn0.33Ge0.66P2S12,,Li10 Sn0.33 Ge0.66 P2 S12,0.0064,,,,,,,,,,,LGPS,10.1021/jacs.0c10735,1,data/obelix/processed/all-v1.csv,,,,synthesis_method=unknow; measured_temperature=RT; amorphous=unknow; source_year=2020,,,,,
rty,Li10Sn0.66Ge0.33P2S12,,Li10 Sn0.66 Ge0.33 P2 S12,0.0048,,,,,,,,,,,LGPS,10.1021/jacs.0c10735,1,data/obelix/processed/all-v1.csv,,,,synthesis_method=unknow; measured_temperature=RT; amorphous=unknow; source_year=2020,,,,,
kko,Li10Sn(PS6)2,,Li10 Sn1 P2 S12,0.0038,,,,,,,,,,,LGPS,10.1021/jacs.0c10735,1,data/obelix/processed/all-v1.csv,,,,synthesis_method=unknow; measured_temperature=RT; amorphous=unknow; source_year=2020,,,,,
v20,Li2Sc0.666667Cl4,,Li2 Sc0.666667 Cl4,0.0015,,,,,,,,,,,halides,10.1039/d0ee01017k,1,data/obelix/processed/all-v1.csv,,,,Curator row 20; high-temperature solid-state synthesis for 48 h; disordered spinel; original 1.5 mS/cm; synthesis_method=高温固相合成（48 h）; measured_temperature=RT; amorphous=否; source_year=2020,,,,,
v35,Li2.08Sc0.64Cl4,,Li2.08 Sc0.64 Cl4,0.00122,,,,,,,,,,,halides,10.1039/d0ee01017k,1,data/obelix/processed/all-v1.csv,,,,Curator row 35; increased LiCl impurity; original 1.22 mS/cm; synthesis_method=unknow; measured_temperature=RT; amorphous=否; source_year=2020,,,,,
v42,Li1.9Sc0.7Cl4,,Li1.9 Sc0.7 Cl4,0.00109,,,,,,,,,,,halides,10.1039/d0ee01017k,1,data/obelix/processed/all-v1.csv,,,,Curator row 42; low Li+ concentration; original 1.09 mS/cm; synthesis_method=unknow; measured_temperature=RT; amorphous=否; source_year=2020,,,,,
trv1_0003,Li10.42Si1.5P1.5Cl0.08O11.92,,Li10.42 Si1.5 P1.5 Cl0.08 O11.92,1.03e-5,,,,,,,,,,,oxide,10.1039/c4ra11287c,1,data/obelix/processed/all-v1.csv,,,,LISICON型; synthesis_method=固相合成; measured_temperature=27; amorphous=否; source_year=2015,,,,,
trv1_0004,Li10.42Ge1.5P1.5Cl0.08O11.92,,Li10.42 Ge1.5 P1.5 Cl0.08 O11.92,3.7e-5,,,,,,,,,,,oxide,10.1039/c4ra11287c,1,data/obelix/processed/all-v1.csv,,,,LISICON型; synthesis_method=固相合成; measured_temperature=27; amorphous=否; source_year=2015,,,,,
trv1_0005,Li7P2S8I,,Li7 P2 S8 I1,6.3e-4,,,,,,,,,,,sulfide,10.1021/acs.chemmater.9b01926,1,data/obelix/processed/all-v1.csv,,,,非晶态; synthesis_method=热处理; measured_temperature=RT; amorphous=是; source_year=2020,,,,,
trv1_0006,Li14.8Mg0.1P4S16Cl3,,Li14.8 Mg0.1 P4 S16 Cl3,2e-7,,,,,,,,,,,sulfide,10.1021/acs.chemmater.9b01926,1,data/obelix/processed/all-v1.csv,,,,立方晶系I-43d; synthesis_method=高能球磨; measured_temperature=RT; amorphous=否; source_year=2020,,,,,
trv1_0007,Li10P3S12I,,Li10 P3 S12 I1,6.5e-3,,,,,,,,,,,sulfide,10.1088/1757-899x/924/1/012037,1,data/obelix/processed/all-v1.csv,,,,9Li2S-3P2S5-2LiI组成; synthesis_method=固相合成; measured_temperature=RT; amorphous=unknow; source_year=2020,,,,,
trv1_0008,Li11P3S12.5I1,,Li11 P3 S12.5 I1,7.9e-3,,,,,,,,,,,sulfide,10.1088/1757-899x/924/1/012037,1,data/obelix/processed/all-v1.csv,,,,Li2S-P2S5-LiI体系; synthesis_method=固相合成; measured_temperature=RT; amorphous=unknow; source_year=2020,,,,,
trv1_0009,Li7P2S8I0.5Cl0.5,,Li7 P2 S8 I0.5 Cl0.5,3.08e-3,,,,,,,,,,,sulfide,10.1088/1757-899x/924/1/012037,1,data/obelix/processed/all-v1.csv,,,,Cl掺杂样品; synthesis_method=热压+Cl掺杂; measured_temperature=RT; amorphous=unknow; source_year=2020,,,,,
trv1_0010,Li15P4S16Cl3,,Li15 P4 S16 Cl3,4e-8,,,,,,,,,,,sulfide,10.1021/acs.chemmater.9b01926,1,data/obelix/processed/all-v1.csv,,,,立方晶系I-43d; synthesis_method=高能球磨; measured_temperature=RT; amorphous=否; source_year=2020,,,,,
v46,Li2.25Zr0.75Fe0.25Cl6,,Li2.25 Zr0.75 Fe0.25 Cl6,0.001,,,,,,,,,,,halides,10.1002/aenm.202003190,1,data/obelix/processed/all-v1.csv,,,,Curator row 46; Fe3+ doped and annealed; trigonal; original 1.0 mS/cm; synthesis_method=退火; measured_temperature=RT; amorphous=否; source_year=2021,,,,,
v31,Li3InCl6,,Li3 In1 Cl6,0.0013,,,,,,,,,,,halides,10.1002/aenm.202100836,1,data/obelix/processed/all-v1.csv,,,,Curator row 31; undoped baseline; original 1.3 mS/cm; synthesis_method=unknow; measured_temperature=RT; amorphous=否; source_year=2021,,,,,
v47,Li3In1Cl4.8F1.2,,Li3 In1 Cl4.8 F1.2,0.00098,,,,,,,,,,,halides,10.1002/aenm.202100836,1,data/obelix/processed/all-v1.csv,,,,Curator row 47; ball-milled and annealed; tabulated value; original 0.98 mS/cm; synthesis_method=球磨 + 退火; measured_temperature=RT; amorphous=否; source_year=2021,,,,,
v10,Li2.5Y0.5Zr0.5Cl6,,Li2.5 Y0.5 Zr0.5 Cl6,0.0021,,,,,,,,,,,halides,10.1016/j.cej.2021.130630,1,data/obelix/processed/all-v1.csv,,,,Curator row 10; ball-milled and annealed; trigonal; tabulated value 2.1 mS/cm; synthesis_method=球磨 + 退火; measured_temperature=RT; amorphous=否; source_year=2021,,,,,
v21,Li2.6Yb0.6Hf0.4Cl6,,Li2.6 Yb0.6 Hf0.4 Cl6,0.0015,,,,,,,,,,,halides,10.1016/j.cej.2021.130630,1,data/obelix/processed/all-v1.csv,,,,Curator row 21; ball-milled and annealed; monoclinic; original 1.5 mS/cm; synthesis_method=球磨 + 退火; measured_temperature=RT; amorphous=否; source_year=2021,,,,,
ar1,Li4SnSeS3,,Li4 Sn1 Se1 S3,7.5e-05,,,,,,,,,,,Chalcogenidotetrelates,10.1021/acs.chemmater.0c04150,1,data/obelix/processed/all-v1.csv,,,,synthesis_method=unknow; measured_temperature=RT; amorphous=unknow; source_year=2021,,,,,
cz2,Li4SnSe3S,,Li4 Sn1 Se3 S1,9.5e-07,,,,,,,,,,,Chalcogenidotetrelates,10.1021/acs.chemmater.0c04150,1,data/obelix/processed/all-v1.csv,,,,synthesis_method=unknow; measured_temperature=RT; amorphous=unknow; source_year=2021,,,,,
klr,Li4Sn(SeS)2,,Li4 Sn1 Se2 S2,3.6e-05,,,,,,,,,,,Chalcogenidotetrelates,10.1021/acs.chemmater.0c04150,1,data/obelix/processed/all-v1.csv,,,,synthesis_method=unknow; measured_temperature=RT; amorphous=unknow; source_year=2021,,,,,
o0a,Li4Sn0.25Ge0.75Se4,,Li4 Sn0.25 Ge0.75 Se4,6e-06,,,,,,,,,,,Chalcogenidotetrelates,10.1021/acs.chemmater.0c04150,1,data/obelix/processed/all-v1.csv,,,,synthesis_method=unknow; measured_temperature=RT; amorphous=unknow; source_year=2021,,,,,
qer,Li4Sn0.5Ge0.5Se4,,Li4 Sn0.5 Ge0.5 Se4,1.8e-06,,,,,,,,,,,Chalcogenidotetrelates,10.1021/acs.chemmater.0c04150,1,data/obelix/processed/all-v1.csv,,,,synthesis_method=unknow; measured_temperature=RT; amorphous=unknow; source_year=2021,,,,,
aab,Li4Sn0.75Ge0.25Se4,,Li4 Sn0.75 Ge0.25 Se4,8.3e-07,,,,,,,,,,,Chalcogenidotetrelates,10.1021/acs.chemmater.0c04150,1,data/obelix/processed/all-v1.csv,,,,synthesis_method=unknow; measured_temperature=RT; amorphous=unknow; source_year=2021,,,,,
1ty,Li4GeSeS3,,Li4 Ge1 Se1 S3,8.5e-06,,,,,,,,,,,Chalcogenidotetrelates,10.1021/acs.chemmater.0c04150,1,data/obelix/processed/all-v1.csv,,,,synthesis_method=unknow; measured_temperature=RT; amorphous=unknow; source_year=2021,,,,,
zv5,Li4Ge(SeS)2,,Li4 Ge1 Se2 S2,2.8e-05,,,,,,,,,,,Chalcogenidotetrelates,10.1021/acs.chemmater.0c04150,1,data/obelix/processed/all-v1.csv,,,,synthesis_method=unknow; measured_temperature=RT; amorphous=unknow; source_year=2021,,,,,
xk3,Li4GeSe4,,Li4 Ge1 Se4,5e-06,,,,,,,,,,,Chalcogenidotetrelates,10.1021/acs.chemmater.0c04150,1,data/obelix/processed/all-v1.csv,,,,synthesis_method=unknow; measured_temperature=RT; amorphous=unknow; source_year=2021,,,,,
i4l,Li4GeSe3S,,Li4 Ge1 Se3 S1,1.5e-05,,,,,,,,,,,Chalcogenidotetrelates,10.1021/acs.chemmater.0c04150,1,data/obelix/processed/all-v1.csv,,,,synthesis_method=unknow; measured_temperature=RT; amorphous=unknow; source_year=2021,,,,,
an2,Li6Si(ClO2)2,,Li6 Si1 Cl2 O4,1e-10,,,,,,,,,,,argyrodite,10.1021/acs.chemmater.1c00157,1,data/obelix/processed/all-v1.csv,,,,synthesis_method=unknow; measured_temperature=RT; amorphous=unknow; source_year=2021,,,,,
v40,Li2.8Yb0.8Zr0.2Cl6,,Li2.8 Yb0.8 Zr0.2 Cl6,0.0011,,,,,,,,,,,halides,10.1021/acsami.1c13295,1,data/obelix/processed/all-v1.csv,,,,Curator row 40; Zr4+ doped; corrected DOI; original 1.1 mS/cm; synthesis_method=unknow; measured_temperature=RT; amorphous=否; source_year=2021,,,,,
v39,Li2.7Yb0.7Zr0.3Cl6,,Li2.7 Yb0.7 Zr0.3 Cl6,0.0011,,,,,,,,,,,halides,10.1021/acsmaterialslett.1c00142,1,data/obelix/processed/all-v1.csv,,,,Curator row 39; orthorhombic; corrected DOI; original 1.1 mS/cm; synthesis_method=固相反应，350 °C 合成; measured_temperature=30; amorphous=否; source_year=2021,,,,,
v74,Li3YbCl6,,Li3 Yb1 Cl6,0.000106,,,,,,,,,,,halides,10.1021/acsmaterialslett.1c00142,1,data/obelix/processed/all-v1.csv,,,,Curator row 74; calcined at 350 C; trigonal; corrected DOI; original 0.106 mS/cm; synthesis_method=固相反应，350 °C 合成; measured_temperature=30; amorphous=否; source_year=2021,,,,,
v77,Li2.9Yb0.9Zr0.1Cl6,,Li2.9 Yb0.9 Zr0.1 Cl6,0.000063,,,,,,,,,,,halides,10.1021/acsmaterialslett.1c00142,1,data/obelix/processed/all-v1.csv,,,,Curator row 77; calcined at 650 C; orthorhombic; corrected DOI; original 0.063 mS/cm; synthesis_method=固相反应，350 °C 合成; measured_temperature=30; amorphous=否; source_year=2021,,,,,
trv1_0012,Li10Sn(PS6)2,,Li10 Sn1 P2 S12,7e-3,,,,,,,,,,,sulfide,10.1039/d1ta06338c,1,data/obelix/processed/all-v1.csv,,,,LSnPS；实验值; synthesis_method=固相合成; measured_temperature=RT; amorphous=否; source_year=2021,,,,,
trv1_0013,Li9.42Si1.02P2.1S9.96O2.04,,Li9.42 Si1.02 P2.1 S9.96 O2.04,3.2e-4,,,,,,,,,,,sulfide,10.1039/d1ta06338c,1,data/obelix/processed/all-v1.csv,,,,LGPS型氧硫化物; synthesis_method=固相合成; measured_temperature=RT; amorphous=否; source_year=2021,,,,,
v43,Li3YBr6,,Li3 Y1 Br6,0.00109,,,,,,,,,,,halides,10.1126/sciadv.abh1896,1,data/obelix/processed/all-v1.csv,,,,Curator row 43; NH4Cl-assisted wet-chemical synthesis; monoclinic; original 1.09 mS/cm; synthesis_method=NH4Cl辅助湿化学合成; measured_temperature=RT; amorphous=否; source_year=2021,,,,,
v54,Li3InCl6,,Li3 In1 Cl6,0.0007,,,,,,,,,,,halides,10.1002/adfm.202108805,1,data/obelix/processed/all-v1.csv,,,,Curator row 54; mechanically milled and unannealed; original 0.7 mS/cm; synthesis_method=机械球磨（未退火）; measured_temperature=RT; amorphous=否; source_year=2022,,,,,
v30,Li2.73Ho1.09Cl6,,Li2.73 Ho1.09 Cl6,0.0013,,,,,,,,,,,halides,10.1002/aenm.202103921,1,data/obelix/processed/all-v1.csv,,,,Curator row 30; eutectic synthesis; orthorhombic; original 1.3 mS/cm; synthesis_method=共晶合成; measured_temperature=RT; amorphous=否; source_year=2022,,,,,
v44,Li2.25Zr0.75In0.25Cl6,,Li2.25 Zr0.75 In0.25 Cl6,0.00108,,,,,,,,,,,halides,10.1016/j.cclet.2021.12.048,1,data/obelix/processed/all-v1.csv,,,,Curator row 44; ball-milled; tabulated value; corrected DOI; original 1.08 mS/cm; synthesis_method=球磨; measured_temperature=RT; amorphous=否; source_year=2022,,,,,
v15,Li2.5Zr0.5In0.5Cl6,,Li2.5 Zr0.5 In0.5 Cl6,0.0018,,,,,,,,,,,halides,10.1016/j.cej.2022.135413,1,data/obelix/processed/all-v1.csv,,,,Curator row 15; ball-milled and annealed; monoclinic; original 1.8 mS/cm; synthesis_method=球磨 + 退火; measured_temperature=RT; amorphous=否; source_year=2022,,,,,
v18,Li2.556Yb0.492Zr0.492Cl6,,Li2.556 Yb0.492 Zr0.492 Cl6,0.00158,,,,,,,,,,,halides,10.1016/j.nanoen.2021.106674,1,data/obelix/processed/all-v1.csv,,,,Curator row 18; orthorhombic and annealed; corrected DOI; original 1.58 mS/cm; synthesis_method=退火; measured_temperature=RT; amorphous=否; source_year=2022,,,,,
v27,Li2.4Er0.4Zr0.6Cl6,,Li2.4 Er0.4 Zr0.6 Cl6,0.00138,,,,,,,,,,,halides,10.1021/acsami.1c25087,1,data/obelix/processed/all-v1.csv,,,,Curator row 27; ball-milled Zr-doped x=0.6 sample; distinct 2022 source; original 1.38 mS/cm; synthesis_method=球磨; measured_temperature=RT; amorphous=否; source_year=2022,,,,,
v37,Li2.6Er0.6Zr0.4Cl6,,Li2.6 Er0.6 Zr0.4 Cl6,0.00113,,,,,,,,,,,halides,10.1021/acsami.1c25087,1,data/obelix/processed/all-v1.csv,,,,Curator row 37; Zr4+ substituted; 4.21 V oxidative stability; original 1.13 mS/cm; synthesis_method=unknow; measured_temperature=RT; amorphous=否; source_year=2022,,,,,
v13,Li2Sc0.333333In0.333333Cl4,,Li2 Sc0.333333 In0.333333 Cl4,0.002,,,,,,,,,,,halides,10.1038/s41560-021-00952-0,1,data/obelix/processed/all-v1.csv,,,,Curator row 13; high-temperature solid-state synthesis; spinel phase; original 2.0 mS/cm; synthesis_method=高温固相合成; measured_temperature=RT; amorphous=否; source_year=2022,,,,,
trv1_0014,Li2HClO,,Li2 H1 Cl1 O1,1.93e-6,,,,,,,,,,,antiperovskite,10.1039/d2ta01462a,1,data/obelix/processed/all-v1.csv,,,,室温为正交相与立方相混合相; synthesis_method=熔融-凝固法（350°C，6 min）; measured_temperature=25; amorphous=否; source_year=2022,,,,,
trv1_0015,Li2H1Br0.1Cl0.9O1,,Li2 H1 Br0.1 Cl0.9 O1,2.52e-6,,,,,,,,,,,antiperovskite,10.1039/d2ta01462a,1,data/obelix/processed/all-v1.csv,,,,系列最高电导率；室温稳定立方相; synthesis_method=熔融-凝固法（350°C，6 min）; measured_temperature=25; amorphous=否; source_year=2022,,,,,
trv1_0016,Li2H1Br0.3Cl0.7O1,,Li2 H1 Br0.3 Cl0.7 O1,1.79e-6,,,,,,,,,,,antiperovskite,10.1039/d2ta01462a,1,data/obelix/processed/all-v1.csv,,,,x=0.3；不确定度±1.2e-7 S/cm; synthesis_method=熔融-凝固法（350°C，快冷）; measured_temperature=25; amorphous=否; source_year=2022,,,,,
trv1_0017,Li2H1Br0.5Cl0.5O1,,Li2 H1 Br0.5 Cl0.5 O1,1.54e-6,,,,,,,,,,,antiperovskite,10.1039/d2ta01462a,1,data/obelix/processed/all-v1.csv,,,,x=0.5；不确定度±1.0e-7 S/cm; synthesis_method=熔融-凝固法（350°C，快冷）; measured_temperature=25; amorphous=否; source_year=2022,,,,,
trv1_0018,Li2H1Br0.7Cl0.3O1,,Li2 H1 Br0.7 Cl0.3 O1,1.45e-6,,,,,,,,,,,antiperovskite,10.1039/d2ta01462a,1,data/obelix/processed/all-v1.csv,,,,x=0.7；不确定度±9.0e-8 S/cm; synthesis_method=熔融-凝固法（350°C，快冷）; measured_temperature=25; amorphous=否; source_year=2022,,,,,
trv1_0019,Li2H1Br0.9Cl0.1O1,,Li2 H1 Br0.9 Cl0.1 O1,1.23e-6,,,,,,,,,,,antiperovskite,10.1039/d2ta01462a,1,data/obelix/processed/all-v1.csv,,,,x=0.9；不确定度±9.0e-8 S/cm; synthesis_method=熔融-凝固法（350°C，快冷）; measured_temperature=25; amorphous=否; source_year=2022,,,,,
trv1_0020,Li2HBrO,,Li2 H1 Br1 O1,1.29e-6,,,,,,,,,,,antiperovskite,10.1039/d2ta01462a,1,data/obelix/processed/all-v1.csv,,,,立方相; synthesis_method=熔融-凝固法（350°C，6 min）; measured_temperature=25; amorphous=否; source_year=2022,,,,,
trv1_0021,Li2HBrO,,Li2 H1 Br1 O1,1.99e-6,,,,,,,,,,,antiperovskite,10.1039/d2ta01462a,1,data/obelix/processed/all-v1.csv,,,,慢冷样品；电导率提高约1.5倍; synthesis_method=熔融-凝固法+慢冷（1°C/min）; measured_temperature=25; amorphous=否; source_year=2022,,,,,
v01,LiTaCl4O,,Li1 Ta1 Cl4 O1,0.0124,,,,,,,,,,,halides,10.1002/anie.202217581,1,data/obelix/processed/all-v1.csv,,,,Curator row 1; ball-milled and annealed oxychloride; original 12.4 mS/cm; synthesis_method=球磨 + 退火; measured_temperature=RT; amorphous=否; source_year=2023,,,,,
v02,LiNbCl4O,,Li1 Nb1 Cl4 O1,0.0104,,,,,,,,,,,halides,10.1002/anie.202217581,1,data/obelix/processed/all-v1.csv,,,,Curator row 2; ball-milled and annealed oxychloride; corrected from LLM value 10.7 to source value 10.4 mS/cm; synthesis_method=球磨 + 退火; measured_temperature=RT; amorphous=否; source_year=2023,,,,,
trv1_0023,Li3Y1Br1.6Cl4.4,,Li3 Y1 Br1.6 Cl4.4,1.06e-3,,,,,,,,,,,halide,10.1007/s10008-023-05612-9,1,data/obelix/processed/all-v1.csv,,,,阴离子单掺杂最优值; synthesis_method=unknow; measured_temperature=RT; amorphous=否; source_year=2023,,,,,
trv1_0024,Li3Y1Br1.8Cl4.2,,Li3 Y1 Br1.8 Cl4.2,9.74e-4,,,,,,,,,,,halide,10.1007/s10008-023-05612-9,1,data/obelix/processed/all-v1.csv,,,,过掺导致晶格应变增大; synthesis_method=unknow; measured_temperature=RT; amorphous=否; source_year=2023,,,,,
trv1_0025,Li3Y(BrCl2)2,,Li3 Y1 Br2 Cl4,6.29e-4,,,,,,,,,,,halide,10.1007/s10008-023-05612-9,1,data/obelix/processed/all-v1.csv,,,,出现LiCl杂相; synthesis_method=unknow; measured_temperature=RT; amorphous=否; source_year=2023,,,,,
trv1_0026,Li3Y0.85In0.15Cl6,,Li3 Y0.85 In0.15 Cl6,3.00e-4,,,,,,,,,,,halide,10.1007/s10008-023-05612-9,1,data/obelix/processed/all-v1.csv,,,,In掺杂最优值; synthesis_method=unknow; measured_temperature=RT; amorphous=否; source_year=2023,,,,,
trv1_0027,Li3Y0.82Sc0.18Cl6,,Li3 Y0.82 Sc0.18 Cl6,2.75e-4,,,,,,,,,,,halide,10.1007/s10008-023-05612-9,1,data/obelix/processed/all-v1.csv,,,,Sc掺杂最优值; synthesis_method=unknow; measured_temperature=RT; amorphous=否; source_year=2023,,,,,
trv1_0028,Li2.99Y0.99Zr0.01Cl6,,Li2.99 Y0.99 Zr0.01 Cl6,2.76e-4,,,,,,,,,,,halide,10.1007/s10008-023-05612-9,1,data/obelix/processed/all-v1.csv,,,,Zr掺杂最优值; synthesis_method=unknow; measured_temperature=RT; amorphous=否; source_year=2023,,,,,
trv1_0029,Li2.99Y0.99Zr0.01Br1.6Cl4.4,,Li2.99 Y0.99 Zr0.01 Br1.6 Cl4.4,7.51e-4,,,,,,,,,,,halide,10.1007/s10008-023-05612-9,1,data/obelix/processed/all-v1.csv,,,,1% Zr与Br双掺；全文最优; synthesis_method=unknow; measured_temperature=RT; amorphous=否; source_year=2023,,,,,
trv1_0030,Li2.99Y0.84Zr0.01Sc0.07In0.08Br1.6Cl4.4,,Li2.99 Y0.84 Zr0.01 Sc0.07 In0.08 Br1.6 Cl4.4,5.56e-4,,,,,,,,,,,halide,10.1007/s10008-023-05612-9,1,data/obelix/processed/all-v1.csv,,,,In、Sc、Zr三种阳离子与Br共掺; synthesis_method=unknow; measured_temperature=RT; amorphous=否; source_year=2023,,,,,
trv1_0031,Li2.99Y0.99Zr0.01Br1Cl5,,Li2.99 Y0.99 Zr0.01 Br1 Cl5,5.40e-4,,,,,,,,,,,halide,10.1007/s10008-023-05612-9,1,data/obelix/processed/all-v1.csv,,,,1% Zr与低Br含量双掺; synthesis_method=unknow; measured_temperature=RT; amorphous=否; source_year=2023,,,,,
trv1_0032,Li2.99Y0.99Zr0.01Br0.4Cl5.6,,Li2.99 Y0.99 Zr0.01 Br0.4 Cl5.6,3.70e-4,,,,,,,,,,,halide,10.1007/s10008-023-05612-9,1,data/obelix/processed/all-v1.csv,,,,1% Zr与极低Br含量双掺; synthesis_method=unknow; measured_temperature=RT; amorphous=否; source_year=2023,,,,,
v09,Li2.5Zr0.5Sc0.5Cl6,,Li2.5 Zr0.5 Sc0.5 Cl6,0.00223,,,,,,,,,,,halides,10.1016/j.cej.2022.140509,1,data/obelix/processed/all-v1.csv,,,,Curator row 9; Zr4+ doped; original 2.23 mS/cm at 25 C; synthesis_method=unknow; measured_temperature=25; amorphous=否; source_year=2023,,,,,
v32,Li2.7Hf0.3In0.7Cl6,,Li2.7 Hf0.3 In0.7 Cl6,0.00128,,,,,,,,,,,halides,10.1021/acsami.2c21022,1,data/obelix/processed/all-v1.csv,,,,Curator row 32; Hf4+ doped; corrected DOI; original 1.28 mS/cm; synthesis_method=unknow; measured_temperature=RT; amorphous=否; source_year=2023,,,,,
v56,Li3InCl6,,Li3 In1 Cl6,0.00067,,,,,,,,,,,halides,10.1021/acsami.2c21022,1,data/obelix/processed/all-v1.csv,,,,Curator row 56; undoped Hf-doping reference; corrected DOI; original 0.67 mS/cm; synthesis_method=unknow; measured_temperature=RT; amorphous=否; source_year=2023,,,,,
khx,Li3.2Ta1Cl5O1.6,,Li3.2 Ta1 Cl5 O1.6,0.0066,,,,,,,,,,,halides,10.1038/s41467-023-39197-8,1,data/obelix/processed/all-v1.csv,,,,Source data/add-data-LZACO.txt; original 6.6e-3 S/cm; synthesis_method=unknow; measured_temperature=RT; amorphous=是; source_year=2023,,,,,
arj,Li3Ta1Cl5O1.5,,Li3 Ta1 Cl5 O1.5,0.0058,,,,,,,,,,,halides,10.1038/s41467-023-39197-8,1,data/obelix/processed/all-v1.csv,,,,Source data/add-data-LZACO.txt; approximate original 5.8e-3 S/cm; synthesis_method=unknow; measured_temperature=RT; amorphous=是; source_year=2023,,,,,
vuo,Li2.8Ta1Cl5O1.4,,Li2.8 Ta1 Cl5 O1.4,0.0055,,,,,,,,,,,halides,10.1038/s41467-023-39197-8,1,data/obelix/processed/all-v1.csv,,,,Source data/add-data-LZACO.txt; approximate original 5.5e-3 S/cm; synthesis_method=unknow; measured_temperature=RT; amorphous=是; source_year=2023,,,,,
skp,Li2.4Ta1Cl5O1.2,,Li2.4 Ta1 Cl5 O1.2,0.0054,,,,,,,,,,,halides,10.1038/s41467-023-39197-8,1,data/obelix/processed/all-v1.csv,,,,Source data/add-data-LZACO.txt; approximate original 5.4e-3 S/cm; synthesis_method=unknow; measured_temperature=RT; amorphous=是; source_year=2023,,,,,
mvh,Li2.2Ta1Cl5O1.1,,Li2.2 Ta1 Cl5 O1.1,0.0053,,,,,,,,,,,halides,10.1038/s41467-023-39197-8,1,data/obelix/processed/all-v1.csv,,,,Source data/add-data-LZACO.txt; original 5.3e-3 S/cm; synthesis_method=unknow; measured_temperature=RT; amorphous=是; source_year=2023,,,,,
vbk,Li2TaCl5O,,Li2 Ta1 Cl5 O1,0.00041,,,,,,,,,,,halides,10.1038/s41467-023-39197-8,1,data/obelix/processed/all-v1.csv,,,,Source data/add-data-LZACO.txt; crystalline comparison; original 0.41e-3 S/cm; synthesis_method=unknow; measured_temperature=RT; amorphous=否; source_year=2023,,,,,
fmx,Li3Hf1Cl4O1.5,,Li3 Hf1 Cl4 O1.5,0.00197,,,,,,,,,,,halides,10.1038/s41467-023-39197-8,1,data/obelix/processed/all-v1.csv,,,,Source data/add-data-LZACO.txt; original 1.97e-3 S/cm; synthesis_method=unknow; measured_temperature=RT; amorphous=unknow; source_year=2023,,,,,
mhg,Li1.75Zr1Cl4.75O0.5,,Li1.75 Zr1 Cl4.75 O0.5,0.00242,,,,,,,,,,,halides,10.1038/s41467-023-39522-1,1,data/obelix/processed/all-v1.csv,,,,Source data/add-data-LZACO.txt; curator row 8; O2- substitution; original 2.42 mS/cm at 25 C; synthesis_method=unknow; measured_temperature=25; amorphous=unknow; source_year=2023,,,,,
jib,Li2.5Zr1Cl5.5O0.5,,Li2.5 Zr1 Cl5.5 O0.5,0.00117,,,,,,,,,,,halides,10.1038/s41467-023-39522-1,1,data/obelix/processed/all-v1.csv,,,,Source data/add-data-LZACO.txt; curator row 16; dual-phase room-temperature sample; corrected from review extraction 1.7 to source value 1.17 mS/cm; synthesis_method=unknow; measured_temperature=RT; amorphous=unknow; source_year=2023,,,,,
v06,Li0.388La0.475Ta0.238Cl3,,Li0.388 La0.475 Ta0.238 Cl3,0.00302,,,,,,,,,,,halides,10.1038/s41586-023-05899-8,1,data/obelix/processed/all-v1.csv,,,,Curator row 6; Ta5+ doped and ball-milled; original 3.02 mS/cm; synthesis_method=球磨; measured_temperature=RT; amorphous=否; source_year=2023,,,,,
trv1_0035,Li2.4Zr0.8Zn0.2Cl6,,Li2.4 Zr0.8 Zn0.2 Cl6,1.00e-3,,,,,,,,,,,halide,10.1002/aenm.202405760,1,data/obelix/processed/all-v1.csv,,,,系列最优；由30°C按Ea=0.31 eV外推至27°C; synthesis_method=机械化学球磨; measured_temperature=27（外推）; amorphous=unknow; source_year=2024,,,,,
trv1_0046,Li2.3Zr1Cl6.1F0.2,,Li2.3 Zr1 Cl6.1 F0.2,6.50e-4,,,,,,,,,,,halide,10.1002/smll.202407418,1,data/obelix/processed/all-v1.csv,,,,本文最优样品；由30°C按Ea=0.34 eV外推至27°C; synthesis_method=机械化学球磨; measured_temperature=27（外推）; amorphous=unknow; source_year=2024,,,,,
lly,Li2.1Zr0.9Al0.1Cl6,,Li2.1 Zr0.9 Al0.1 Cl6,0.00036,,,,,,,,,,,halides,10.1016/j.ensm.2024.103444,1,data/obelix/processed/all-v1.csv,,,,Source data/add-data-LZACO.txt; crystalline; original 0.36 mS/cm; Ea=0.40 eV; synthesis_method=unknow; measured_temperature=RT; amorphous=否; source_year=2024,,,,,
qiv,Li2.15Zr0.85Al0.15Cl6,,Li2.15 Zr0.85 Al0.15 Cl6,0.00065,,,,,,,,,,,halides,10.1016/j.ensm.2024.103444,1,data/obelix/processed/all-v1.csv,,,,Source data/add-data-LZACO.txt; crystalline; original 0.65 mS/cm; Ea=0.345 eV; synthesis_method=unknow; measured_temperature=RT; amorphous=否; source_year=2024,,,,,
hav,Li2.2Zr0.8Al0.2Cl6,,Li2.2 Zr0.8 Al0.2 Cl6,0.00099,,,,,,,,,,,halides,10.1016/j.ensm.2024.103444,1,data/obelix/processed/all-v1.csv,,,,Source data/add-data-LZACO.txt; crystalline; original 0.99 mS/cm; Ea=0.335 eV; synthesis_method=unknow; measured_temperature=RT; amorphous=否; source_year=2024,,,,,
wys,Li2.25Zr0.75Al0.25Cl6,,Li2.25 Zr0.75 Al0.25 Cl6,0.00113,,,,,,,,,,,halides,10.1016/j.ensm.2024.103444,1,data/obelix/processed/all-v1.csv,,,,Source data/add-data-LZACO.txt; crystalline; original 1.13 mS/cm; Ea=0.29 eV; synthesis_method=unknow; measured_temperature=RT; amorphous=否; source_year=2024,,,,,
uby,Li2.3Zr0.7Al0.3Cl6,,Li2.3 Zr0.7 Al0.3 Cl6,0.00087,,,,,,,,,,,halides,10.1016/j.ensm.2024.103444,1,data/obelix/processed/all-v1.csv,,,,Source data/add-data-LZACO.txt; crystalline; original 0.87 mS/cm; Ea=0.36 eV; synthesis_method=unknow; measured_temperature=RT; amorphous=否; source_year=2024,,,,,
gsp,Li2.4Zr0.6Al0.4Cl6,,Li2.4 Zr0.6 Al0.4 Cl6,0.0005,,,,,,,,,,,halides,10.1016/j.ensm.2024.103444,1,data/obelix/processed/all-v1.csv,,,,Source data/add-data-LZACO.txt; crystalline; original 0.50 mS/cm; Ea=0.40 eV; synthesis_method=unknow; measured_temperature=RT; amorphous=否; source_year=2024,,,,,
ync,Li3.4Zr1Cl4.6O1.4,,Li3.4 Zr1 Cl4.6 O1.4,0.00146,,,,,,,,,,,halides,10.1016/j.est.2024.111700,1,data/obelix/processed/all-v1.csv,,,,Source data/add-data-LZACO.txt; original 1.46e-3 S/cm; synthesis_method=unknow; measured_temperature=RT; amorphous=unknow; source_year=2024,,,,,
trv1_0050,Li3Y0.8Fe0.2Cl6,,Li3 Y0.8 Fe0.2 Cl6,7.5e-4,,,,,,,,,,,halide,10.1021/acsami.4c01352,1,data/obelix/processed/all-v1.csv,,,,synthesis_method=unknow; measured_temperature=RT; amorphous=unknow; source_year=2024,,,,,
trv1_0051,Li2.4Y0.4Zr0.6Cl6,,Li2.4 Y0.4 Zr0.6 Cl6,2.05e-3,,,,,,,,,,,halide,10.1021/acsami.4c01352,1,data/obelix/processed/all-v1.csv,,,,系列最优; synthesis_method=unknow; measured_temperature=RT; amorphous=unknow; source_year=2024,,,,,
trv1_0052,Li2.4Y0.4Zr0.6Cl5.925F0.075,,Li2.4 Y0.4 Zr0.6 Cl5.925 F0.075,1.65e-3,,,,,,,,,,,halide,10.1021/acsami.4c01352,1,data/obelix/processed/all-v1.csv,,,,synthesis_method=unknow; measured_temperature=RT; amorphous=unknow; source_year=2024,,,,,
trv1_0053,Li2.4Y0.4Zr0.6Cl5.85F0.15,,Li2.4 Y0.4 Zr0.6 Cl5.85 F0.15,1.45e-3,,,,,,,,,,,halide,10.1021/acsami.4c01352,1,data/obelix/processed/all-v1.csv,,,,synthesis_method=unknow; measured_temperature=RT; amorphous=unknow; source_year=2024,,,,,
trv1_0054,Li2.4Y0.4Zr0.6Cl5.7F0.3,,Li2.4 Y0.4 Zr0.6 Cl5.7 F0.3,1.08e-3,,,,,,,,,,,halide,10.1021/acsami.4c01352,1,data/obelix/processed/all-v1.csv,,,,synthesis_method=unknow; measured_temperature=RT; amorphous=unknow; source_year=2024,,,,,
trv1_0060,Li6PI3,,Li6 P1 I3,6.2e-4,,,,,,,,,,,halide,10.1002/adma.202501838,1,data/obelix/processed/all-v1.csv,,,,PI3涂层与Li接触后的还原产物；界面层材料; synthesis_method=unknow; measured_temperature=RT; amorphous=unknow; source_year=2025,,,,,
trv1_0062,Li2Zr1I0.25Cl5.75,,Li2 Zr1 I0.25 Cl5.75,5.6e-4,,,,,,,,,,,halide,10.1002/smll.202505926,1,data/obelix/processed/all-v1.csv,,,,室温值由30°C数据外推至27°C；y=0.25; synthesis_method=机械化学球磨（600 rpm，10 h）; measured_temperature=30; amorphous=否; source_year=2025,,,,,
trv1_0063,Li2Zr1I0.5Cl5.5,,Li2 Zr1 I0.5 Cl5.5,8.1e-4,,,,,,,,,,,halide,10.1002/smll.202505926,1,data/obelix/processed/all-v1.csv,,,,室温值由30°C数据外推至27°C；I系列最高值; synthesis_method=机械化学球磨（600 rpm，10 h）; measured_temperature=30; amorphous=否; source_year=2025,,,,,
trv1_0064,Li2Zr1I0.75Cl5.25,,Li2 Zr1 I0.75 Cl5.25,7.4e-4,,,,,,,,,,,halide,10.1002/smll.202505926,1,data/obelix/processed/all-v1.csv,,,,室温值由30°C数据外推至27°C；y=0.75; synthesis_method=机械化学球磨（600 rpm，10 h）; measured_temperature=30; amorphous=否; source_year=2025,,,,,
trv1_0065,Li2ZrICl5,,Li2 Zr1 I1 Cl5,6.7e-4,,,,,,,,,,,halide,10.1002/smll.202505926,1,data/obelix/processed/all-v1.csv,,,,室温值由30°C数据外推至27°C；y=1.0; synthesis_method=机械化学球磨（600 rpm，10 h）; measured_temperature=30; amorphous=否; source_year=2025,,,,,
trv1_0066,Li2Zr1I1.5Cl4.5,,Li2 Zr1 I1.5 Cl4.5,5.4e-4,,,,,,,,,,,halide,10.1002/smll.202505926,1,data/obelix/processed/all-v1.csv,,,,室温值由30°C数据外推至27°C；y=1.5; synthesis_method=机械化学球磨（600 rpm，10 h）; measured_temperature=30; amorphous=否; source_year=2025,,,,,
trv1_0067,Li2Zr(ICl2)2,,Li2 Zr1 I2 Cl4,1.9e-4,,,,,,,,,,,halide,10.1002/smll.202505926,1,data/obelix/processed/all-v1.csv,,,,室温值由30°C数据外推至27°C；过量I导致结构畸变; synthesis_method=机械化学球磨（600 rpm，10 h；额外添加ZrI4）; measured_temperature=30; amorphous=否; source_year=2025,,,,,
trv1_0068,Li2Zr1Br0.5Cl5.5,,Li2 Zr1 Br0.5 Cl5.5,4.7e-4,,,,,,,,,,,halide,10.1002/smll.202505926,1,data/obelix/processed/all-v1.csv,,,,室温值由30°C数据外推至27°C；Br取代中唯一微升组; synthesis_method=机械化学球磨; measured_temperature=30; amorphous=否; source_year=2025,,,,,
trv1_0069,Li2ZrBrCl5,,Li2 Zr1 Br1 Cl5,3.2e-4,,,,,,,,,,,halide,10.1002/smll.202505926,1,data/obelix/processed/all-v1.csv,,,,室温值由30°C数据外推至27°C；y=1.0; synthesis_method=机械化学球磨; measured_temperature=30; amorphous=否; source_year=2025,,,,,
trv1_0070,Li2Zr1Br1.5Cl4.5,,Li2 Zr1 Br1.5 Cl4.5,2.1e-4,,,,,,,,,,,halide,10.1002/smll.202505926,1,data/obelix/processed/all-v1.csv,,,,室温值由30°C数据外推至27°C；y=1.5; synthesis_method=机械化学球磨; measured_temperature=30; amorphous=否; source_year=2025,,,,,
trv1_0071,Li2Zr(BrCl2)2,,Li2 Zr1 Br2 Cl4,1.8e-4,,,,,,,,,,,halide,10.1002/smll.202505926,1,data/obelix/processed/all-v1.csv,,,,室温值由30°C数据外推至27°C；Br系列最低值; synthesis_method=机械化学球磨; measured_temperature=30; amorphous=否; source_year=2025,,,,,
trv1_0072,Li5.5P1S4.5Cl1.5,,Li5.5 P1 S4.5 Cl1.5,7.8e-3,,,,,,,,,,,argyrodite,10.1007/s10854-025-14581-w,1,data/obelix/processed/all-v1.csv,,,,纯相Argyrodite基准; synthesis_method=unknow; measured_temperature=25; amorphous=否; source_year=2025,,,,,
trv1_0073,Li5.55Si0.05P0.95S4.4Cl1.5O0.1,,Li5.55 Si0.05 P0.95 S4.4 Cl1.5 O0.1,~7.6e-3,,,,,,,,,,,argyrodite,10.1007/s10854-025-14581-w,1,data/obelix/processed/all-v1.csv,,,,由图估算；纯相; synthesis_method=unknow; measured_temperature=25; amorphous=否; source_year=2025,,,,,
trv1_0074,Li5.7Si0.2P0.8S4.1Cl1.5O0.4,,Li5.7 Si0.2 P0.8 S4.1 Cl1.5 O0.4,2.03e-3,,,,,,,,,,,argyrodite,10.1007/s10854-025-14581-w,1,data/obelix/processed/all-v1.csv,,,,出现SiO2与LiCl杂相; synthesis_method=unknow; measured_temperature=25; amorphous=否; source_year=2025,,,,,
trv1_0075,Li3Y(BrCl)3,,Li3 Y1 Br3 Cl3,2.08e-3,,,,,,,,,,,halide,10.1016/s1003-6326(25)66819-1,1,data/obelix/processed/all-v1.csv,,,,本文最优；双卤素协同效应；单斜相; synthesis_method=湿化学法（450°C烧结6 h）; measured_temperature=25; amorphous=否; source_year=2025,,,,,
trv1_0076,Li3YBr6,,Li3 Y1 Br6,1.1e-3,,,,,,,,,,,halide,10.1016/s1003-6326(25)66819-1,1,data/obelix/processed/all-v1.csv,,,,估算范围; synthesis_method=湿化学法（450°C烧结6 h）; measured_temperature=25; amorphous=否; source_year=2025,,,,,
trv1_0077,Li1.1Nb1Cl3.9O1.1,,Li1.1 Nb1 Cl3.9 O1.1,2.9e-3,,,,,,,,,,,oxyhalide,10.1021/acs.chemmater.5c00627,1,data/obelix/processed/all-v1.csv,,,,富Li/O；含5.3 wt% LiCl杂质; synthesis_method=高能球磨（500 rpm，40 h）+真空安瓿100°C退火12 h; measured_temperature=25; amorphous=否; source_year=2025,,,,,
trv1_0078,LiNbCl4O,,Li1 Nb1 Cl4 O1,5.0e-3,,,,,,,,,,,oxyhalide,10.1021/acs.chemmater.5c00627,1,data/obelix/processed/all-v1.csv,,,,正文另记为5.1e-3 S/cm；含少于1 wt% LiCl; synthesis_method=高能球磨（500 rpm，40 h）+真空安瓿100°C退火12 h; measured_temperature=25; amorphous=否; source_year=2025,,,,,
trv1_0079,Li0.95Nb1Cl4.05O0.95,,Li0.95 Nb1 Cl4.05 O0.95,9.4e-3,,,,,,,,,,,oxyhalide,10.1021/acs.chemmater.5c00627,1,data/obelix/processed/all-v1.csv,,,,系列最高电导率; synthesis_method=高能球磨（500 rpm，40 h）+真空安瓿100°C退火12 h; measured_temperature=25; amorphous=否; source_year=2025,,,,,
trv1_0080,Li0.9Nb1Cl4.1O0.9,,Li0.9 Nb1 Cl4.1 O0.9,3.1e-3,,,,,,,,,,,oxyhalide,10.1021/acs.chemmater.5c00627,1,data/obelix/processed/all-v1.csv,,,,synthesis_method=高能球磨（500 rpm，40 h）+真空安瓿100°C退火12 h; measured_temperature=25; amorphous=否; source_year=2025,,,,,
trv1_0081,Li0.85Nb1Cl4.15O0.85,,Li0.85 Nb1 Cl4.15 O0.85,2.8e-3,,,,,,,,,,,oxyhalide,10.1021/acs.chemmater.5c00627,1,data/obelix/processed/all-v1.csv,,,,synthesis_method=高能球磨（500 rpm，40 h）+真空安瓿100°C退火12 h; measured_temperature=25; amorphous=否; source_year=2025,,,,,
trv1_0082,Li0.8Nb1Cl4.2O0.8,,Li0.8 Nb1 Cl4.2 O0.8,1.7e-3,,,,,,,,,,,oxyhalide,10.1021/acs.chemmater.5c00627,1,data/obelix/processed/all-v1.csv,,,,系列最低电导率; synthesis_method=高能球磨（500 rpm，40 h）+真空安瓿100°C退火12 h; measured_temperature=25; amorphous=否; source_year=2025,,,,,
trv1_0084,Li1.9Zr0.9Sb0.1Cl5.5O0.25,,Li1.9 Zr0.9 Sb0.1 Cl5.5 O0.25,2.63e-4,,,,,,,,,,,oxyhalide,10.1021/acs.jpcc.5c05412,1,data/obelix/processed/all-v1.csv,,,,x=0.05；I相与II相共存; synthesis_method=机械化学球磨（1000 rpm，15 h）; measured_temperature=25; amorphous=否; source_year=2025,,,,,
trv1_0085,Li1.8Zr0.8Sb0.2Cl5O0.5,,Li1.8 Zr0.8 Sb0.2 Cl5 O0.5,3.47e-4,,,,,,,,,,,oxyhalide,10.1021/acs.jpcc.5c05412,1,data/obelix/processed/all-v1.csv,,,,x=0.10；I相与II相共存; synthesis_method=机械化学球磨（1000 rpm，15 h）; measured_temperature=25; amorphous=否; source_year=2025,,,,,
trv1_0086,Li1.75Zr0.75Sb0.25Cl4.75O0.625,,Li1.75 Zr0.75 Sb0.25 Cl4.75 O0.625,4.20e-4,,,,,,,,,,,oxyhalide,10.1021/acs.jpcc.5c05412,1,data/obelix/processed/all-v1.csv,,,,系列最高电导率；单斜相为主; synthesis_method=机械化学球磨（1000 rpm，15 h）; measured_temperature=25; amorphous=否; source_year=2025,,,,,
trv1_0087,Li1.7Zr0.7Sb0.3Cl4.5O0.75,,Li1.7 Zr0.7 Sb0.3 Cl4.5 O0.75,3.63e-4,,,,,,,,,,,oxyhalide,10.1021/acs.jpcc.5c05412,1,data/obelix/processed/all-v1.csv,,,,x=0.15；纯II相; synthesis_method=机械化学球磨（1000 rpm，15 h）; measured_temperature=25; amorphous=否; source_year=2025,,,,,
trv1_0088,Li1.6Zr0.6Sb0.4Cl4O1,,Li1.6 Zr0.6 Sb0.4 Cl4 O1,6.5e-5,,,,,,,,,,,oxyhalide,10.1021/acs.jpcc.5c05412,1,data/obelix/processed/all-v1.csv,,,,x=0.20；过量掺杂导致电导率下降; synthesis_method=机械化学球磨（1000 rpm，15 h）; measured_temperature=25; amorphous=否; source_year=2025,,,,,
trv1_0089,Li3InCl6,,Li3 In1 Cl6,1.30e-3,,,,,,,,,,,halide,10.1021/acs.jpclett.5c00947,1,data/obelix/processed/all-v1.csv,,,,未取代基准；三个取代系列共用基准，已合并; synthesis_method=球磨+退火; measured_temperature=RT; amorphous=否; source_year=2025,,,,,
trv1_0090,Li3In1Br0.2Cl5.8,,Li3 In1 Br0.2 Cl5.8,9.0e-4,,,,,,,,,,,halide,10.1021/acs.jpclett.5c00947,1,data/obelix/processed/all-v1.csv,,,,x=0.2; synthesis_method=球磨+退火; measured_temperature=RT; amorphous=否; source_year=2025,,,,,
trv1_0091,Li3In1Br0.4Cl5.6,,Li3 In1 Br0.4 Cl5.6,7.5e-4,,,,,,,,,,,halide,10.1021/acs.jpclett.5c00947,1,data/obelix/processed/all-v1.csv,,,,x=0.4; synthesis_method=球磨+退火; measured_temperature=RT; amorphous=否; source_year=2025,,,,,
trv1_0092,Li3In1Br0.6Cl5.4,,Li3 In1 Br0.6 Cl5.4,4.0e-4,,,,,,,,,,,halide,10.1021/acs.jpclett.5c00947,1,data/obelix/processed/all-v1.csv,,,,x=0.6；Br固溶极限; synthesis_method=球磨+退火; measured_temperature=RT; amorphous=否; source_year=2025,,,,,
trv1_0093,Li3In1Br0.8Cl5.2,,Li3 In1 Br0.8 Cl5.2,2.8e-4,,,,,,,,,,,halide,10.1021/acs.jpclett.5c00947,1,data/obelix/processed/all-v1.csv,,,,x=0.8；接近杂相区; synthesis_method=球磨+退火; measured_temperature=RT; amorphous=否; source_year=2025,,,,,
trv1_0094,Li3InBrCl5,,Li3 In1 Br1 Cl5,3.0e-5,,,,,,,,,,,halide,10.1021/acs.jpclett.5c00947,1,data/obelix/processed/all-v1.csv,,,,x=1.0；杂相主导; synthesis_method=球磨+退火; measured_temperature=RT; amorphous=否; source_year=2025,,,,,
trv1_0095,Li3In1Br1.2Cl4.8,,Li3 In1 Br1.2 Cl4.8,1.5e-7,,,,,,,,,,,halide,10.1021/acs.jpclett.5c00947,1,data/obelix/processed/all-v1.csv,,,,x=1.2；原值为1.5e-4 mS/cm；杂相; synthesis_method=球磨+退火; measured_temperature=RT; amorphous=否; source_year=2025,,,,,
trv1_0096,Li3In1Cl5.8F0.2,,Li3 In1 Cl5.8 F0.2,9.5e-4,,,,,,,,,,,halide,10.1021/acs.jpclett.5c00947,1,data/obelix/processed/all-v1.csv,,,,x=0.2; synthesis_method=球磨+退火; measured_temperature=RT; amorphous=否; source_year=2025,,,,,
trv1_0097,Li3In1Cl5.6F0.4,,Li3 In1 Cl5.6 F0.4,8.0e-4,,,,,,,,,,,halide,10.1021/acs.jpclett.5c00947,1,data/obelix/processed/all-v1.csv,,,,x=0.4; synthesis_method=球磨+退火; measured_temperature=RT; amorphous=否; source_year=2025,,,,,
trv1_0098,Li3In1Cl5.4F0.6,,Li3 In1 Cl5.4 F0.6,6.0e-4,,,,,,,,,,,halide,10.1021/acs.jpclett.5c00947,1,data/obelix/processed/all-v1.csv,,,,x=0.6; synthesis_method=球磨+退火; measured_temperature=RT; amorphous=否; source_year=2025,,,,,
trv1_0099,Li3In1Cl5.2F0.8,,Li3 In1 Cl5.2 F0.8,5.0e-4,,,,,,,,,,,halide,10.1021/acs.jpclett.5c00947,1,data/obelix/processed/all-v1.csv,,,,x=0.8；F单相固溶极限; synthesis_method=球磨+退火; measured_temperature=RT; amorphous=否; source_year=2025,,,,,
trv1_0100,Li3InCl5F,,Li3 In1 Cl5 F1,4.5e-4,,,,,,,,,,,halide,10.1021/acs.jpclett.5c00947,1,data/obelix/processed/all-v1.csv,,,,x=1.0；纯相或微量杂相; synthesis_method=球磨+退火; measured_temperature=RT; amorphous=否; source_year=2025,,,,,
trv1_0101,Li3In1Cl4.8F1.2,,Li3 In1 Cl4.8 F1.2,3.5e-4,,,,,,,,,,,halide,10.1021/acs.jpclett.5c00947,1,data/obelix/processed/all-v1.csv,,,,x=1.2；出现InF3杂相; synthesis_method=球磨+退火; measured_temperature=RT; amorphous=否; source_year=2025,,,,,
trv1_0102,Li3In1I0.1Cl5.9,,Li3 In1 I0.1 Cl5.9,3.0e-4,,,,,,,,,,,halide,10.1021/acs.jpclett.5c00947,1,data/obelix/processed/all-v1.csv,,,,x=0.1；生成LiInI4杂相; synthesis_method=球磨+退火; measured_temperature=RT; amorphous=否; source_year=2025,,,,,
trv1_0103,Li3In1I0.2Cl5.8,,Li3 In1 I0.2 Cl5.8,2.0e-4,,,,,,,,,,,halide,10.1021/acs.jpclett.5c00947,1,data/obelix/processed/all-v1.csv,,,,x=0.2；生成LiInI4杂相; synthesis_method=球磨+退火; measured_temperature=RT; amorphous=否; source_year=2025,,,,,
