Repository: Saberg1001/ML-SBE

# IonConductivity

本项目基于化学式和组成描述符研究锂离子电解质电导率。目前可运行模型均为
`log10(Ionic conductivity (S cm-1))` 绝对值回归；趋势分类模型已保留，
trend-v3 使用材料 A 的已知电导率和同文献可比材料对预测 `log10(σ_B)`，再派生
绝对变化与变化比例。趋势模型必须使用经复核的配对表和 DOI/重复公式连通分组划分。

## 目录结构

```text
config/
├── chemistry/                 氧化态与离子半径规则
└── taxonomy/                  待建立的Family规范词表

data/
├── obelix/raw/                OBLiX all、文献推荐划分及CIF
├── experimental/             113条实验数据及人工标注
├── prediction_inputs/        无训练标签的待预测配方
└── splits/                    固定ID/分组划分manifest

main/                          清洗、特征、划分、训练和预测代码
runs/                          运行索引、每次模型运行及其预测
reports/                       筛选后的正式表格和图片
archive/                       只读历史模型和旧预测

File: data/absolute/data-absolute-v1.csv (part 5 of 5)
ID,Reduced Composition,Z,True Composition,Ionic conductivity (S cm-1),IC (Total),IC (Bulk),Space group,Space group #,a,b,c,alpha,beta,gamma,Family,DOI,Checked,Ref,Cif ID,Cif ref_1,Cif ref_2,note,close match,close match DOI,ICSD ID,Laskowski ID,Liion ID
trv1_0105,Li1.625Zr0.625Al0.375Cl5.25,,Li1.625 Zr0.625 Al0.375 Cl5.25,9.81e-4,,,,,,,,,,,halide,10.1021/acsnano.4c16514,1,data/obelix/processed/all-v1.csv,,,,由30°C按Ea=0.30 eV外推至27°C; synthesis_method=机械化学球磨; measured_temperature=27（外推）; amorphous=unknow; source_year=2025,,,,,
trv1_0114,Li0.388La0.475Ta0.238Cl3,,Li0.388 La0.475 Ta0.238 Cl3,1.56e-3,,,,,,,,,,,halide,10.1021/jacs.5c11480,1,data/obelix/processed/all-v1.csv,,,,室温值由30°C数据外推至27°C；未掺杂基准; synthesis_method=高能震荡球磨（875 cycles/min，3 h）; measured_temperature=30; amorphous=否; source_year=2025,,,,,
trv1_0115,Li0.488La0.475Ta0.238Cl2.9O0.1,,Li0.488 La0.475 Ta0.238 Cl2.9 O0.1,1.70e-3,,,,,,,,,,,oxyhalide,10.1021/jacs.5c11480,1,data/obelix/processed/all-v1.csv,,,,室温值由30°C数据外推至27°C；x=0.10; synthesis_method=高能震荡球磨（875 cycles/min，3 h）; measured_temperature=30; amorphous=否; source_year=2025,,,,,
trv1_0116,Li0.538La0.475Ta0.238Cl2.85O0.15,,Li0.538 La0.475 Ta0.238 Cl2.85 O0.15,1.88e-3,,,,,,,,,,,oxyhalide,10.1021/jacs.5c11480,1,data/obelix/processed/all-v1.csv,,,,室温值由30°C数据外推至27°C；最优掺杂; synthesis_method=高能震荡球磨（875 cycles/min，3 h）; measured_temperature=30; amorphous=否; source_year=2025,,,,,
trv1_0117,Li0.588La0.475Ta0.238Cl2.8O0.2,,Li0.588 La0.475 Ta0.238 Cl2.8 O0.2,1.62e-3,,,,,,,,,,,oxyhalide,10.1021/jacs.5c11480,1,data/obelix/processed/all-v1.csv,,,,室温值由30°C数据外推至27°C；x=0.20; synthesis_method=高能震荡球磨（875 cycles/min，3 h）; measured_temperature=30; amorphous=否; source_year=2025,,,,,
trv1_0118,Li0.688La0.475Ta0.238Cl2.7O0.3,,Li0.688 La0.475 Ta0.238 Cl2.7 O0.3,7.9e-4,,,,,,,,,,,oxyhalide,10.1021/jacs.5c11480,1,data/obelix/processed/all-v1.csv,,,,室温值由30°C数据外推至27°C；x=0.30; synthesis_method=高能震荡球磨（875 cycles/min，3 h）; measured_temperature=30; amorphous=否; source_year=2025,,,,,
trv1_0119,Li3InCl6,,Li3 In1 Cl6,1.86e-3,,,,,,,,,,,halide,10.1039/d5ta05447h,1,data/obelix/processed/all-v1.csv,,,,纯相基准；另有外推27°C值2.03e-3 S/cm; synthesis_method=高能球磨+350°C热处理; measured_temperature=25; amorphous=否; source_year=2025,,,,,
trv1_0120,Li3.25In1Cl5.75O0.25,,Li3.25 In1 Cl5.75 O0.25,9.1e-4,,,,,,,,,,,oxyhalide,10.1039/d5ta05447h,1,data/obelix/processed/all-v1.csv,,,,仅掺O；另有外推27°C值1.00e-3 S/cm; synthesis_method=高能球磨+350°C热处理; measured_temperature=25; amorphous=否; source_year=2025,,,,,
trv1_0121,Li3Zr0.25In0.75Cl5.75O0.25,,Li3 Zr0.25 In0.75 Cl5.75 O0.25,1.05e-3,,,,,,,,,,,oxyhalide,10.1039/d5ta05447h,1,data/obelix/processed/all-v1.csv,,,,共掺杂最优；正文另记1.12e-3 S/cm；外推27°C值1.15e-3 S/cm; synthesis_method=高能球磨+350°C热处理; measured_temperature=25; amorphous=否; source_year=2025,,,,,
trv1_0122,Li2.75Zr0.5In0.5Cl5.75O0.25,,Li2.75 Zr0.5 In0.5 Cl5.75 O0.25,6.6e-4,,,,,,,,,,,oxyhalide,10.1039/d5ta05447h,1,data/obelix/processed/all-v1.csv,,,,另有外推27°C值7.2e-4 S/cm; synthesis_method=高能球磨+350°C热处理; measured_temperature=25; amorphous=否; source_year=2025,,,,,
trv1_0123,Li2.5Zr0.75In0.25Cl5.75O0.25,,Li2.5 Zr0.75 In0.25 Cl5.75 O0.25,4.8e-4,,,,,,,,,,,oxyhalide,10.1039/d5ta05447h,1,data/obelix/processed/all-v1.csv,,,,部分非晶化；出现ZrO2杂相；外推27°C值5.3e-4 S/cm; synthesis_method=高能球磨+350°C热处理; measured_temperature=25; amorphous=是; source_year=2025,,,,,
trv1_0124,LiTaCl4O,,Li1 Ta1 Cl4 O1,~1.0e-2,,,,,,,,,,,oxyhalide,10.1002/smll.74036,1,data/obelix/processed/all-v1.csv,,,,LTOC基准；由图估算; synthesis_method=unknow; measured_temperature=RT; amorphous=是; source_year=2026,,,,,
trv1_0125,Li1Ta1S0.17Cl4O0.83,,Li1 Ta1 S0.17 Cl4 O0.83,~7.0e-3,,,,,,,,,,,oxyhalide,10.1002/smll.74036,1,data/obelix/processed/all-v1.csv,,,,x=0.17；由Figure 2b估算; synthesis_method=unknow; measured_temperature=RT; amorphous=是; source_year=2026,,,,,
trv1_0126,Li1Ta1S0.2Cl4O0.8,,Li1 Ta1 S0.2 Cl4 O0.8,~6.0e-3,,,,,,,,,,,oxyhalide,10.1002/smll.74036,1,data/obelix/processed/all-v1.csv,,,,x=0.20；由Figure 2b估算; synthesis_method=unknow; measured_temperature=RT; amorphous=是; source_year=2026,,,,,
trv1_0127,Li1Ta1S0.25Cl4O0.75,,Li1 Ta1 S0.25 Cl4 O0.75,~5.0e-3,,,,,,,,,,,oxyhalide,10.1002/smll.74036,1,data/obelix/processed/all-v1.csv,,,,x=0.25；由Figure 2b估算; synthesis_method=unknow; measured_temperature=RT; amorphous=是; source_year=2026,,,,,
trv1_0128,Li1Ta1S0.33Cl4O0.67,,Li1 Ta1 S0.33 Cl4 O0.67,~3.5e-3,,,,,,,,,,,oxyhalide,10.1002/smll.74036,1,data/obelix/processed/all-v1.csv,,,,x=0.33；由Figure 2b估算; synthesis_method=unknow; measured_temperature=RT; amorphous=是; source_year=2026,,,,,
trv1_0129,Li1Ta1S0.5Cl4O0.5,,Li1 Ta1 S0.5 Cl4 O0.5,1.89e-3,,,,,,,,,,,oxyhalide,10.1002/smll.74036,1,data/obelix/processed/all-v1.csv,,,,LTOSC-1；最低活化能; synthesis_method=unknow; measured_temperature=RT; amorphous=是; source_year=2026,,,,,
trv1_0130,Li1Ta1S0.66Cl4O0.34,,Li1 Ta1 S0.66 Cl4 O0.34,~1.2e-3,,,,,,,,,,,oxyhalide,10.1002/smll.74036,1,data/obelix/processed/all-v1.csv,,,,x=0.66；由Figure 2b估算; synthesis_method=unknow; measured_temperature=RT; amorphous=是; source_year=2026,,,,,
trv1_0131,Li3Zr1Cl4O1.5,,Li3 Zr1 Cl4 O1.5,~8.0e-4,,,,,,,,,,,oxyhalide,10.1021/acs.energyfuels.6c01704,1,data/obelix/processed/all-v1.csv,,,,x=0；由Figure 1d估算; synthesis_method=unknow; measured_temperature=25; amorphous=是; source_year=2026,,,,,
trv1_0132,Li2.975Zr1Br0.025Cl4O1.475,,Li2.975 Zr1 Br0.025 Cl4 O1.475,3.4e-3,,,,,,,,,,,oxyhalide,10.1021/acs.energyfuels.6c01704,1,data/obelix/processed/all-v1.csv,,,,x=0.025；最优组分; synthesis_method=unknow; measured_temperature=25; amorphous=是; source_year=2026,,,,,
trv1_0133,Li2.95Zr1Br0.05Cl4O1.45,,Li2.95 Zr1 Br0.05 Cl4 O1.45,~2.2e-3,,,,,,,,,,,oxyhalide,10.1021/acs.energyfuels.6c01704,1,data/obelix/processed/all-v1.csv,,,,x=0.05；由Figure 1d估算; synthesis_method=unknow; measured_temperature=25; amorphous=是; source_year=2026,,,,,
trv1_0134,Li2.9Zr1Br0.1Cl4O1.4,,Li2.9 Zr1 Br0.1 Cl4 O1.4,~1.2e-3,,,,,,,,,,,oxyhalide,10.1021/acs.energyfuels.6c01704,1,data/obelix/processed/all-v1.csv,,,,x=0.10；由Figure 1d估算; synthesis_method=unknow; measured_temperature=25; amorphous=是; source_year=2026,,,,,
trv1_0135,Li2.85Zr1Br0.15Cl4O1.35,,Li2.85 Zr1 Br0.15 Cl4 O1.35,~7.0e-4,,,,,,,,,,,oxyhalide,10.1021/acs.energyfuels.6c01704,1,data/obelix/processed/all-v1.csv,,,,x=0.15；由Figure 1d估算; synthesis_method=unknow; measured_temperature=25; amorphous=是; source_year=2026,,,,,
trv1_0137,Li2.2Mg0.1Zr0.9Cl6,,Li2.2 Mg0.1 Zr0.9 Cl6,1.09e-3,,,,,,,,,,,halide,10.1021/acsaem.6c01288,1,data/obelix/processed/all-v1.csv,,,,主值为σbulk; synthesis_method=unknow; measured_temperature=RT; amorphous=否; source_year=2026,,,,,
trv1_0138,Li2.2Zr0.9Zn0.1Cl6,,Li2.2 Zr0.9 Zn0.1 Cl6,4.8e-4,,,,,,,,,,,halide,10.1021/acsaem.6c01288,1,data/obelix/processed/all-v1.csv,,,,主值为σbulk; synthesis_method=unknow; measured_temperature=RT; amorphous=否; source_year=2026,,,,,
trv1_0139,Li2.25Zr0.75Fe0.25Cl6,,Li2.25 Zr0.75 Fe0.25 Cl6,1.24e-3,,,,,,,,,,,halide,10.1021/acsaem.6c01288,1,data/obelix/processed/all-v1.csv,,,,主值为σbulk最高体相电导率; synthesis_method=unknow; measured_temperature=RT; amorphous=否; source_year=2026,,,,,
trv1_0140,Li2.25Zr0.75Ga0.25Cl6,,Li2.25 Zr0.75 Ga0.25 Cl6,2.9e-4,,,,,,,,,,,halide,10.1021/acsaem.6c01288,1,data/obelix/processed/all-v1.csv,,,,主值为σbulk; synthesis_method=unknow; measured_temperature=RT; amorphous=否; source_year=2026,,,,,
trv1_0141,Li2.1Mg0.05Zr0.95Cl6,,Li2.1 Mg0.05 Zr0.95 Cl6,5.0e-4,,,,,,,,,,,halide,10.1021/acsaem.6c01288,1,data/obelix/processed/all-v1.csv,,,,仅有σbulk；低掺杂量; synthesis_method=unknow; measured_temperature=RT; amorphous=否; source_year=2026,,,,,
trv1_0142,Li2.3Mg0.15Zr0.85Cl6,,Li2.3 Mg0.15 Zr0.85 Cl6,6.0e-4,,,,,,,,,,,halide,10.1021/acsaem.6c01288,1,data/obelix/processed/all-v1.csv,,,,仅有σbulk; synthesis_method=unknow; measured_temperature=RT; amorphous=否; source_year=2026,,,,,
trv1_0143,Li2.1Zr0.95Zn0.05Cl6,,Li2.1 Zr0.95 Zn0.05 Cl6,2.0e-4,,,,,,,,,,,halide,10.1021/acsaem.6c01288,1,data/obelix/processed/all-v1.csv,,,,仅有σbulk；低掺杂量; synthesis_method=unknow; measured_temperature=RT; amorphous=否; source_year=2026,,,,,
trv1_0144,Li2.3Zr0.85Zn0.15Cl6,,Li2.3 Zr0.85 Zn0.15 Cl6,3.0e-4,,,,,,,,,,,halide,10.1021/acsaem.6c01288,1,data/obelix/processed/all-v1.csv,,,,仅有σbulk；出现单斜相; synthesis_method=unknow; measured_temperature=RT; amorphous=否; source_year=2026,,,,,
trv1_0145,Li2.1Zr0.9Fe0.1Cl6,,Li2.1 Zr0.9 Fe0.1 Cl6,5.0e-4,,,,,,,,,,,halide,10.1021/acsaem.6c01288,1,data/obelix/processed/all-v1.csv,,,,仅有σbulk；低掺杂量; synthesis_method=unknow; measured_temperature=RT; amorphous=否; source_year=2026,,,,,
trv1_0146,Li2.2Zr0.8Fe0.2Cl6,,Li2.2 Zr0.8 Fe0.2 Cl6,9.0e-4,,,,,,,,,,,halide,10.1021/acsaem.6c01288,1,data/obelix/processed/all-v1.csv,,,,仅有σbulk；接近最优; synthesis_method=unknow; measured_temperature=RT; amorphous=否; source_year=2026,,,,,
trv1_0147,Li2.3Zr0.7Fe0.3Cl6,,Li2.3 Zr0.7 Fe0.3 Cl6,8.0e-4,,,,,,,,,,,halide,10.1021/acsaem.6c01288,1,data/obelix/processed/all-v1.csv,,,,仅有σbulk；开始出现二次相; synthesis_method=unknow; measured_temperature=RT; amorphous=否; source_year=2026,,,,,
trv1_0148,Li2.1Zr0.9Ga0.1Cl6,,Li2.1 Zr0.9 Ga0.1 Cl6,1.5e-4,,,,,,,,,,,halide,10.1021/acsaem.6c01288,1,data/obelix/processed/all-v1.csv,,,,仅有σbulk；低掺杂量; synthesis_method=unknow; measured_temperature=RT; amorphous=否; source_year=2026,,,,,
zec,Li2Zr0.8Al0.2Cl3.8O1,,Li2 Zr0.8 Al0.2 Cl3.8 O1,0.00198,,,,,,,,,,,halides,10.1038/s41467-025-68210-5,1,data/obelix/processed/all-v1.csv,,,,Source data/add-data-LZACO.txt; original 1.98 mS/cm; synthesis_method=unknow; measured_temperature=RT; amorphous=是; source_year=2026,,,,,
tsw,Li2Zr0.75Al0.25Cl3.75O1,,Li2 Zr0.75 Al0.25 Cl3.75 O1,0.00201,,,,,,,,,,,halides,10.1038/s41467-025-68210-5,1,data/obelix/processed/all-v1.csv,,,,Source data/add-data-LZACO.txt; original 2.01 mS/cm; synthesis_method=unknow; measured_temperature=RT; amorphous=是; source_year=2026,,,,,
wnt,Li2Zr0.7Al0.3Cl3.7O1,,Li2 Zr0.7 Al0.3 Cl3.7 O1,0.00174,,,,,,,,,,,halides,10.1038/s41467-025-68210-5,1,data/obelix/processed/all-v1.csv,,,,Source data/add-data-LZACO.txt; original 1.74 mS/cm; synthesis_method=unknow; measured_temperature=RT; amorphous=是; source_year=2026,,,,,
odf,Li2Zr0.6Al0.4Cl3.6O1,,Li2 Zr0.6 Al0.4 Cl3.6 O1,0.00122,,,,,,,,,,,halides,10.1038/s41467-025-68210-5,1,data/obelix/processed/all-v1.csv,,,,Source data/add-data-LZACO.txt; original 1.22 mS/cm; synthesis_method=unknow; measured_temperature=RT; amorphous=是; source_year=2026,,,,,
nsm,Li2Zr0.5Al0.5Cl3.5O1,,Li2 Zr0.5 Al0.5 Cl3.5 O1,0.000846,,,,,,,,,,,halides,10.1038/s41467-025-68210-5,1,data/obelix/processed/all-v1.csv,,,,Source data/add-data-LZACO.txt; original 0.846 mS/cm; synthesis_method=unknow; measured_temperature=RT; amorphous=是; source_year=2026,,,,,
tlx,Li2.4Zr0.8Al0.2Cl3.8O1.2,,Li2.4 Zr0.8 Al0.2 Cl3.8 O1.2,0.0021,,,,,,,,,,,halides,10.1038/s41467-025-68210-5,1,data/obelix/processed/all-v1.csv,,,,Source data/add-data-LZACO.txt; original 2.1 mS/cm; synthesis_method=unknow; measured_temperature=RT; amorphous=是; source_year=2026,,,,,
btq,Li2.4Zr0.75Al0.25Cl3.75O1.2,,Li2.4 Zr0.75 Al0.25 Cl3.75 O1.2,0.00254,,,,,,,,,,,halides,10.1038/s41467-025-68210-5,1,data/obelix/processed/all-v1.csv,,,,Source data/add-data-LZACO.txt; original 2.54 mS/cm; synthesis_method=unknow; measured_temperature=RT; amorphous=是; source_year=2026,,,,,
xhm,Li2.4Zr0.7Al0.3Cl3.7O1.2,,Li2.4 Zr0.7 Al0.3 Cl3.7 O1.2,0.00224,,,,,,,,,,,halides,10.1038/s41467-025-68210-5,1,data/obelix/processed/all-v1.csv,,,,Source data/add-data-LZACO.txt; original 2.24 mS/cm; synthesis_method=unknow; measured_temperature=RT; amorphous=是; source_year=2026,,,,,
gmh,Li2.4Zr0.6Al0.4Cl3.6O1.2,,Li2.4 Zr0.6 Al0.4 Cl3.6 O1.2,0.00134,,,,,,,,,,,halides,10.1038/s41467-025-68210-5,1,data/obelix/processed/all-v1.csv,,,,Source data/add-data-LZACO.txt; original 1.34 mS/cm; synthesis_method=unknow; measured_temperature=RT; amorphous=是; source_year=2026,,,,,
gno,Li2.4Zr0.5Al0.5Cl3.5O1.2,,Li2.4 Zr0.5 Al0.5 Cl3.5 O1.2,0.000907,,,,,,,,,,,halides,10.1038/s41467-025-68210-5,1,data/obelix/processed/all-v1.csv,,,,Source data/add-data-LZACO.txt; original 0.907 mS/cm; synthesis_method=unknow; measured_temperature=RT; amorphous=是; source_year=2026,,,,,
dbx,Li2.8Zr0.8Al0.2Cl3.8O1.4,,Li2.8 Zr0.8 Al0.2 Cl3.8 O1.4,0.00224,,,,,,,,,,,halides,10.1038/s41467-025-68210-5,1,data/obelix/processed/all-v1.csv,,,,Source data/add-data-LZACO.txt; original 2.24 mS/cm; synthesis_method=unknow; measured_temperature=RT; amorphous=是; source_year=2026,,,,,
pkj,Li2.8Zr0.75Al0.25Cl3.75O1.4,,Li2.8 Zr0.75 Al0.25 Cl3.75 O1.4,0.00255,,,,,,,,,,,halides,10.1038/s41467-025-68210-5,1,data/obelix/processed/all-v1.csv,,,,Source data/add-data-LZACO.txt; original 2.55 mS/cm; synthesis_method=unknow; measured_temperature=RT; amorphous=是; source_year=2026,,,,,
xfm,Li2.8Zr0.7Al0.3Cl3.7O1.4,,Li2.8 Zr0.7 Al0.3 Cl3.7 O1.4,0.00232,,,,,,,,,,,halides,10.1038/s41467-025-68210-5,1,data/obelix/processed/all-v1.csv,,,,Source data/add-data-LZACO.txt; original 2.32 mS/cm; synthesis_method=unknow; measured_temperature=RT; amorphous=是; source_year=2026,,,,,
wen,Li2.8Zr0.6Al0.4Cl3.6O1.4,,Li2.8 Zr0.6 Al0.4 Cl3.6 O1.4,0.00134,,,,,,,,,,,halides,10.1038/s41467-025-68210-5,1,data/obelix/processed/all-v1.csv,,,,Source data/add-data-LZACO.txt; original 1.34 mS/cm; synthesis_method=unknow; measured_temperature=RT; amorphous=是; source_year=2026,,,,,
vxk,Li2.8Zr0.5Al0.5Cl3.5O1.4,,Li2.8 Zr0.5 Al0.5 Cl3.5 O1.4,0.000969,,,,,,,,,,,halides,10.1038/s41467-025-68210-5,1,data/obelix/processed/all-v1.csv,,,,Source data/add-data-LZACO.txt; original 0.969 mS/cm; synthesis_method=unknow; measured_temperature=RT; amorphous=是; source_year=2026,,,,,
thq,Li3.2Zr0.8Al0.2Cl3.8O1.6,,Li3.2 Zr0.8 Al0.2 Cl3.8 O1.6,0.00138,,,,,,,,,,,halides,10.1038/s41467-025-68210-5,1,data/obelix/processed/all-v1.csv,,,,Source data/add-data-LZACO.txt; original 1.38 mS/cm; synthesis_method=unknow; measured_temperature=RT; amorphous=是; source_year=2026,,,,,
oyy,Li3.2Zr0.75Al0.25Cl3.75O1.6,,Li3.2 Zr0.75 Al0.25 Cl3.75 O1.6,0.00142,,,,,,,,,,,halides,10.1038/s41467-025-68210-5,1,data/obelix/processed/all-v1.csv,,,,Source data/add-data-LZACO.txt; original 1.42 mS/cm; synthesis_method=unknow; measured_temperature=RT; amorphous=是; source_year=2026,,,,,
okv,Li3.2Zr0.7Al0.3Cl3.7O1.6,,Li3.2 Zr0.7 Al0.3 Cl3.7 O1.6,0.00137,,,,,,,,,,,halides,10.1038/s41467-025-68210-5,1,data/obelix/processed/all-v1.csv,,,,Source data/add-data-LZACO.txt; original 1.37 mS/cm; synthesis_method=unknow; measured_temperature=RT; amorphous=是; source_year=2026,,,,,
nmx,Li3.2Zr0.6Al0.4Cl3.6O1.6,,Li3.2 Zr0.6 Al0.4 Cl3.6 O1.6,0.00112,,,,,,,,,,,halides,10.1038/s41467-025-68210-5,1,data/obelix/processed/all-v1.csv,,,,Source data/add-data-LZACO.txt; original 1.12 mS/cm; synthesis_method=unknow; measured_temperature=RT; amorphous=是; source_year=2026,,,,,
azb,Li3.2Zr0.5Al0.5Cl3.5O1.6,,Li3.2 Zr0.5 Al0.5 Cl3.5 O1.6,0.000921,,,,,,,,,,,halides,10.1038/s41467-025-68210-5,1,data/obelix/processed/all-v1.csv,,,,Source data/add-data-LZACO.txt; original 0.921 mS/cm; synthesis_method=unknow; measured_temperature=RT; amorphous=是; source_year=2026,,,,,
dax,Li3.6Zr0.8Al0.2Cl3.8O1.8,,Li3.6 Zr0.8 Al0.2 Cl3.8 O1.8,0.000624,,,,,,,,,,,halides,10.1038/s41467-025-68210-5,1,data/obelix/processed/all-v1.csv,,,,Source data/add-data-LZACO.txt; original 0.624 mS/cm; synthesis_method=unknow; measured_temperature=RT; amorphous=是; source_year=2026,,,,,
mny,Li3.6Zr0.75Al0.25Cl3.75O1.8,,Li3.6 Zr0.75 Al0.25 Cl3.75 O1.8,0.000733,,,,,,,,,,,halides,10.1038/s41467-025-68210-5,1,data/obelix/processed/all-v1.csv,,,,Source data/add-data-LZACO.txt; original 0.733 mS/cm; synthesis_method=unknow; measured_temperature=RT; amorphous=是; source_year=2026,,,,,
lim,Li3.6Zr0.7Al0.3Cl3.7O1.8,,Li3.6 Zr0.7 Al0.3 Cl3.7 O1.8,0.001,,,,,,,,,,,halides,10.1038/s41467-025-68210-5,1,data/obelix/processed/all-v1.csv,,,,Source data/add-data-LZACO.txt; original 1 mS/cm; synthesis_method=unknow; measured_temperature=RT; amorphous=是; source_year=2026,,,,,
edx,Li3.6Zr0.6Al0.4Cl3.6O1.8,,Li3.6 Zr0.6 Al0.4 Cl3.6 O1.8,0.000693,,,,,,,,,,,halides,10.1038/s41467-025-68210-5,1,data/obelix/processed/all-v1.csv,,,,Source data/add-data-LZACO.txt; original 0.693 mS/cm; synthesis_method=unknow; measured_temperature=RT; amorphous=是; source_year=2026,,,,,
wdm,Li3.6Zr0.5Al0.5Cl3.5O1.8,,Li3.6 Zr0.5 Al0.5 Cl3.5 O1.8,0.00036,,,,,,,,,,,halides,10.1038/s41467-025-68210-5,1,data/obelix/processed/all-v1.csv,,,,Source data/add-data-LZACO.txt; original 0.36 mS/cm; synthesis_method=unknow; measured_temperature=RT; amorphous=是; source_year=2026,,,,,
trv1_0149,ZnH12C4(Br2N)2,,Zn1 H12 C4 Br4 N2,2.9e-4,,,,,,,,,,,hybrid halide,10.1038/s41467-026-68394-4,1,data/obelix/processed/all-v1.csv,,,,PipZnBr4；含过量ZnBr2; synthesis_method=水热/溶剂热法+冷压; measured_temperature=25; amorphous=unknow; source_year=2026,,,,,
trv1_0150,ZnH12C4(Br2N)2,,Zn1 H12 C4 Br4 N2,2.3e-4,,,,,,,,,,,hybrid halide,10.1038/s41467-026-68394-4,1,data/obelix/processed/all-v1.csv,,,,PipZnBr4；1:1化学计量比; synthesis_method=水热/溶剂热法+冷压; measured_temperature=25; amorphous=unknow; source_year=2026,,,,,
