Repository: Saberg1001/ML-SBE

# IonConductivity

本项目基于化学式和组成描述符研究锂离子电解质电导率。目前可运行模型均为
`log10(Ionic conductivity (S cm-1))` 绝对值回归；趋势分类模型已保留，
trend-v3 使用材料 A 的已知电导率和同文献可比材料对预测 `log10(σ_B)`，再派生
绝对变化与变化比例。趋势模型必须使用经复核的配对表和 DOI/重复公式连通分组划分。

## 目录结构

```text
config/
├── chemistry/                 氧化态与离子半径规则
└── taxonomy/                  待建立的Family规范词表

data/
├── obelix/raw/                OBLiX all、文献推荐划分及CIF
├── experimental/             113条实验数据及人工标注
├── prediction_inputs/        无训练标签的待预测配方
└── splits/                    固定ID/分组划分manifest

main/                          清洗、特征、划分、训练和预测代码
runs/                          运行索引、每次模型运行及其预测
reports/                       筛选后的正式表格和图片
archive/                       只读历史模型和旧预测

File: data/absolute/data-absolute-v2-excluded.csv (part 5 of 7)
ID,Reduced Composition,Z,True Composition,Ionic conductivity (S cm-1),IC (Total),IC (Bulk),Space group,Space group #,a,b,c,alpha,beta,gamma,Family,DOI,Checked,Ref,Cif ID,Cif ref_1,Cif ref_2,note,close match,close match DOI,ICSD ID,Laskowski ID,Liion ID,removed_reason
caltech_icsd_237144,Li5.4La3Y0.2Nb1.8O12,,Li5.4 La3 Y0.2 Nb1.8 O12,2.92e-05,,,,,,,,,,,garnet,10.1021/jp304737x,0,data/database/caltech/ionic_conductivity_database .csv,,,,lowest_extrapolation_temperature_K=na,,,237144,,,duplicate DOI+formula; kept cti from v1
caltech_icsd_237145,Li5.5La3Y0.25Nb1.75O12,,Li5.5 La3 Y0.25 Nb1.75 O12,7.2e-05,,,,,,,,,,,garnet,10.1021/jp304737x,0,data/database/caltech/ionic_conductivity_database .csv,,,,lowest_extrapolation_temperature_K=na,,,237145,,,duplicate DOI+formula; kept 2d1 from v1
caltech_icsd_237146,Li6.5La3Y0.75Nb1.25O12,,Li6.5 La3 Y0.75 Nb1.25 O12,0.00027,,,,,,,,,,,garnet,10.1021/jp304737x,0,data/database/caltech/ionic_conductivity_database .csv,,,,lowest_extrapolation_temperature_K=na,,,237146,,,duplicate DOI+formula; kept 3rh from v1
caltech_icsd_237199,Ba0.5Sr0.5Li6La2Ta2O12,,Ba0.5 Sr0.5 Li6 La2 Ta2 O12,7.1e-06,,,,,,,,,,,garnet,10.1021/am4060194,0,data/database/caltech/ionic_conductivity_database .csv,,,,lowest_extrapolation_temperature_K=na,,,237199,,,duplicate DOI+formula; kept sqm from v1
caltech_icsd_237200,SrLi6La2Ta2O12,,Sr1 Li6 La2 Ta2 O12,5.4e-06,,,,,,,,,,,garnet,10.1021/am4060194,0,data/database/caltech/ionic_conductivity_database .csv,,,,lowest_extrapolation_temperature_K=na,,,237200,,,duplicate DOI+formula; kept zxr from v1
caltech_icsd_237201,BaLi6La2Ta2O12,,Ba1 Li6 La2 Ta2 O12,1.5e-05,,,,,,,,,,,garnet,10.1021/am4060194,0,data/database/caltech/ionic_conductivity_database .csv,,,,lowest_extrapolation_temperature_K=na,,,237201,,,duplicate DOI+formula; kept h89 from v1
caltech_icsd_237202,Li6CaLa2Ta2O12,,Li6 Ca1 La2 Ta2 O12,2.2e-06,,,,,,,,,,,garnet,10.1021/am4060194,0,data/database/caltech/ionic_conductivity_database .csv,,,,lowest_extrapolation_temperature_K=na,,,237202,,,duplicate DOI+formula; kept l9r from v1
caltech_icsd_238600,Li6.5Si0.5P1.5O8,,Li6.5 Si0.5 P1.5 O8,4.49e-07,,,,,,,,,,,lisicon,10.1021/jacs.5b04444,0,data/database/caltech/ionic_conductivity_database .csv,,,,lowest_extrapolation_temperature_K=323,,,238600,,,duplicate DOI+formula; kept fj5 from v1
caltech_icsd_238602,Li7.22Si1.5P0.5O8,,Li7.22 Si1.5 P0.5 O8,1.64e-07,,,,,,,,,,,lisicon,10.1021/jacs.5b04444,0,data/database/caltech/ionic_conductivity_database .csv,,,,lowest_extrapolation_temperature_K=323,,,238602,,,duplicate DOI+formula; kept pwr from v1
caltech_icsd_238683,LiH7C3NClO,,Li1 H7 C3 N1 Cl1 O1,0.00016,,,,,,,,,,,organic_salts,10.1021/acs.chemmater.5b00940,0,data/database/caltech/ionic_conductivity_database .csv,,,,lowest_extrapolation_temperature_K=na,,,238683,,,duplicate DOI+formula; kept goi from v1
caltech_icsd_239128,Li6.5La3Zr1.75Mo0.25O12,,Li6.5 La3 Zr1.75 Mo0.25 O12,0.000333,,,,,,,,,,,garnet,10.1021/acs.inorgchem.5b01895,0,data/database/caltech/ionic_conductivity_database .csv,,,,lowest_extrapolation_temperature_K=na,,,239128,,,duplicate DOI+formula; kept 9o6 from v1
caltech_icsd_239277,Ba3LiZrTa5(Si2O13)2,,Ba3 Li1 Zr1 Ta5 Si4 O26,5.83e-13,,,,,,,,,,,oxides,10.1016/j.ssi.2015.08.011,0,data/database/caltech/ionic_conductivity_database .csv,,,,lowest_extrapolation_temperature_K=500,,,239277,,,duplicate DOI+formula; kept u8r from v1
caltech_icsd_239278,LiLaO2,,Li1 La1 O2,6.61e-13,,,,,,,,,,,lanthanumlithiumoxide,10.1016/j.ssi.2015.09.001,0,data/database/caltech/ionic_conductivity_database .csv,,,,lowest_extrapolation_temperature_K=424,,,239278,,,duplicate DOI+formula; kept ecp from v1
caltech_icsd_239279,Sr0.1Li1La0.9O2,,Sr0.1 Li1 La0.9 O2,6.29e-10,,,,,,,,,,,lanthanumlithiumoxide,10.1016/j.ssi.2015.09.001,0,data/database/caltech/ionic_conductivity_database .csv,,,,lowest_extrapolation_temperature_K=424,,,239279,,,duplicate DOI+formula; kept me3 from v1
caltech_icsd_239280,Li0.76La1Mg0.08O2,,Li0.76 La1 Mg0.08 O2,7.27e-10,,,,,,,,,,,lanthanumlithiumoxide,10.1016/j.ssi.2015.09.001,0,data/database/caltech/ionic_conductivity_database .csv,,,,lowest_extrapolation_temperature_K=424,,,239280,,,duplicate DOI+formula; kept zs0 from v1
caltech_icsd_239663,Li5.74La3Zr1.5Ta0.5O12,,Li5.74 La3 Zr1.5 Ta0.5 O12,0.000903,,,,,,,,,,,garnet,10.1002/aenm.201500096,0,data/database/caltech/ionic_conductivity_database .csv,,,,lowest_extrapolation_temperature_K=na,,,239663,,,duplicate DOI+formula; kept ueu from v1
caltech_icsd_239664,Li5.08La3Zr0.39Ta1.51O12,,Li5.08 La3 Zr0.39 Ta1.51 O12,0.000103,,,,,,,,,,,garnet,10.1002/aenm.201500096,0,data/database/caltech/ionic_conductivity_database .csv,,,,lowest_extrapolation_temperature_K=na,,,239664,,,duplicate DOI+formula; kept uwh from v1
caltech_icsd_240269,Li2.5V2P3O12,,Li2.5 V2 P3 O12,1.9e-07,,,,,,,,,,,nasicon,10.1021/cm034802f,0,data/database/caltech/ionic_conductivity_database .csv,,,,lowest_extrapolation_temperature_K=na,,,240269,,,duplicate DOI+formula; kept lrh from v1
caltech_icsd_241475,Li51.2La24Zr16Al1.6O96,,Li51.2 La24 Zr16 Al1.6 O96,0.000254,,,,,,,,,,,garnet,10.1038/srep18053,0,data/database/caltech/ionic_conductivity_database .csv,,,,lowest_extrapolation_temperature_K=na,,,241475,,,duplicate DOI+formula; kept wa3 from v1
caltech_icsd_241476,Li49.6La24Zr14.4Ta1.6Al1.6O96,,Li49.6 La24 Zr14.4 Ta1.6 Al1.6 O96,0.000614,,,,,,,,,,,garnet,10.1038/srep18053,0,data/database/caltech/ionic_conductivity_database .csv,,,,lowest_extrapolation_temperature_K=na,,,241476,,,duplicate DOI+formula; kept l6h from v1
caltech_icsd_247057,Li3Cr(MoO4)3,,Li3 Cr1 Mo3 O12,9.59e-15,,,,,,,,,,,molybdates,10.1039/b301189e,0,data/database/caltech/ionic_conductivity_database .csv,,,,lowest_extrapolation_temperature_K=477,,,247057,,,duplicate DOI+formula; kept 2r7 from v1
caltech_icsd_248414,Li4P2O7,,Li4 P2 O7,1.8e-20,,,,,,,,,,,diphosphate,10.1016/j.jssc.2013.12.015,0,data/database/caltech/ionic_conductivity_database .csv,,,,lowest_extrapolation_temperature_K=769,,,248414,,,duplicate DOI+formula; kept 47i from v1
caltech_icsd_251656,Li2SnS3,,Li2 Sn1 S3,1.5e-05,,,,,,,,,,,sulfides,10.1021/cm5037524,0,data/database/caltech/ionic_conductivity_database .csv,,,,lowest_extrapolation_temperature_K=na,,,251656,,,duplicate DOI+formula; kept xas from v1
caltech_icsd_252037,Li10.35Si1.35P1.65S12,,Li10.35 Si1.35 P1.65 S12,0.0065,,,,,,,,,,,lgps,10.1107/s2052520615022283,0,data/database/caltech/ionic_conductivity_database .csv,,,,lowest_extrapolation_temperature_K=na,,,252037,,,duplicate DOI+formula; kept k4x from v1
caltech_icsd_252040,Li9.81Sn0.81P2.19S12,,Li9.81 Sn0.81 P2.19 S12,0.0055,,,,,,,,,,,lgps,10.1107/s2052520615022283,0,data/database/caltech/ionic_conductivity_database .csv,,,,lowest_extrapolation_temperature_K=na,,,252040,,,duplicate DOI+formula; kept nip from v1
caltech_icsd_253894,LiPS3,,Li2 P2 S6,7.8e-11,,,,,,,,,,,thio_lisicon,10.1021/acs.inorgchem.7b00751,0,data/database/caltech/ionic_conductivity_database .csv,,,,lowest_extrapolation_temperature_K=na,,,253894,,,duplicate DOI+formula; kept cfy from v1
caltech_icsd_254045,Li0.45La0.55Ti0.9Al0.1O3,,Li0.45 La0.55 Ti0.9 Al0.1 O3,0.001471176,,,,,,,,,,,perovskites,10.1016/j.jallcom.2017.05.278,0,data/database/caltech/ionic_conductivity_database .csv,,,,lowest_extrapolation_temperature_K=na,,,254045,,,duplicate DOI+formula; kept lk8 from v1
caltech_icsd_254046,Li0.4La0.6Ti0.8Al0.2O3,,Li0.4 La0.6 Ti0.8 Al0.2 O3,0.000552732,,,,,,,,,,,perovskites,10.1016/j.jallcom.2017.05.278,0,data/database/caltech/ionic_conductivity_database .csv,,,,lowest_extrapolation_temperature_K=na,,,254046,,,duplicate DOI+formula; kept lud from v1
caltech_icsd_254047,Li0.35La0.65Ti0.7Al0.3O3,,Li0.35 La0.65 Ti0.7 Al0.3 O3,0.000157618,,,,,,,,,,,perovskites,10.1016/j.jallcom.2017.05.278,0,data/database/caltech/ionic_conductivity_database .csv,,,,lowest_extrapolation_temperature_K=na,,,254047,,,duplicate DOI+formula; kept vlm from v1
caltech_icsd_254048,Li0.3La0.7Ti0.6Al0.4O3,,Li0.3 La0.7 Ti0.6 Al0.4 O3,1e-07,,,,,,,,,,,perovskites,10.1016/j.jallcom.2017.05.278,0,data/database/caltech/ionic_conductivity_database .csv,,,,lowest_extrapolation_temperature_K=na,,,254048,,,duplicate DOI+formula; kept gwu from v1
caltech_icsd_255465,Li4Zn(PO4)2,,Li4 Zn1 P2 O8,1.19e-14,,,,,,,,,,,unknown,10.1021/acs.chemmater.7b05139,0,data/database/caltech/ionic_conductivity_database .csv,,,,lowest_extrapolation_temperature_K=473,,,255465,,,duplicate DOI+formula; kept caltech_icsd_255464 from caltech
caltech_icsd_255466,Li3.7Zn0.7Ga0.3P2O8,,Li3.7 Zn0.7 Ga0.3 P2 O8,1.02e-11,,,,,,,,,,,phosphates,10.1021/acs.chemmater.7b05139,0,data/database/caltech/ionic_conductivity_database .csv,,,,lowest_extrapolation_temperature_K=398,,,255466,,,duplicate DOI+formula; kept uox from v1
caltech_icsd_255468,Li3.5Zn0.5Ga0.5P2O8,,Li3.5 Zn0.5 Ga0.5 P2 O8,3.02e-12,,,,,,,,,,,phosphates,10.1021/acs.chemmater.7b05139,0,data/database/caltech/ionic_conductivity_database .csv,,,,lowest_extrapolation_temperature_K=398,,,255468,,,duplicate DOI+formula; kept tbu from v1
caltech_icsd_255747,Li10Sn0.584Ge0.416P2S12,,Li10 Sn0.584 Ge0.416 P2 S12,0.0048,,,,,,,,,,,lgps,10.1021/acs.chemmater.8b00266,0,data/database/caltech/ionic_conductivity_database .csv,,,,lowest_extrapolation_temperature_K=na,,,255747,,,duplicate DOI+formula; kept ik8 from v1
caltech_icsd_255748,Li10Sn0.224Ge0.776P2S12,,Li10 Sn0.224 Ge0.776 P2 S12,0.0064,,,,,,,,,,,lgps,10.1021/acs.chemmater.8b00266,0,data/database/caltech/ionic_conductivity_database .csv,,,,lowest_extrapolation_temperature_K=na,,,255748,,,duplicate DOI+formula; kept 9rc from v1
caltech_icsd_255749,Li10Ge(PS6)2,,Li10 Ge1 P2 S12,0.0076,,,,,,,,,,,unknown,10.1021/acs.chemmater.8b00266,0,data/database/caltech/ionic_conductivity_database .csv,,,,lowest_extrapolation_temperature_K=na,,,255749,,,duplicate DOI+formula; kept caltech_icsd_30161 from caltech
caltech_icsd_255750,Li10Sn(PS6)2,,Li10 Sn1 P2 S12,0.0038,,,,,,,,,,,lgps,10.1021/acs.chemmater.8b00266,0,data/database/caltech/ionic_conductivity_database .csv,,,,lowest_extrapolation_temperature_K=na,,,255750,,,duplicate DOI+formula; kept 13q from v1
caltech_icsd_257464,Li3AlN2,,Li3 Al1 N2,5e-08,,,,,,,,,,,nitrides,10.1016/0167-2738(85)90106-7,0,data/database/caltech/ionic_conductivity_database .csv,,,,lowest_extrapolation_temperature_K=na,,,257464,,,duplicate DOI+formula; kept br1 from v1
caltech_icsd_257739,LiGaGeO4,,Li1 Ga1 Ge1 O4,9.62e-18,,,,,,,,,,,oxides,10.1149/2.1111610jes,0,data/database/caltech/ionic_conductivity_database .csv,,,,lowest_extrapolation_temperature_K=673,,,257739,,,duplicate DOI+formula; kept um1 from v1
caltech_icsd_257740,Li1Al0.5Ga0.5Ge1O4,,Li1 Al0.5 Ga0.5 Ge1 O4,1.3e-17,,,,,,,,,,,oxides,10.1149/2.1111610jes,0,data/database/caltech/ionic_conductivity_database .csv,,,,lowest_extrapolation_temperature_K=673,,,257740,,,duplicate DOI+formula; kept bnu from v1
caltech_icsd_257741,LiAlGeO4,,Li1 Al1 Ge1 O4,2.22e-16,,,,,,,,,,,oxides,10.1149/2.1111610jes,0,data/database/caltech/ionic_conductivity_database .csv,,,,lowest_extrapolation_temperature_K=673,,,257741,,,duplicate DOI+formula; kept kxw from v1
caltech_icsd_257819,LiScO2,,Li1 Sc1 O2,1.36e-17,,,,,,,,,,,oxides,10.2320/matertrans.y-m2016816,0,data/database/caltech/ionic_conductivity_database .csv,,,,lowest_extrapolation_temperature_K=573,,,257819,,,duplicate DOI+formula; kept sg0 from v1
caltech_icsd_257820,Li0.9Zr0.1Sc0.9O2,,Li0.9 Zr0.1 Sc0.9 O2,3.92e-14,,,,,,,,,,,oxides,10.2320/matertrans.y-m2016816,0,data/database/caltech/ionic_conductivity_database .csv,,,,lowest_extrapolation_temperature_K=573,,,257820,,,duplicate DOI+formula; kept 97b from v1
caltech_icsd_257946,Li10.35Si1.08Sn0.27P1.65S12,,Li10.35 Si1.08 Sn0.27 P1.65 S12,0.011,,,,,,,,,,,lgps,10.1021/acs.chemmater.7b00886,0,data/database/caltech/ionic_conductivity_database .csv,,,,lowest_extrapolation_temperature_K=na,,,257946,,,duplicate DOI+formula; kept ui6 from v1
caltech_icsd_257947,Li10.5Si1.2Sn0.3P1.5S12,,Li10.5 Si1.2 Sn0.3 P1.5 S12,0.00293,,,,,,,,,,,lgps,10.1021/acs.chemmater.7b00886,0,data/database/caltech/ionic_conductivity_database .csv,,,,lowest_extrapolation_temperature_K=na,,,257947,,,duplicate DOI+formula; kept 8ub from v1
caltech_icsd_257948,Li10.2Si0.96Sn0.24P1.8S12,,Li10.2 Si0.96 Sn0.24 P1.8 S12,0.00269,,,,,,,,,,,lgps,10.1021/acs.chemmater.7b00886,0,data/database/caltech/ionic_conductivity_database .csv,,,,lowest_extrapolation_temperature_K=na,,,257948,,,duplicate DOI+formula; kept 7tu from v1
caltech_icsd_258187,Li7Ge3PS12,,Li7 Ge3 P1 S12,0.00011,,,,,,,,,,,argyrodites,10.1016/j.jssc.2016.12.001,0,data/database/caltech/ionic_conductivity_database .csv,,,,lowest_extrapolation_temperature_K=na,,,258187,,,duplicate DOI+formula; kept 24k from v1
caltech_icsd_259165,Li5.3La3Sm0.15Ta1.85O12,,Li5.3 La3 Sm0.15 Ta1.85 O12,7.11e-06,,,,,,,,,,,garnet,10.1021/acs.inorgchem.7b00816,0,data/database/caltech/ionic_conductivity_database .csv,,,,lowest_extrapolation_temperature_K=na,,,259165,,,duplicate DOI+formula; kept 419 from v1
caltech_icsd_259166,Li5.5La3Sm0.25Ta1.75O12,,Li5.5 La3 Sm0.25 Ta1.75 O12,5.17e-06,,,,,,,,,,,garnet,10.1021/acs.inorgchem.7b00816,0,data/database/caltech/ionic_conductivity_database .csv,,,,lowest_extrapolation_temperature_K=na,,,259166,,,duplicate DOI+formula; kept c0g from v1
caltech_icsd_259167,Li5.7La3Sm0.35Ta1.65O12,,Li5.7 La3 Sm0.35 Ta1.65 O12,2.15e-05,,,,,,,,,,,garnet,10.1021/acs.inorgchem.7b00816,0,data/database/caltech/ionic_conductivity_database .csv,,,,lowest_extrapolation_temperature_K=na,,,259167,,,duplicate DOI+formula; kept kbu from v1
caltech_icsd_259168,Li5.9La3Sm0.45Ta1.55O12,,Li5.9 La3 Sm0.45 Ta1.55 O12,1.18e-05,,,,,,,,,,,garnet,10.1021/acs.inorgchem.7b00816,0,data/database/caltech/ionic_conductivity_database .csv,,,,lowest_extrapolation_temperature_K=na,,,259168,,,duplicate DOI+formula; kept fam from v1
caltech_icsd_259169,Li6.1La3Sm0.55Ta1.45O12,,Li6.1 La3 Sm0.55 Ta1.45 O12,1.4e-05,,,,,,,,,,,garnet,10.1021/acs.inorgchem.7b00816,0,data/database/caltech/ionic_conductivity_database .csv,,,,lowest_extrapolation_temperature_K=na,,,259169,,,duplicate DOI+formula; kept dae from v1
caltech_icsd_259201,Li6P1S5Br0.5Cl0.5,,Li6 P1 S5 Br0.5 Cl0.5,0.00333,,,,,,,,,,,argyrodites,10.1021/jacs.7b06327,0,data/database/caltech/ionic_conductivity_database .csv,,,,lowest_extrapolation_temperature_K=na,,,259201,,,duplicate DOI+formula; kept ij5 from v1
caltech_icsd_259203,Li6P1S5I0.5Br0.5,,Li6 P1 S5 I0.5 Br0.5,2.62e-05,,,,,,,,,,,argyrodites,10.1021/jacs.7b06327,0,data/database/caltech/ionic_conductivity_database .csv,,,,lowest_extrapolation_temperature_K=na,,,259203,,,duplicate DOI+formula; kept ymc from v1
caltech_icsd_259206,Li6P1S5Br0.25Cl0.75,,Li6 P1 S5 Br0.25 Cl0.75,0.00226,,,,,,,,,,,argyrodites,10.1021/jacs.7b06327,0,data/database/caltech/ionic_conductivity_database .csv,,,,lowest_extrapolation_temperature_K=na,,,259206,,,duplicate DOI+formula; kept kgl from v1
caltech_icsd_259209,Li6P1S5I0.25Br0.75,,Li6 P1 S5 I0.25 Br0.75,0.000112,,,,,,,,,,,argyrodites,10.1021/jacs.7b06327,0,data/database/caltech/ionic_conductivity_database .csv,,,,lowest_extrapolation_temperature_K=na,,,259209,,,duplicate DOI+formula; kept vqj from v1
caltech_icsd_259211,Li6P1S5I0.75Br0.25,,Li6 P1 S5 I0.75 Br0.25,4.72e-06,,,,,,,,,,,argyrodites,10.1021/jacs.7b06327,0,data/database/caltech/ionic_conductivity_database .csv,,,,lowest_extrapolation_temperature_K=na,,,259211,,,duplicate DOI+formula; kept h82 from v1
caltech_icsd_262075,LiSbO2,,Li1 Sb1 O2,5.66e-14,,,,,,,,,,,oxides,10.1021/ic201183e,0,data/database/caltech/ionic_conductivity_database .csv,,,,lowest_extrapolation_temperature_K=410,,,262075,,,duplicate DOI+formula; kept 1xt from v1
caltech_icsd_262923,Li14Nd5Si11N19O7F2,,Li14 Nd5 Si11 N19 O7 F2,1.7e-10,,,,,,,,,,,nitridosilicates,10.1021/ja302255d,0,data/database/caltech/ionic_conductivity_database .csv,,,,lowest_extrapolation_temperature_K=433,,,262923,,,duplicate DOI+formula; kept 472 from v1
caltech_icsd_263760,Li1.2Al0.2Ge1.8P3O12,,Li1.2 Al0.2 Ge1.8 P3 O12,4.83e-05,,,,,,,,,,,nasicon,10.1021/acsami.8b00842,0,data/database/caltech/ionic_conductivity_database .csv,,,,lowest_extrapolation_temperature_K=na,,,263760,,,duplicate DOI+formula; kept 0fh from v1
caltech_icsd_263762,Li1.4Al0.4Ge1.6P3O12,,Li1.4 Al0.4 Ge1.6 P3 O12,0.000188,,,,,,,,,,,nasicon,10.1021/acsami.8b00842,0,data/database/caltech/ionic_conductivity_database .csv,,,,lowest_extrapolation_temperature_K=na,,,263762,,,duplicate DOI+formula; kept gw2 from v1
caltech_icsd_263763,Li1.5Al0.5Ge1.5P3O12,,Li1.5 Al0.5 Ge1.5 P3 O12,0.000336,,,,,,,,,,,nasicon,10.1021/acsami.8b00842,0,data/database/caltech/ionic_conductivity_database .csv,,,,lowest_extrapolation_temperature_K=na,,,263763,,,duplicate DOI+formula; kept 1xf from v1
caltech_icsd_263765,Li1.7Al0.7Ge1.3P3O12,,Li1.7 Al0.7 Ge1.3 P3 O12,0.000264,,,,,,,,,,,nasicon,10.1021/acsami.8b00842,0,data/database/caltech/ionic_conductivity_database .csv,,,,lowest_extrapolation_temperature_K=na,,,263765,,,duplicate DOI+formula; kept tjh from v1
caltech_icsd_263766,Li1.8Al0.8Ge1.2P3O12,,Li1.8 Al0.8 Ge1.2 P3 O12,0.000137,,,,,,,,,,,nasicon,10.1021/acsami.8b00842,0,data/database/caltech/ionic_conductivity_database .csv,,,,lowest_extrapolation_temperature_K=na,,,263766,,,duplicate DOI+formula; kept 8fn from v1
caltech_icsd_267194,Li6P1Se0.1S4.9Br1,,Li6 P1 Se0.1 S4.9 Br1,0.0032,,,,,,,,,,,argyrodites,10.1021/acs.inorgchem.8b02443,0,data/database/caltech/ionic_conductivity_database .csv,,,,lowest_extrapolation_temperature_K=na,,,267194,,,duplicate DOI+formula; kept z16 from v1
caltech_icsd_267195,Li6P1Se0.2S4.8Br1,,Li6 P1 Se0.2 S4.8 Br1,0.00392,,,,,,,,,,,argyrodites,10.1021/acs.inorgchem.8b02443,0,data/database/caltech/ionic_conductivity_database .csv,,,,lowest_extrapolation_temperature_K=na,,,267195,,,duplicate DOI+formula; kept hbz from v1
caltech_icsd_267196,Li6P1Se0.3S4.7Br1,,Li6 P1 Se0.3 S4.7 Br1,0.00362,,,,,,,,,,,argyrodites,10.1021/acs.inorgchem.8b02443,0,data/database/caltech/ionic_conductivity_database .csv,,,,lowest_extrapolation_temperature_K=na,,,267196,,,duplicate DOI+formula; kept uut from v1
caltech_icsd_267197,Li6P1Se0.4S4.6Br1,,Li6 P1 Se0.4 S4.6 Br1,0.00364,,,,,,,,,,,argyrodites,10.1021/acs.inorgchem.8b02443,0,data/database/caltech/ionic_conductivity_database .csv,,,,lowest_extrapolation_temperature_K=na,,,267197,,,duplicate DOI+formula; kept cju from v1
caltech_icsd_267198,Li6P1Se0.5S4.5Br1,,Li6 P1 Se0.5 S4.5 Br1,0.00268,,,,,,,,,,,argyrodites,10.1021/acs.inorgchem.8b02443,0,data/database/caltech/ionic_conductivity_database .csv,,,,lowest_extrapolation_temperature_K=na,,,267198,,,duplicate DOI+formula; kept d9l from v1
caltech_icsd_267199,Li6P1Se0.6S4.4Br1,,Li6 P1 Se0.6 S4.4 Br1,0.00278,,,,,,,,,,,argyrodites,10.1021/acs.inorgchem.8b02443,0,data/database/caltech/ionic_conductivity_database .csv,,,,lowest_extrapolation_temperature_K=na,,,267199,,,duplicate DOI+formula; kept 96f from v1
caltech_icsd_267200,Li6P1Se0.7S4.3Br1,,Li6 P1 Se0.7 S4.3 Br1,0.00301,,,,,,,,,,,argyrodites,10.1021/acs.inorgchem.8b02443,0,data/database/caltech/ionic_conductivity_database .csv,,,,lowest_extrapolation_temperature_K=na,,,267200,,,duplicate DOI+formula; kept 1kq from v1
caltech_icsd_267201,Li6P1Se0.8S4.2Br1,,Li6 P1 Se0.8 S4.2 Br1,0.00348,,,,,,,,,,,argyrodites,10.1021/acs.inorgchem.8b02443,0,data/database/caltech/ionic_conductivity_database .csv,,,,lowest_extrapolation_temperature_K=na,,,267201,,,duplicate DOI+formula; kept c6e from v1
caltech_icsd_267202,Li6P1Se0.9S4.1Br1,,Li6 P1 Se0.9 S4.1 Br1,0.00382,,,,,,,,,,,argyrodites,10.1021/acs.inorgchem.8b02443,0,data/database/caltech/ionic_conductivity_database .csv,,,,lowest_extrapolation_temperature_K=na,,,267202,,,duplicate DOI+formula; kept t2c from v1
caltech_icsd_267203,Li6PSeS4Br,,Li6 P1 Se1 S4 Br1,0.00361,,,,,,,,,,,argyrodites,10.1021/acs.inorgchem.8b02443,0,data/database/caltech/ionic_conductivity_database .csv,,,,lowest_extrapolation_temperature_K=na,,,267203,,,duplicate DOI+formula; kept dlj from v1
caltech_icsd_267438,LiTa2PO8,,Li1 Ta2 P1 O8,0.0016,,,,,,,,,,,oxides,10.1039/c8ta09170f,0,data/database/caltech/ionic_conductivity_database .csv,,,,lowest_extrapolation_temperature_K=na,,,267438,,,duplicate DOI+formula; kept ard from v1
caltech_icsd_290832,Li4SnS4,,Li4 Sn1 S4,7e-05,,,,,,,,,,,chalcogenidotetrelates,10.1021/cm3011315,0,data/database/caltech/ionic_conductivity_database .csv,,,,lowest_extrapolation_temperature_K=na,,,290832,,,duplicate DOI+formula; kept kmv from v1
caltech_icsd_291512,NaLi2B(PO4)2,,Na1 Li2 B1 P2 O8,4.4e-18,,,,,,,,,,,borophosphates,10.1016/j.jssc.2014.11.024,0,data/database/caltech/ionic_conductivity_database .csv,,,,lowest_extrapolation_temperature_K=573,,,291512,,,duplicate DOI+formula; kept 7cr from v1
caltech_icsd_391258,Na5Li3(TiS4)2,,Na5 Li3 Ti2 S8,8.8e-06,,,,,,,,,,,sulfides,10.1016/j.jssc.2008.01.023,0,data/database/caltech/ionic_conductivity_database .csv,,,,lowest_extrapolation_temperature_K=na,,,391258,,,duplicate DOI+formula; kept qy4 from v1
caltech_icsd_413370,Li7SbO6,,Li7 Sb1 O6,6.7e-08,,,,,,,,,,,hexaoxometalates,10.1021/ic030208w,0,data/database/caltech/ionic_conductivity_database .csv,,,,lowest_extrapolation_temperature_K=na,,,413370,,,duplicate DOI+formula; kept oi6 from v1
caltech_icsd_416442,LiGd(PO3)4,,Li1 Gd1 P4 O12,3.99e-25,,,,,,,,,,,phosphates,10.1016/j.jssc.2006.06.003,0,data/database/caltech/ionic_conductivity_database .csv,,,,lowest_extrapolation_temperature_K=682,,,416442,,,duplicate DOI+formula; kept 00x from v1
caltech_icsd_420286,LiB6O9F,,Li1 B6 O9 F1,3.98e-23,,,,,,,,,,,fluorooxoborate,10.1002/zaac.200900056,0,data/database/caltech/ionic_conductivity_database .csv,,,,lowest_extrapolation_temperature_K=539,,,420286,,,duplicate DOI+formula; kept mde from v1
caltech_icsd_421479,Li6PClO5,,Li6 P1 Cl1 O5,5.54e-10,,,,,,,,,,,argyrodites,10.1002/zaac.201000121,0,data/database/caltech/ionic_conductivity_database .csv,,,,lowest_extrapolation_temperature_K=na,,,421479,,,duplicate DOI+formula; kept jy6 from v1
caltech_icsd_426103,Li9Mg3P4O16F3,,Li9 Mg3 P4 O16 F3,3.39e-11,,,,,,,,,,,fluorophosphates,10.1039/c3ta15264b,0,data/database/caltech/ionic_conductivity_database .csv,,,,lowest_extrapolation_temperature_K=373,,,426103,,,duplicate DOI+formula; kept dc8 from v1
caltech_icsd_431319,Sr2Li2Al(PO4)3,,Sr2 Li2 Al1 P3 O12,1.36e-13,,,,,,,,,,,nasicon,10.1016/j.jssc.2016.08.006,0,data/database/caltech/ionic_conductivity_database .csv,,,,lowest_extrapolation_temperature_K=500,,,431319,,,duplicate DOI+formula; kept kbo from v1
caltech_icsd_431391,Li5.68La2.95Zr2Fe0.16O12,,Li5.68 La2.95 Zr2 Fe0.16 O12,0.000935,,,,,,,,,,,garnet,10.1021/acs.chemmater.6b02516,0,data/database/caltech/ionic_conductivity_database .csv,,,,lowest_extrapolation_temperature_K=na,,,431391,,,duplicate DOI+formula; kept mtr from v1
caltech_icsd_431392,Li5.57La2.95Zr2Fe0.19O12,,Li5.57 La2.95 Zr2 Fe0.19 O12,0.00138,,,,,,,,,,,garnet,10.1021/acs.chemmater.6b02516,0,data/database/caltech/ionic_conductivity_database .csv,,,,lowest_extrapolation_temperature_K=na,,,431392,,,duplicate DOI+formula; kept s2v from v1
caltech_icsd_433369,Li5AlS4,,Li5 Al1 S4,1.23e-09,,,,,,,,,,,thio_lisicon,10.1016/j.jssc.2017.09.018,0,data/database/caltech/ionic_conductivity_database .csv,,,,lowest_extrapolation_temperature_K=323,,,433369,,,duplicate DOI+formula; kept y2l from v1
caltech_icsd_642223,Li3P,,Li3 P1,0.000703,,,,,,,,,,,phosphates,10.1016/0167-2738(89)90438-4,0,data/database/caltech/ionic_conductivity_database .csv,,,,lowest_extrapolation_temperature_K=na,,,642223,,,duplicate DOI+formula; kept 11b from v1
caltech_icsd_655673,Li3BN2,,Li3 B1 N2,1.6e-10,,,,,,,,,,,unknown,10.1016/0022-4596(87)90135-6,0,data/database/caltech/ionic_conductivity_database .csv,,,,lowest_extrapolation_temperature_K=400,,,655673,,,duplicate DOI+formula; kept caltech_icsd_155126 from caltech
liverpool_8_0007,Li6PClO5,,Li6 P1 Cl1 O5,1e-09,,,,,,,,,,,Argyrodite,10.1002/zaac.201000121,0,data/database/liverpool/LiIonDatabase.csv,,,,source_id=8; measured_temperature_C=25; chemical_family=Oxides and Other Anions,,,,,,duplicate DOI+formula; kept jy6 from v1
liverpool_20_0014,Li7.06La3Y0.06Zr1.94O12,,Li7.06 La3 Y0.06 Zr1.94 O12,0.000956,,,,,,,,,,,Garnet,10.1016/j.elecom.2011.08.014,0,data/database/liverpool/LiIonDatabase.csv,,,,source_id=20; measured_temperature_C=25; chemical_family=Oxides,,,,,,duplicate DOI+formula; kept dvs from v1
liverpool_21_0015,Li6.4La3Zr2Al0.19O11.8,,Li6.4 La3 Zr2 Al0.19 O11.8,0.00031,,,,,,,,,,,Garnet,10.1016/j.jpowsour.2012.02.100,0,data/database/liverpool/LiIonDatabase.csv,,,,source_id=21; measured_temperature_C=24.85; chemical_family=Oxides,,,,,,duplicate DOI+formula; kept 8ee from v1
liverpool_22_0016,Li0.29La0.57Ti1O3,,Li0.29 La0.57 Ti1 O3,0.0016,,,,,,,,,,,Perovskite,10.1016/j.jpowsour.2012.11.098,0,data/database/liverpool/LiIonDatabase.csv,,,,source_id=22; measured_temperature_C=26.85; chemical_family=Oxides,,,,,,duplicate DOI+formula; kept 85t from v1
liverpool_23_0017,Li6.5La3Zr1.75Te0.25O12,,Li6.5 La3 Zr1.75 Te0.25 O12,0.000107,,,,,,,,,,,Garnet,10.1016/j.jpowsour.2013.03.166,0,data/database/liverpool/LiIonDatabase.csv,,,,source_id=23; measured_temperature_C=29.85; chemical_family=Oxides,,,,,,duplicate DOI+formula; kept uht from v1
liverpool_24_0018,Li7La3Zr2O12,,Li7 La3 Zr2 O12,1.63e-06,,,,,,,,,,,Garnet,10.1016/j.jssc.2009.05.020,0,data/database/liverpool/LiIonDatabase.csv,,,,source_id=24; measured_temperature_C=24.85; chemical_family=Oxides,,,,,,duplicate DOI+formula; kept caltech_icsd_183684 from caltech
liverpool_25_0019,Li9.6P3S12,,Li9.6 P3 S12,0.00158,,,,,,,,,,,Thio-LISICON,10.1038/nenergy.2016.30,0,data/database/liverpool/LiIonDatabase.csv,,,,source_id=25; measured_temperature_C=24.85; chemical_family=Sulphides,,,,,,duplicate DOI+formula; kept ikh from v1
liverpool_36_0027,Li9.54Si1.74P1.44S11.7Cl0.3,,Li9.54 Si1.74 P1.44 S11.7 Cl0.3,0.025,,,,,,,,,,,Thio-LISICON,10.1038/nenergy.2016.30,0,data/database/liverpool/LiIonDatabase.csv,,,,source_id=36; measured_temperature_C=24.85; chemical_family=Sulphides and Other Anions,,,,,,duplicate DOI+formula; kept ete from v1
liverpool_39_0029,Li7P3S11,,Li7 P3 S11,0.0032,,,,,,,,,,,Thio-LISICON,10.1039/c3ee41655k,0,data/database/liverpool/LiIonDatabase.csv,,,,source_id=39; measured_temperature_C=24.85; chemical_family=Sulphides,,,,,,duplicate DOI+formula; kept mdp from v1
liverpool_45_0034,Ba0.1Li6.5La2.9Zr1.4Ta0.6O12,,Ba0.1 Li6.5 La2.9 Zr1.4 Ta0.6 O12,0.00083,,,,,,,,,,,Garnet,10.3389/fenrg.2016.00028,0,data/database/liverpool/LiIonDatabase.csv,,,,source_id=45; measured_temperature_C=26.85; chemical_family=Oxides,,,,,,duplicate DOI+formula; kept dti from v1
liverpool_83_0064,Li0.33La0.56Ti0.96Al0.04O2.96F0.04,,Li0.33 La0.56 Ti0.96 Al0.04 O2.96 F0.04,0.000622,,,,,,,,,,,Perovskite,10.1007/s11581-006-0011-9,0,data/database/liverpool/LiIonDatabase.csv,,,,source_id=83; measured_temperature_C=25; chemical_family=Oxides and Other Anions,,,,,,duplicate DOI+formula; kept yh8 from v1
liverpool_99_0080,Li1.3Ti1.7Al0.3P3O12,,Li1.3 Ti1.7 Al0.3 P3 O12,3.33e-07,,,,,,,,,,,NASICON,10.1007/s11581-007-0197-5,0,data/database/liverpool/LiIonDatabase.csv,,,,source_id=99; measured_temperature_C=21.42; chemical_family=Oxides,,,,,,duplicate DOI+formula; kept liverpool_98_0079 from liverpool
liverpool_160_0130,Li1.4P0.6S2.2,,Li1.4 P0.6 S2.2,4.33e-05,,,,,,,,,,,Glass,10.1016/j.jpowsour.2008.09.044,0,data/database/liverpool/LiIonDatabase.csv,,,,source_id=160; measured_temperature_C=25; chemical_family=Sulphides,,,,,,duplicate DOI+formula; kept liverpool_158_0128 from liverpool
liverpool_197_0162,SrLi6La2Nb2O12,,Sr1 Li6 La2 Nb2 O12,6.21e-07,,,,,,,,,,,Garnet,10.1016/j.ssi.2008.01.047,0,data/database/liverpool/LiIonDatabase.csv,,,,source_id=197; measured_temperature_C=25; chemical_family=Oxides,,,,,,duplicate DOI+formula; kept 20k from v1
liverpool_220_0180,BaLi6La2Ta2O12,,Ba1 Li6 La2 Ta2 O12,1.28e-05,,,,,,,,,,,Garnet,10.1016/j.ssi.2008.10.022,0,data/database/liverpool/LiIonDatabase.csv,,,,source_id=220; measured_temperature_C=25; chemical_family=Oxides,,,,,,duplicate DOI+formula; kept hud from v1
liverpool_221_0181,Li6CaLa2Ta2O12,,Li6 Ca1 La2 Ta2 O12,2.24e-06,,,,,,,,,,,Garnet,10.1016/j.ssi.2008.10.022,0,data/database/liverpool/LiIonDatabase.csv,,,,source_id=221; measured_temperature_C=27; chemical_family=Oxides,,,,,,duplicate DOI+formula; kept jej from v1
liverpool_228_0188,Li7La3Ta2O13,,Li7 La3 Ta2 O13,2.65e-06,,,,,,,,,,,Garnet,10.1016/j.ssi.2009.07.002,0,data/database/liverpool/LiIonDatabase.csv,,,,source_id=228; measured_temperature_C=30; chemical_family=Oxides,,,,,,duplicate DOI+formula; kept rgo from v1
liverpool_252_0211,Li4Nd3SbTeO12,,Li4 Nd3 Sb1 Te1 O12,8.7e-09,,,,,,,,,,,Garnet,10.1021/cm703677q,0,data/database/liverpool/LiIonDatabase.csv,,,,source_id=252; measured_temperature_C=25; chemical_family=Oxides,,,,,,duplicate DOI+formula; kept lpt from v1
liverpool_300_0237,Li3.2Ge0.2P0.8S4,,Li3.2 Ge0.2 P0.8 S4,0.00054,,,,,,,,,,,Thio-LISICON,10.1149/1.1379028,0,data/database/liverpool/LiIonDatabase.csv,,,,source_id=300; measured_temperature_C=27; chemical_family=Sulphides,,,,,,duplicate DOI+formula; kept j3x from v1
liverpool_301_0238,Li6.75La3Zr1.75Ta0.25O12,,Li6.75 La3 Zr1.75 Ta0.25 O12,0.000896,,,,,,,,,,,Garnet,10.1016/j.jpowsour.2012.01.131,0,data/database/liverpool/LiIonDatabase.csv,,,,source_id=301; measured_temperature_C=25; chemical_family=Oxides,,,,,,duplicate DOI+formula; kept 7w5 from v1
liverpool_310_0247,Li1.3Sc0.2Ti1.7Al0.1P3O12,,Li1.3 Sc0.2 Ti1.7 Al0.1 P3 O12,0.000426,,,,,,,,,,,NASICON,10.1007/s10008-012-1780-x,0,data/database/liverpool/LiIonDatabase.csv,,,,source_id=310; measured_temperature_C=25; chemical_family=Oxides,,,,,,duplicate DOI+formula; kept dq4 from v1
liverpool_312_0249,Li1.15Ti1.85Fe0.15P3O12,,Li1.15 Ti1.85 Fe0.15 P3 O12,0.000522,,,,,,,,,,,NASICON,10.1007/s11164-013-1348-0,0,data/database/liverpool/LiIonDatabase.csv,,,,source_id=312; measured_temperature_C=25; chemical_family=Oxides,,,,,,duplicate DOI+formula; kept 6j9 from v1
liverpool_335_0269,Li1.3Sc0.3Ti1.7P3O12,,Li1.3 Sc0.3 Ti1.7 P3 O12,0.000568,,,,,,,,,,,NASICON,10.1016/0167-2738(86)90179-7,0,data/database/liverpool/LiIonDatabase.csv,,,,source_id=335; measured_temperature_C=25; chemical_family=Oxides,,,,,,duplicate DOI+formula; kept iwe from v1
liverpool_336_0270,Li1.1Sc0.1Ti1.9P3O12,,Li1.1 Sc0.1 Ti1.9 P3 O12,0.000158,,,,,,,,,,,NASICON,10.1016/0167-2738(86)90179-7,0,data/database/liverpool/LiIonDatabase.csv,,,,source_id=336; measured_temperature_C=25; chemical_family=Oxides,,,,,,duplicate DOI+formula; kept ib2 from v1
liverpool_340_0274,Li1Zr1.8Ti0.2P3O12,,Li1 Zr1.8 Ti0.2 P3 O12,5.6e-08,,,,,,,,,,,NASICON,10.1016/0167-2738(86)90179-7,0,data/database/liverpool/LiIonDatabase.csv,,,,source_id=340; measured_temperature_C=25; chemical_family=Oxides,,,,,,duplicate DOI+formula; kept ci1 from v1
liverpool_342_0276,Li1Zr0.2Ti1.8P3O12,,Li1 Zr0.2 Ti1.8 P3 O12,8.5e-08,,,,,,,,,,,NASICON,10.1016/0167-2738(86)90179-7,0,data/database/liverpool/LiIonDatabase.csv,,,,source_id=342; measured_temperature_C=25; chemical_family=Oxides,,,,,,duplicate DOI+formula; kept 08e from v1
liverpool_348_0280,Li1Zr1.9Ti0.1P3O12,,Li1 Zr1.9 Ti0.1 P3 O12,3.2e-08,,,,,,,,,,,NASICON,10.1016/0167-2738(86)90179-7,0,data/database/liverpool/LiIonDatabase.csv,,,,source_id=348; measured_temperature_C=25; chemical_family=Oxides,,,,,,duplicate DOI+formula; kept xkh from v1
liverpool_350_0282,Li1.2Ta0.9Al1.1P3O12,,Li1.2 Ta0.9 Al1.1 P3 O12,6.5e-07,,,,,,,,,,,NASICON,10.1039/a807007e,0,data/database/liverpool/LiIonDatabase.csv,,,,source_id=350; measured_temperature_C=30; chemical_family=Oxides,,,,,,duplicate DOI+formula; kept lc1 from v1
liverpool_351_0283,LiTaAl(PO4)3,,Li1 Ta1 Al1 P3 O12,6.5e-07,,,,,,,,,,,NASICON,10.1039/a807007e,0,data/database/liverpool/LiIonDatabase.csv,,,,source_id=351; measured_temperature_C=30; chemical_family=Oxides,,,,,,duplicate DOI+formula; kept sxv from v1
liverpool_358_0288,Li1.5Ti1.5Cr0.5P3O12,,Li1.5 Ti1.5 Cr0.5 P3 O12,0.000391,,,,,,,,,,,NASICON,10.1149/1.2086597,0,data/database/liverpool/LiIonDatabase.csv,,,,source_id=358; measured_temperature_C=25; chemical_family=Oxides,,,,,,duplicate DOI+formula; kept d6b from v1
liverpool_366_0296,Li1.4Hf1.6In0.4P3O12,,Li1.4 Hf1.6 In0.4 P3 O12,0.000142,,,,,,,,,,,NASICON,10.1016/0167-2738(93)90387-i,0,data/database/liverpool/LiIonDatabase.csv,,,,source_id=366; measured_temperature_C=25; chemical_family=Oxides,,,,,,duplicate DOI+formula; kept ylt from v1
liverpool_367_0297,Li1.1Hf1.9Fe0.1P3O12,,Li1.1 Hf1.9 Fe0.1 P3 O12,0.000107,,,,,,,,,,,NASICON,10.1016/0167-2738(93)90387-i,0,data/database/liverpool/LiIonDatabase.csv,,,,source_id=367; measured_temperature_C=25; chemical_family=Oxides,,,,,,duplicate DOI+formula; kept dx2 from v1
liverpool_368_0298,Li1.2Lu0.2Hf1.8P3O12,,Li1.2 Lu0.2 Hf1.8 P3 O12,9.79e-05,,,,,,,,,,,NASICON,10.1016/0167-2738(93)90387-i,0,data/database/liverpool/LiIonDatabase.csv,,,,source_id=368; measured_temperature_C=25; chemical_family=Oxides,,,,,,duplicate DOI+formula; kept gzp from v1
liverpool_372_0302,Li1.3Hf1.7Sc0.3P3O12,,Li1.3 Hf1.7 Sc0.3 P3 O12,8.32e-05,,,,,,,,,,,NASICON,10.1016/0167-2738(93)90387-i,0,data/database/liverpool/LiIonDatabase.csv,,,,source_id=372; measured_temperature_C=25; chemical_family=Oxides,,,,,,duplicate DOI+formula; kept h8a from v1
liverpool_373_0303,Li1.1Lu0.1Hf1.9P3O12,,Li1.1 Lu0.1 Hf1.9 P3 O12,5.88e-05,,,,,,,,,,,NASICON,10.1016/0167-2738(93)90387-i,0,data/database/liverpool/LiIonDatabase.csv,,,,source_id=373; measured_temperature_C=25; chemical_family=Oxides,,,,,,duplicate DOI+formula; kept 21m from v1
liverpool_374_0304,Li1.4Y0.4Hf1.6P3O12,,Li1.4 Y0.4 Hf1.6 P3 O12,2.09e-05,,,,,,,,,,,NASICON,10.1016/0167-2738(93)90387-i,0,data/database/liverpool/LiIonDatabase.csv,,,,source_id=374; measured_temperature_C=25; chemical_family=Oxides,,,,,,duplicate DOI+formula; kept sso from v1
liverpool_376_0306,Li1.3Hf1.7Fe0.3P3O12,,Li1.3 Hf1.7 Fe0.3 P3 O12,5.4e-05,,,,,,,,,,,NASICON,10.1016/0167-2738(93)90387-i,0,data/database/liverpool/LiIonDatabase.csv,,,,source_id=376; measured_temperature_C=25; chemical_family=Oxides,,,,,,duplicate DOI+formula; kept ew5 from v1
liverpool_377_0307,Li1.3Lu0.3Hf1.7P3O12,,Li1.3 Lu0.3 Hf1.7 P3 O12,3.56e-05,,,,,,,,,,,NASICON,10.1016/0167-2738(93)90387-i,0,data/database/liverpool/LiIonDatabase.csv,,,,source_id=377; measured_temperature_C=25; chemical_family=Oxides,,,,,,duplicate DOI+formula; kept jdk from v1
liverpool_378_0308,Li1.3Y0.3Hf1.7P3O12,,Li1.3 Y0.3 Hf1.7 P3 O12,3.19e-05,,,,,,,,,,,NASICON,10.1016/0167-2738(93)90387-i,0,data/database/liverpool/LiIonDatabase.csv,,,,source_id=378; measured_temperature_C=25; chemical_family=Oxides,,,,,,duplicate DOI+formula; kept jq7 from v1
liverpool_379_0309,Li1.1Hf1.9Sc0.1P3O12,,Li1.1 Hf1.9 Sc0.1 P3 O12,2.45e-05,,,,,,,,,,,NASICON,10.1016/0167-2738(93)90387-i,0,data/database/liverpool/LiIonDatabase.csv,,,,source_id=379; measured_temperature_C=25; chemical_family=Oxides,,,,,,duplicate DOI+formula; kept 4k1 from v1
liverpool_380_0310,Li1.4Lu0.4Hf1.6P3O12,,Li1.4 Lu0.4 Hf1.6 P3 O12,2.06e-05,,,,,,,,,,,NASICON,10.1016/0167-2738(93)90387-i,0,data/database/liverpool/LiIonDatabase.csv,,,,source_id=380; measured_temperature_C=25; chemical_family=Oxides,,,,,,duplicate DOI+formula; kept gnq from v1
liverpool_381_0311,Li1.1Hf1.9In0.1P3O12,,Li1.1 Hf1.9 In0.1 P3 O12,1e-06,,,,,,,,,,,NASICON,10.1016/0167-2738(93)90387-i,0,data/database/liverpool/LiIonDatabase.csv,,,,source_id=381; measured_temperature_C=25; chemical_family=Oxides,,,,,,duplicate DOI+formula; kept 6xc from v1
liverpool_382_0312,Li1.3Hf1.7Cr0.3P3O12,,Li1.3 Hf1.7 Cr0.3 P3 O12,5.26e-07,,,,,,,,,,,NASICON,10.1016/0167-2738(93)90387-i,0,data/database/liverpool/LiIonDatabase.csv,,,,source_id=382; measured_temperature_C=25; chemical_family=Oxides,,,,,,duplicate DOI+formula; kept lh8 from v1
liverpool_390_0320,Li1.15Y0.15Zr1.85P3O12,,Li1.15 Y0.15 Zr1.85 P3 O12,7.1e-05,,,,,,,,,,,NASICON,10.1016/j.jpowsour.2013.03.175,0,data/database/liverpool/LiIonDatabase.csv,,,,source_id=390; measured_temperature_C=25; chemical_family=Oxides,,,,,,duplicate DOI+formula; kept lpx from v1
liverpool_401_0330,Li1.3Y0.1Ti1.7Al0.2P3O12,,Li1.3 Y0.1 Ti1.7 Al0.2 P3 O12,0.00012,,,,,,,,,,,NASICON,10.1016/j.ssi.2012.05.011,0,data/database/liverpool/LiIonDatabase.csv,,,,source_id=401; measured_temperature_C=25; chemical_family=Oxides,,,,,,duplicate DOI+formula; kept f7p from v1
liverpool_402_0331,Li1.3Y0.2Ti1.7Al0.1P3O12,,Li1.3 Y0.2 Ti1.7 Al0.1 P3 O12,7.3e-05,,,,,,,,,,,NASICON,10.1016/j.ssi.2012.05.011,0,data/database/liverpool/LiIonDatabase.csv,,,,source_id=402; measured_temperature_C=25; chemical_family=Oxides,,,,,,duplicate DOI+formula; kept l8t from v1
liverpool_403_0332,Li1.3Y0.15Ti1.7Al0.15P3O12,,Li1.3 Y0.15 Ti1.7 Al0.15 P3 O12,1.9e-05,,,,,,,,,,,NASICON,10.1016/j.ssi.2012.05.011,0,data/database/liverpool/LiIonDatabase.csv,,,,source_id=403; measured_temperature_C=25; chemical_family=Oxides,,,,,,duplicate DOI+formula; kept 3tt from v1
liverpool_407_0336,Li2TiIn(PO4)3,,Li2 Ti1 In1 P3 O12,8.3e-06,,,,,,,,,,,NASICON,10.1016/s0167-2738(96)00565-6,0,data/database/liverpool/LiIonDatabase.csv,,,,source_id=407; measured_temperature_C=25; chemical_family=Oxides,,,,,,duplicate DOI+formula; kept ubi from v1
liverpool_408_0337,Li2ZrCr(PO4)3,,Li2 Zr1 Cr1 P3 O12,5.91e-07,,,,,,,,,,,NASICON,10.1016/s0167-2738(96)00565-6,0,data/database/liverpool/LiIonDatabase.csv,,,,source_id=408; measured_temperature_C=25; chemical_family=Oxides,,,,,,duplicate DOI+formula; kept g5g from v1
liverpool_409_0338,Li2TiCr(PO4)3,,Li2 Ti1 Cr1 P3 O12,4.41e-07,,,,,,,,,,,NASICON,10.1016/s0167-2738(96)00565-6,0,data/database/liverpool/LiIonDatabase.csv,,,,source_id=409; measured_temperature_C=25; chemical_family=Oxides,,,,,,duplicate DOI+formula; kept dnt from v1
liverpool_410_0339,Li2TiFe(PO4)3,,Li2 Ti1 Fe1 P3 O12,3.34e-07,,,,,,,,,,,NASICON,10.1016/s0167-2738(96)00565-6,0,data/database/liverpool/LiIonDatabase.csv,,,,source_id=410; measured_temperature_C=25; chemical_family=Oxides,,,,,,duplicate DOI+formula; kept c6h from v1
liverpool_411_0340,Li2ZrFe(PO4)3,,Li2 Zr1 Fe1 P3 O12,1.44e-07,,,,,,,,,,,NASICON,10.1016/s0167-2738(96)00565-6,0,data/database/liverpool/LiIonDatabase.csv,,,,source_id=411; measured_temperature_C=25; chemical_family=Oxides,,,,,,duplicate DOI+formula; kept vzu from v1
liverpool_412_0341,Li2ZrIn(PO4)3,,Li2 Zr1 In1 P3 O12,8.22e-08,,,,,,,,,,,NASICON,10.1016/s0167-2738(96)00565-6,0,data/database/liverpool/LiIonDatabase.csv,,,,source_id=412; measured_temperature_C=25; chemical_family=Oxides,,,,,,duplicate DOI+formula; kept 9z8 from v1
liverpool_413_0342,Li2HfIn(PO4)3,,Li2 Hf1 In1 P3 O12,2.74e-08,,,,,,,,,,,NASICON,10.1016/s0167-2738(96)00565-6,0,data/database/liverpool/LiIonDatabase.csv,,,,source_id=413; measured_temperature_C=25; chemical_family=Oxides,,,,,,duplicate DOI+formula; kept a3e from v1
liverpool_422_0348,Li1.5Al0.5Ge1.5P3O12,,Li1.5 Al0.5 Ge1.5 P3 O12,0.00028,,,,,,,,,,,NASICON,10.1016/s0955-2219(99)00055-2,0,data/database/liverpool/LiIonDatabase.csv,,,,source_id=422; measured_temperature_C=25; chemical_family=Oxides,,,,,,duplicate DOI+formula; kept u5t from v1
liverpool_423_0349,Li1.6Al0.6Ge1.4P3O12,,Li1.6 Al0.6 Ge1.4 P3 O12,0.00014,,,,,,,,,,,NASICON,10.1016/s0955-2219(99)00055-2,0,data/database/liverpool/LiIonDatabase.csv,,,,source_id=423; measured_temperature_C=25; chemical_family=Oxides,,,,,,duplicate DOI+formula; kept 0y6 from v1
liverpool_424_0350,Li1.3Al0.3Ge1.7P3O12,,Li1.3 Al0.3 Ge1.7 P3 O12,3.9e-05,,,,,,,,,,,NASICON,10.1016/s0955-2219(99)00055-2,0,data/database/liverpool/LiIonDatabase.csv,,,,source_id=424; measured_temperature_C=25; chemical_family=Oxides,,,,,,duplicate DOI+formula; kept ag1 from v1
liverpool_427_0353,Li1.1Al0.1Ge1.9P3O12,,Li1.1 Al0.1 Ge1.9 P3 O12,2.9e-06,,,,,,,,,,,NASICON,10.1016/s0955-2219(99)00055-2,0,data/database/liverpool/LiIonDatabase.csv,,,,source_id=427; measured_temperature_C=25; chemical_family=Oxides,,,,,,duplicate DOI+formula; kept za6 from v1
liverpool_430_0354,Li1.5Ti1.5Al0.5P3O12,,Li1.5 Ti1.5 Al0.5 P3 O12,1.1e-05,,,,,,,,,,,NASICON,10.1021/cm010528i,0,data/database/liverpool/LiIonDatabase.csv,,,,source_id=430; measured_temperature_C=25; chemical_family=Oxides,,,,,,duplicate DOI+formula; kept caltech_icsd_19905 from caltech
