Repository: Saberg1001/ML-SBE

# IonConductivity

本项目基于化学式和组成描述符研究锂离子电解质电导率。目前可运行模型均为
`log10(Ionic conductivity (S cm-1))` 绝对值回归；趋势分类模型已保留，
trend-v3 使用材料 A 的已知电导率和同文献可比材料对预测 `log10(σ_B)`，再派生
绝对变化与变化比例。趋势模型必须使用经复核的配对表和 DOI/重复公式连通分组划分。

## 目录结构

```text
config/
├── chemistry/                 氧化态与离子半径规则
└── taxonomy/                  待建立的Family规范词表

data/
├── obelix/raw/                OBLiX all、文献推荐划分及CIF
├── experimental/             113条实验数据及人工标注
├── prediction_inputs/        无训练标签的待预测配方
└── splits/                    固定ID/分组划分manifest

main/                          清洗、特征、划分、训练和预测代码
runs/                          运行索引、每次模型运行及其预测
reports/                       筛选后的正式表格和图片
archive/                       只读历史模型和旧预测

File: data/absolute/data-absolute-v2.csv (part 5 of 8)
ID,Reduced Composition,Z,True Composition,Ionic conductivity (S cm-1),IC (Total),IC (Bulk),Space group,Space group #,a,b,c,alpha,beta,gamma,Family,DOI,Checked,Ref,Cif ID,Cif ref_1,Cif ref_2,note,close match,close match DOI,ICSD ID,Laskowski ID,Liion ID
trv1_0105,Li1.625Zr0.625Al0.375Cl5.25,,Li1.625 Zr0.625 Al0.375 Cl5.25,0.000981,,,,,,,,,,,halide,10.1021/acsnano.4c16514,1,data/database/obelix/processed/all-v1.csv,,,,由30°C按Ea=0.30 eV外推至27°C; synthesis_method=机械化学球磨; measured_temperature=27（外推）; amorphous=unknow; source_year=2025,,,,,
trv1_0114,Li0.388La0.475Ta0.238Cl3,,Li0.388 La0.475 Ta0.238 Cl3,0.00156,,,,,,,,,,,halide,10.1021/jacs.5c11480,1,data/database/obelix/processed/all-v1.csv,,,,室温值由30°C数据外推至27°C；未掺杂基准; synthesis_method=高能震荡球磨（875 cycles/min，3 h）; measured_temperature=30; amorphous=否; source_year=2025,,,,,
trv1_0115,Li0.488La0.475Ta0.238Cl2.9O0.1,,Li0.488 La0.475 Ta0.238 Cl2.9 O0.1,0.0017,,,,,,,,,,,oxyhalide,10.1021/jacs.5c11480,1,data/database/obelix/processed/all-v1.csv,,,,室温值由30°C数据外推至27°C；x=0.10; synthesis_method=高能震荡球磨（875 cycles/min，3 h）; measured_temperature=30; amorphous=否; source_year=2025,,,,,
trv1_0116,Li0.538La0.475Ta0.238Cl2.85O0.15,,Li0.538 La0.475 Ta0.238 Cl2.85 O0.15,0.00188,,,,,,,,,,,oxyhalide,10.1021/jacs.5c11480,1,data/database/obelix/processed/all-v1.csv,,,,室温值由30°C数据外推至27°C；最优掺杂; synthesis_method=高能震荡球磨（875 cycles/min，3 h）; measured_temperature=30; amorphous=否; source_year=2025,,,,,
trv1_0117,Li0.588La0.475Ta0.238Cl2.8O0.2,,Li0.588 La0.475 Ta0.238 Cl2.8 O0.2,0.00162,,,,,,,,,,,oxyhalide,10.1021/jacs.5c11480,1,data/database/obelix/processed/all-v1.csv,,,,室温值由30°C数据外推至27°C；x=0.20; synthesis_method=高能震荡球磨（875 cycles/min，3 h）; measured_temperature=30; amorphous=否; source_year=2025,,,,,
trv1_0118,Li0.688La0.475Ta0.238Cl2.7O0.3,,Li0.688 La0.475 Ta0.238 Cl2.7 O0.3,0.00079,,,,,,,,,,,oxyhalide,10.1021/jacs.5c11480,1,data/database/obelix/processed/all-v1.csv,,,,室温值由30°C数据外推至27°C；x=0.30; synthesis_method=高能震荡球磨（875 cycles/min，3 h）; measured_temperature=30; amorphous=否; source_year=2025,,,,,
trv1_0119,Li3InCl6,,Li3 In1 Cl6,0.00186,,,,,,,,,,,halide,10.1039/d5ta05447h,1,data/database/obelix/processed/all-v1.csv,,,,纯相基准；另有外推27°C值2.03e-3 S/cm; synthesis_method=高能球磨+350°C热处理; measured_temperature=25; amorphous=否; source_year=2025,,,,,
trv1_0120,Li3.25In1Cl5.75O0.25,,Li3.25 In1 Cl5.75 O0.25,0.00091,,,,,,,,,,,oxyhalide,10.1039/d5ta05447h,1,data/database/obelix/processed/all-v1.csv,,,,仅掺O；另有外推27°C值1.00e-3 S/cm; synthesis_method=高能球磨+350°C热处理; measured_temperature=25; amorphous=否; source_year=2025,,,,,
trv1_0121,Li3Zr0.25In0.75Cl5.75O0.25,,Li3 Zr0.25 In0.75 Cl5.75 O0.25,0.00105,,,,,,,,,,,oxyhalide,10.1039/d5ta05447h,1,data/database/obelix/processed/all-v1.csv,,,,共掺杂最优；正文另记1.12e-3 S/cm；外推27°C值1.15e-3 S/cm; synthesis_method=高能球磨+350°C热处理; measured_temperature=25; amorphous=否; source_year=2025,,,,,
trv1_0122,Li2.75Zr0.5In0.5Cl5.75O0.25,,Li2.75 Zr0.5 In0.5 Cl5.75 O0.25,0.00066,,,,,,,,,,,oxyhalide,10.1039/d5ta05447h,1,data/database/obelix/processed/all-v1.csv,,,,另有外推27°C值7.2e-4 S/cm; synthesis_method=高能球磨+350°C热处理; measured_temperature=25; amorphous=否; source_year=2025,,,,,
trv1_0123,Li2.5Zr0.75In0.25Cl5.75O0.25,,Li2.5 Zr0.75 In0.25 Cl5.75 O0.25,0.00048,,,,,,,,,,,oxyhalide,10.1039/d5ta05447h,1,data/database/obelix/processed/all-v1.csv,,,,部分非晶化；出现ZrO2杂相；外推27°C值5.3e-4 S/cm; synthesis_method=高能球磨+350°C热处理; measured_temperature=25; amorphous=是; source_year=2025,,,,,
trv1_0124,LiTaCl4O,,Li1 Ta1 Cl4 O1,0.01,,,,,,,,,,,oxyhalide,10.1002/smll.74036,1,data/database/obelix/processed/all-v1.csv,,,,LTOC基准；由图估算; synthesis_method=unknow; measured_temperature=RT; amorphous=是; source_year=2026,,,,,
trv1_0125,Li1Ta1S0.17Cl4O0.83,,Li1 Ta1 S0.17 Cl4 O0.83,0.007,,,,,,,,,,,oxyhalide,10.1002/smll.74036,1,data/database/obelix/processed/all-v1.csv,,,,x=0.17；由Figure 2b估算; synthesis_method=unknow; measured_temperature=RT; amorphous=是; source_year=2026,,,,,
trv1_0126,Li1Ta1S0.2Cl4O0.8,,Li1 Ta1 S0.2 Cl4 O0.8,0.006,,,,,,,,,,,oxyhalide,10.1002/smll.74036,1,data/database/obelix/processed/all-v1.csv,,,,x=0.20；由Figure 2b估算; synthesis_method=unknow; measured_temperature=RT; amorphous=是; source_year=2026,,,,,
trv1_0127,Li1Ta1S0.25Cl4O0.75,,Li1 Ta1 S0.25 Cl4 O0.75,0.005,,,,,,,,,,,oxyhalide,10.1002/smll.74036,1,data/database/obelix/processed/all-v1.csv,,,,x=0.25；由Figure 2b估算; synthesis_method=unknow; measured_temperature=RT; amorphous=是; source_year=2026,,,,,
trv1_0128,Li1Ta1S0.33Cl4O0.67,,Li1 Ta1 S0.33 Cl4 O0.67,0.0035,,,,,,,,,,,oxyhalide,10.1002/smll.74036,1,data/database/obelix/processed/all-v1.csv,,,,x=0.33；由Figure 2b估算; synthesis_method=unknow; measured_temperature=RT; amorphous=是; source_year=2026,,,,,
trv1_0129,Li1Ta1S0.5Cl4O0.5,,Li1 Ta1 S0.5 Cl4 O0.5,0.00189,,,,,,,,,,,oxyhalide,10.1002/smll.74036,1,data/database/obelix/processed/all-v1.csv,,,,LTOSC-1；最低活化能; synthesis_method=unknow; measured_temperature=RT; amorphous=是; source_year=2026,,,,,
trv1_0130,Li1Ta1S0.66Cl4O0.34,,Li1 Ta1 S0.66 Cl4 O0.34,0.0012,,,,,,,,,,,oxyhalide,10.1002/smll.74036,1,data/database/obelix/processed/all-v1.csv,,,,x=0.66；由Figure 2b估算; synthesis_method=unknow; measured_temperature=RT; amorphous=是; source_year=2026,,,,,
trv1_0131,Li3Zr1Cl4O1.5,,Li3 Zr1 Cl4 O1.5,0.0008,,,,,,,,,,,oxyhalide,10.1021/acs.energyfuels.6c01704,1,data/database/obelix/processed/all-v1.csv,,,,x=0；由Figure 1d估算; synthesis_method=unknow; measured_temperature=25; amorphous=是; source_year=2026,,,,,
trv1_0132,Li2.975Zr1Br0.025Cl4O1.475,,Li2.975 Zr1 Br0.025 Cl4 O1.475,0.0034,,,,,,,,,,,oxyhalide,10.1021/acs.energyfuels.6c01704,1,data/database/obelix/processed/all-v1.csv,,,,x=0.025；最优组分; synthesis_method=unknow; measured_temperature=25; amorphous=是; source_year=2026,,,,,
trv1_0133,Li2.95Zr1Br0.05Cl4O1.45,,Li2.95 Zr1 Br0.05 Cl4 O1.45,0.0022,,,,,,,,,,,oxyhalide,10.1021/acs.energyfuels.6c01704,1,data/database/obelix/processed/all-v1.csv,,,,x=0.05；由Figure 1d估算; synthesis_method=unknow; measured_temperature=25; amorphous=是; source_year=2026,,,,,
trv1_0134,Li2.9Zr1Br0.1Cl4O1.4,,Li2.9 Zr1 Br0.1 Cl4 O1.4,0.0012,,,,,,,,,,,oxyhalide,10.1021/acs.energyfuels.6c01704,1,data/database/obelix/processed/all-v1.csv,,,,x=0.10；由Figure 1d估算; synthesis_method=unknow; measured_temperature=25; amorphous=是; source_year=2026,,,,,
trv1_0135,Li2.85Zr1Br0.15Cl4O1.35,,Li2.85 Zr1 Br0.15 Cl4 O1.35,0.0007,,,,,,,,,,,oxyhalide,10.1021/acs.energyfuels.6c01704,1,data/database/obelix/processed/all-v1.csv,,,,x=0.15；由Figure 1d估算; synthesis_method=unknow; measured_temperature=25; amorphous=是; source_year=2026,,,,,
trv1_0137,Li2.2Mg0.1Zr0.9Cl6,,Li2.2 Mg0.1 Zr0.9 Cl6,0.00109,,,,,,,,,,,halide,10.1021/acsaem.6c01288,1,data/database/obelix/processed/all-v1.csv,,,,主值为σbulk; synthesis_method=unknow; measured_temperature=RT; amorphous=否; source_year=2026,,,,,
trv1_0138,Li2.2Zr0.9Zn0.1Cl6,,Li2.2 Zr0.9 Zn0.1 Cl6,0.00048,,,,,,,,,,,halide,10.1021/acsaem.6c01288,1,data/database/obelix/processed/all-v1.csv,,,,主值为σbulk; synthesis_method=unknow; measured_temperature=RT; amorphous=否; source_year=2026,,,,,
trv1_0139,Li2.25Zr0.75Fe0.25Cl6,,Li2.25 Zr0.75 Fe0.25 Cl6,0.00124,,,,,,,,,,,halide,10.1021/acsaem.6c01288,1,data/database/obelix/processed/all-v1.csv,,,,主值为σbulk最高体相电导率; synthesis_method=unknow; measured_temperature=RT; amorphous=否; source_year=2026,,,,,
trv1_0140,Li2.25Zr0.75Ga0.25Cl6,,Li2.25 Zr0.75 Ga0.25 Cl6,0.00029,,,,,,,,,,,halide,10.1021/acsaem.6c01288,1,data/database/obelix/processed/all-v1.csv,,,,主值为σbulk; synthesis_method=unknow; measured_temperature=RT; amorphous=否; source_year=2026,,,,,
trv1_0141,Li2.1Mg0.05Zr0.95Cl6,,Li2.1 Mg0.05 Zr0.95 Cl6,0.0005,,,,,,,,,,,halide,10.1021/acsaem.6c01288,1,data/database/obelix/processed/all-v1.csv,,,,仅有σbulk；低掺杂量; synthesis_method=unknow; measured_temperature=RT; amorphous=否; source_year=2026,,,,,
trv1_0142,Li2.3Mg0.15Zr0.85Cl6,,Li2.3 Mg0.15 Zr0.85 Cl6,0.0006,,,,,,,,,,,halide,10.1021/acsaem.6c01288,1,data/database/obelix/processed/all-v1.csv,,,,仅有σbulk; synthesis_method=unknow; measured_temperature=RT; amorphous=否; source_year=2026,,,,,
trv1_0143,Li2.1Zr0.95Zn0.05Cl6,,Li2.1 Zr0.95 Zn0.05 Cl6,0.0002,,,,,,,,,,,halide,10.1021/acsaem.6c01288,1,data/database/obelix/processed/all-v1.csv,,,,仅有σbulk；低掺杂量; synthesis_method=unknow; measured_temperature=RT; amorphous=否; source_year=2026,,,,,
trv1_0144,Li2.3Zr0.85Zn0.15Cl6,,Li2.3 Zr0.85 Zn0.15 Cl6,0.0003,,,,,,,,,,,halide,10.1021/acsaem.6c01288,1,data/database/obelix/processed/all-v1.csv,,,,仅有σbulk；出现单斜相; synthesis_method=unknow; measured_temperature=RT; amorphous=否; source_year=2026,,,,,
trv1_0145,Li2.1Zr0.9Fe0.1Cl6,,Li2.1 Zr0.9 Fe0.1 Cl6,0.0005,,,,,,,,,,,halide,10.1021/acsaem.6c01288,1,data/database/obelix/processed/all-v1.csv,,,,仅有σbulk；低掺杂量; synthesis_method=unknow; measured_temperature=RT; amorphous=否; source_year=2026,,,,,
trv1_0146,Li2.2Zr0.8Fe0.2Cl6,,Li2.2 Zr0.8 Fe0.2 Cl6,0.0009,,,,,,,,,,,halide,10.1021/acsaem.6c01288,1,data/database/obelix/processed/all-v1.csv,,,,仅有σbulk；接近最优; synthesis_method=unknow; measured_temperature=RT; amorphous=否; source_year=2026,,,,,
trv1_0147,Li2.3Zr0.7Fe0.3Cl6,,Li2.3 Zr0.7 Fe0.3 Cl6,0.0008,,,,,,,,,,,halide,10.1021/acsaem.6c01288,1,data/database/obelix/processed/all-v1.csv,,,,仅有σbulk；开始出现二次相; synthesis_method=unknow; measured_temperature=RT; amorphous=否; source_year=2026,,,,,
trv1_0148,Li2.1Zr0.9Ga0.1Cl6,,Li2.1 Zr0.9 Ga0.1 Cl6,0.00015,,,,,,,,,,,halide,10.1021/acsaem.6c01288,1,data/database/obelix/processed/all-v1.csv,,,,仅有σbulk；低掺杂量; synthesis_method=unknow; measured_temperature=RT; amorphous=否; source_year=2026,,,,,
zec,Li2Zr0.8Al0.2Cl3.8O1,,Li2 Zr0.8 Al0.2 Cl3.8 O1,0.00198,,,,,,,,,,,halides,10.1038/s41467-025-68210-5,1,data/database/obelix/processed/all-v1.csv,,,,Source data/add-data-LZACO.txt; original 1.98 mS/cm; synthesis_method=unknow; measured_temperature=RT; amorphous=是; source_year=2026,,,,,
tsw,Li2Zr0.75Al0.25Cl3.75O1,,Li2 Zr0.75 Al0.25 Cl3.75 O1,0.00201,,,,,,,,,,,halides,10.1038/s41467-025-68210-5,1,data/database/obelix/processed/all-v1.csv,,,,Source data/add-data-LZACO.txt; original 2.01 mS/cm; synthesis_method=unknow; measured_temperature=RT; amorphous=是; source_year=2026,,,,,
wnt,Li2Zr0.7Al0.3Cl3.7O1,,Li2 Zr0.7 Al0.3 Cl3.7 O1,0.00174,,,,,,,,,,,halides,10.1038/s41467-025-68210-5,1,data/database/obelix/processed/all-v1.csv,,,,Source data/add-data-LZACO.txt; original 1.74 mS/cm; synthesis_method=unknow; measured_temperature=RT; amorphous=是; source_year=2026,,,,,
odf,Li2Zr0.6Al0.4Cl3.6O1,,Li2 Zr0.6 Al0.4 Cl3.6 O1,0.00122,,,,,,,,,,,halides,10.1038/s41467-025-68210-5,1,data/database/obelix/processed/all-v1.csv,,,,Source data/add-data-LZACO.txt; original 1.22 mS/cm; synthesis_method=unknow; measured_temperature=RT; amorphous=是; source_year=2026,,,,,
nsm,Li2Zr0.5Al0.5Cl3.5O1,,Li2 Zr0.5 Al0.5 Cl3.5 O1,0.000846,,,,,,,,,,,halides,10.1038/s41467-025-68210-5,1,data/database/obelix/processed/all-v1.csv,,,,Source data/add-data-LZACO.txt; original 0.846 mS/cm; synthesis_method=unknow; measured_temperature=RT; amorphous=是; source_year=2026,,,,,
tlx,Li2.4Zr0.8Al0.2Cl3.8O1.2,,Li2.4 Zr0.8 Al0.2 Cl3.8 O1.2,0.0021,,,,,,,,,,,halides,10.1038/s41467-025-68210-5,1,data/database/obelix/processed/all-v1.csv,,,,Source data/add-data-LZACO.txt; original 2.1 mS/cm; synthesis_method=unknow; measured_temperature=RT; amorphous=是; source_year=2026,,,,,
btq,Li2.4Zr0.75Al0.25Cl3.75O1.2,,Li2.4 Zr0.75 Al0.25 Cl3.75 O1.2,0.00254,,,,,,,,,,,halides,10.1038/s41467-025-68210-5,1,data/database/obelix/processed/all-v1.csv,,,,Source data/add-data-LZACO.txt; original 2.54 mS/cm; synthesis_method=unknow; measured_temperature=RT; amorphous=是; source_year=2026,,,,,
xhm,Li2.4Zr0.7Al0.3Cl3.7O1.2,,Li2.4 Zr0.7 Al0.3 Cl3.7 O1.2,0.00224,,,,,,,,,,,halides,10.1038/s41467-025-68210-5,1,data/database/obelix/processed/all-v1.csv,,,,Source data/add-data-LZACO.txt; original 2.24 mS/cm; synthesis_method=unknow; measured_temperature=RT; amorphous=是; source_year=2026,,,,,
gmh,Li2.4Zr0.6Al0.4Cl3.6O1.2,,Li2.4 Zr0.6 Al0.4 Cl3.6 O1.2,0.00134,,,,,,,,,,,halides,10.1038/s41467-025-68210-5,1,data/database/obelix/processed/all-v1.csv,,,,Source data/add-data-LZACO.txt; original 1.34 mS/cm; synthesis_method=unknow; measured_temperature=RT; amorphous=是; source_year=2026,,,,,
gno,Li2.4Zr0.5Al0.5Cl3.5O1.2,,Li2.4 Zr0.5 Al0.5 Cl3.5 O1.2,0.000907,,,,,,,,,,,halides,10.1038/s41467-025-68210-5,1,data/database/obelix/processed/all-v1.csv,,,,Source data/add-data-LZACO.txt; original 0.907 mS/cm; synthesis_method=unknow; measured_temperature=RT; amorphous=是; source_year=2026,,,,,
dbx,Li2.8Zr0.8Al0.2Cl3.8O1.4,,Li2.8 Zr0.8 Al0.2 Cl3.8 O1.4,0.00224,,,,,,,,,,,halides,10.1038/s41467-025-68210-5,1,data/database/obelix/processed/all-v1.csv,,,,Source data/add-data-LZACO.txt; original 2.24 mS/cm; synthesis_method=unknow; measured_temperature=RT; amorphous=是; source_year=2026,,,,,
pkj,Li2.8Zr0.75Al0.25Cl3.75O1.4,,Li2.8 Zr0.75 Al0.25 Cl3.75 O1.4,0.00255,,,,,,,,,,,halides,10.1038/s41467-025-68210-5,1,data/database/obelix/processed/all-v1.csv,,,,Source data/add-data-LZACO.txt; original 2.55 mS/cm; synthesis_method=unknow; measured_temperature=RT; amorphous=是; source_year=2026,,,,,
xfm,Li2.8Zr0.7Al0.3Cl3.7O1.4,,Li2.8 Zr0.7 Al0.3 Cl3.7 O1.4,0.00232,,,,,,,,,,,halides,10.1038/s41467-025-68210-5,1,data/database/obelix/processed/all-v1.csv,,,,Source data/add-data-LZACO.txt; original 2.32 mS/cm; synthesis_method=unknow; measured_temperature=RT; amorphous=是; source_year=2026,,,,,
wen,Li2.8Zr0.6Al0.4Cl3.6O1.4,,Li2.8 Zr0.6 Al0.4 Cl3.6 O1.4,0.00134,,,,,,,,,,,halides,10.1038/s41467-025-68210-5,1,data/database/obelix/processed/all-v1.csv,,,,Source data/add-data-LZACO.txt; original 1.34 mS/cm; synthesis_method=unknow; measured_temperature=RT; amorphous=是; source_year=2026,,,,,
vxk,Li2.8Zr0.5Al0.5Cl3.5O1.4,,Li2.8 Zr0.5 Al0.5 Cl3.5 O1.4,0.000969,,,,,,,,,,,halides,10.1038/s41467-025-68210-5,1,data/database/obelix/processed/all-v1.csv,,,,Source data/add-data-LZACO.txt; original 0.969 mS/cm; synthesis_method=unknow; measured_temperature=RT; amorphous=是; source_year=2026,,,,,
thq,Li3.2Zr0.8Al0.2Cl3.8O1.6,,Li3.2 Zr0.8 Al0.2 Cl3.8 O1.6,0.00138,,,,,,,,,,,halides,10.1038/s41467-025-68210-5,1,data/database/obelix/processed/all-v1.csv,,,,Source data/add-data-LZACO.txt; original 1.38 mS/cm; synthesis_method=unknow; measured_temperature=RT; amorphous=是; source_year=2026,,,,,
oyy,Li3.2Zr0.75Al0.25Cl3.75O1.6,,Li3.2 Zr0.75 Al0.25 Cl3.75 O1.6,0.00142,,,,,,,,,,,halides,10.1038/s41467-025-68210-5,1,data/database/obelix/processed/all-v1.csv,,,,Source data/add-data-LZACO.txt; original 1.42 mS/cm; synthesis_method=unknow; measured_temperature=RT; amorphous=是; source_year=2026,,,,,
okv,Li3.2Zr0.7Al0.3Cl3.7O1.6,,Li3.2 Zr0.7 Al0.3 Cl3.7 O1.6,0.00137,,,,,,,,,,,halides,10.1038/s41467-025-68210-5,1,data/database/obelix/processed/all-v1.csv,,,,Source data/add-data-LZACO.txt; original 1.37 mS/cm; synthesis_method=unknow; measured_temperature=RT; amorphous=是; source_year=2026,,,,,
nmx,Li3.2Zr0.6Al0.4Cl3.6O1.6,,Li3.2 Zr0.6 Al0.4 Cl3.6 O1.6,0.00112,,,,,,,,,,,halides,10.1038/s41467-025-68210-5,1,data/database/obelix/processed/all-v1.csv,,,,Source data/add-data-LZACO.txt; original 1.12 mS/cm; synthesis_method=unknow; measured_temperature=RT; amorphous=是; source_year=2026,,,,,
azb,Li3.2Zr0.5Al0.5Cl3.5O1.6,,Li3.2 Zr0.5 Al0.5 Cl3.5 O1.6,0.000921,,,,,,,,,,,halides,10.1038/s41467-025-68210-5,1,data/database/obelix/processed/all-v1.csv,,,,Source data/add-data-LZACO.txt; original 0.921 mS/cm; synthesis_method=unknow; measured_temperature=RT; amorphous=是; source_year=2026,,,,,
dax,Li3.6Zr0.8Al0.2Cl3.8O1.8,,Li3.6 Zr0.8 Al0.2 Cl3.8 O1.8,0.000624,,,,,,,,,,,halides,10.1038/s41467-025-68210-5,1,data/database/obelix/processed/all-v1.csv,,,,Source data/add-data-LZACO.txt; original 0.624 mS/cm; synthesis_method=unknow; measured_temperature=RT; amorphous=是; source_year=2026,,,,,
mny,Li3.6Zr0.75Al0.25Cl3.75O1.8,,Li3.6 Zr0.75 Al0.25 Cl3.75 O1.8,0.000733,,,,,,,,,,,halides,10.1038/s41467-025-68210-5,1,data/database/obelix/processed/all-v1.csv,,,,Source data/add-data-LZACO.txt; original 0.733 mS/cm; synthesis_method=unknow; measured_temperature=RT; amorphous=是; source_year=2026,,,,,
lim,Li3.6Zr0.7Al0.3Cl3.7O1.8,,Li3.6 Zr0.7 Al0.3 Cl3.7 O1.8,0.001,,,,,,,,,,,halides,10.1038/s41467-025-68210-5,1,data/database/obelix/processed/all-v1.csv,,,,Source data/add-data-LZACO.txt; original 1 mS/cm; synthesis_method=unknow; measured_temperature=RT; amorphous=是; source_year=2026,,,,,
edx,Li3.6Zr0.6Al0.4Cl3.6O1.8,,Li3.6 Zr0.6 Al0.4 Cl3.6 O1.8,0.000693,,,,,,,,,,,halides,10.1038/s41467-025-68210-5,1,data/database/obelix/processed/all-v1.csv,,,,Source data/add-data-LZACO.txt; original 0.693 mS/cm; synthesis_method=unknow; measured_temperature=RT; amorphous=是; source_year=2026,,,,,
wdm,Li3.6Zr0.5Al0.5Cl3.5O1.8,,Li3.6 Zr0.5 Al0.5 Cl3.5 O1.8,0.00036,,,,,,,,,,,halides,10.1038/s41467-025-68210-5,1,data/database/obelix/processed/all-v1.csv,,,,Source data/add-data-LZACO.txt; original 0.36 mS/cm; synthesis_method=unknow; measured_temperature=RT; amorphous=是; source_year=2026,,,,,
trv1_0149,ZnH12C4(Br2N)2,,Zn1 H12 C4 Br4 N2,0.00029,,,,,,,,,,,hybrid halide,10.1038/s41467-026-68394-4,1,data/database/obelix/processed/all-v1.csv,,,,PipZnBr4；含过量ZnBr2; synthesis_method=水热/溶剂热法+冷压; measured_temperature=25; amorphous=unknow; source_year=2026,,,,,
a71299,Li2.5Y0.75W0.25Br2.5Cl3.5,,Li2.5 Y0.75 W0.25 Br2.5 Cl3.5,0.00638,,,,,,,,,,,halides,10.1002/aenm.71299,1,data/database/obelix/processed/all-v1.csv,,,,Manual literature addition; original 6.38 mS/cm; temperature not recorded; synthesis_method=高能球磨法; measured_temperature=RT; amorphous=unknow,,,,,
caltech_icsd_885,Li6.7La3Zr1.7Ta0.3O12,,Li6.7 La3 Zr1.7 Ta0.3 O12,0.000504,,,,,,,,,,,garnet,10.2109/jcersj2.16019,0,data/database/caltech/ionic_conductivity_database .csv,,,,lowest_extrapolation_temperature_K=na,,,885,,
caltech_icsd_894,Li6.5La3Zr1.5Ta0.5O12,,Li6.5 La3 Zr1.5 Ta0.5 O12,0.000842,,,,,,,,,,,garnet,10.2109/jcersj2.16019,0,data/database/caltech/ionic_conductivity_database .csv,,,,lowest_extrapolation_temperature_K=na,,,894,,
caltech_icsd_1485,Li2TeO4,,Li2 Te1 O4,3.79e-16,,,,,,,,,,,oxides,10.1016/0025-5408(94)90011-6,0,data/database/caltech/ionic_conductivity_database .csv,,,,lowest_extrapolation_temperature_K=580,,,1485,,
caltech_icsd_2512,Li2SO4,,Li2 S1 O4,1.4e-14,,,,,,,,,,,oxides,10.1051/epjap/2014130433,0,data/database/caltech/ionic_conductivity_database .csv,,,,lowest_extrapolation_temperature_K=473.15,,,2512,,
caltech_icsd_5667,Li10.2Si0.96Sn0.24P1.8S12,,Li10.2 Si0.96 Sn0.24 P1.8 S12,0.0025,,,,,,,,,,,lgps,10.1021/acs.chemmater.9b00743,0,data/database/caltech/ionic_conductivity_database .csv,,,,lowest_extrapolation_temperature_K=na,,,5667,,
caltech_icsd_5669,Li10.35Si1.08Sn0.27P1.65S12,,Li10.35 Si1.08 Sn0.27 P1.65 S12,0.011,,,,,,,,,,,lgps,10.1021/acs.chemmater.9b00743,0,data/database/caltech/ionic_conductivity_database .csv,,,,lowest_extrapolation_temperature_K=na,,,5669,,
caltech_icsd_5926,Li1.8La1Ta1.2Ti0.8Nb1O7,,Li1.8 La1 Ta1.2 Ti0.8 Nb1 O7,4.26e-09,,,,,,,,,,,oxides,10.1039/c9dt03547h,0,data/database/caltech/ionic_conductivity_database .csv,,,,lowest_extrapolation_temperature_K=na,,,5926,,
caltech_icsd_7931,Li1.114Ti1.9Al0.101P3O12,,Li1.114 Ti1.9 Al0.101 P3 O12,0.00173,,,,,,,,,,,nasicon,10.1016/j.solidstatesciences.2016.08.011,0,data/database/caltech/ionic_conductivity_database .csv,,,,lowest_extrapolation_temperature_K=na,,,7931,,
caltech_icsd_7932,Li1.222Ti1.795Al0.205P3O12,,Li1.222 Ti1.795 Al0.205 P3 O12,0.00173,,,,,,,,,,,nasicon,10.1016/j.solidstatesciences.2016.08.011,0,data/database/caltech/ionic_conductivity_database .csv,,,,lowest_extrapolation_temperature_K=na,,,7932,,
caltech_icsd_7933,Li1.252Ti1.718Al0.281P3O12,,Li1.252 Ti1.718 Al0.281 P3 O12,0.00317,,,,,,,,,,,nasicon,10.1016/j.solidstatesciences.2016.08.011,0,data/database/caltech/ionic_conductivity_database .csv,,,,lowest_extrapolation_temperature_K=na,,,7933,,
caltech_icsd_7934,Li1.312Ti1.592Al0.407P3O12,,Li1.312 Ti1.592 Al0.407 P3 O12,0.00563,,,,,,,,,,,nasicon,10.1016/j.solidstatesciences.2016.08.011,0,data/database/caltech/ionic_conductivity_database .csv,,,,lowest_extrapolation_temperature_K=na,,,7934,,
caltech_icsd_7935,Li1.421Ti1.579Al0.421P3O12,,Li1.421 Ti1.579 Al0.421 P3 O12,0.00563,,,,,,,,,,,nasicon,10.1016/j.solidstatesciences.2016.08.011,0,data/database/caltech/ionic_conductivity_database .csv,,,,lowest_extrapolation_temperature_K=na,,,7935,,
caltech_icsd_7936,Li1.414Ti1.489Al0.511P3O12,,Li1.414 Ti1.489 Al0.511 P3 O12,0.0047,,,,,,,,,,,nasicon,10.1016/j.solidstatesciences.2016.08.011,0,data/database/caltech/ionic_conductivity_database .csv,,,,lowest_extrapolation_temperature_K=na,,,7936,,
caltech_icsd_11042,Li6.2Si0.2P0.8S5I1,,Li6.2 Si0.2 P0.8 S5 I1,7.16e-05,,,,,,,,,,,argyrodites,10.1021/acs.chemmater.9b01857,0,data/database/caltech/ionic_conductivity_database .csv,,,,lowest_extrapolation_temperature_K=na,,,11042,,
caltech_icsd_11043,Li6.25Si0.25P0.75S5I1,,Li6.25 Si0.25 P0.75 S5 I1,0.000169031,,,,,,,,,,,argyrodites,10.1021/acs.chemmater.9b01857,0,data/database/caltech/ionic_conductivity_database .csv,,,,lowest_extrapolation_temperature_K=na,,,11043,,
caltech_icsd_11044,Li6.3Si0.3P0.7S5I1,,Li6.3 Si0.3 P0.7 S5 I1,0.000466257,,,,,,,,,,,argyrodites,10.1021/acs.chemmater.9b01857,0,data/database/caltech/ionic_conductivity_database .csv,,,,lowest_extrapolation_temperature_K=na,,,11044,,
caltech_icsd_11045,Li6.4Si0.4P0.6S5I1,,Li6.4 Si0.4 P0.6 S5 I1,0.000836458,,,,,,,,,,,argyrodites,10.1021/acs.chemmater.9b01857,0,data/database/caltech/ionic_conductivity_database .csv,,,,lowest_extrapolation_temperature_K=na,,,11045,,
caltech_icsd_11046,Li6.5Si0.5P0.5S5I1,,Li6.5 Si0.5 P0.5 S5 I1,0.001361319,,,,,,,,,,,argyrodites,10.1021/acs.chemmater.9b01857,0,data/database/caltech/ionic_conductivity_database .csv,,,,lowest_extrapolation_temperature_K=na,,,11046,,
caltech_icsd_11047,Li6.6Si0.6P0.4S5I1,,Li6.6 Si0.6 P0.4 S5 I1,0.00156275,,,,,,,,,,,argyrodites,10.1021/acs.chemmater.9b01857,0,data/database/caltech/ionic_conductivity_database .csv,,,,lowest_extrapolation_temperature_K=na,,,11047,,
caltech_icsd_11048,Li6.7Si0.7P0.3S5I1,,Li6.7 Si0.7 P0.3 S5 I1,0.002009892,,,,,,,,,,,argyrodites,10.1021/acs.chemmater.9b01857,0,data/database/caltech/ionic_conductivity_database .csv,,,,lowest_extrapolation_temperature_K=na,,,11048,,
caltech_icsd_11050,Li6.05Sn0.05P0.95S5I1,,Li6.05 Sn0.05 P0.95 S5 I1,7.27e-06,,,,,,,,,,,argyrodites,10.1021/acs.chemmater.9b01857,0,data/database/caltech/ionic_conductivity_database .csv,,,,lowest_extrapolation_temperature_K=na,,,11050,,
caltech_icsd_11051,Li6.1Sn0.1P0.9S5I1,,Li6.1 Sn0.1 P0.9 S5 I1,3.5e-05,,,,,,,,,,,argyrodites,10.1021/acs.chemmater.9b01857,0,data/database/caltech/ionic_conductivity_database .csv,,,,lowest_extrapolation_temperature_K=na,,,11051,,
caltech_icsd_11052,Li6.15Sn0.15P0.85S5I1,,Li6.15 Sn0.15 P0.85 S5 I1,4.42e-05,,,,,,,,,,,argyrodites,10.1021/acs.chemmater.9b01857,0,data/database/caltech/ionic_conductivity_database .csv,,,,lowest_extrapolation_temperature_K=na,,,11052,,
caltech_icsd_11053,Li6.2Sn0.2P0.8S5I1,,Li6.2 Sn0.2 P0.8 S5 I1,5.82e-05,,,,,,,,,,,argyrodites,10.1021/acs.chemmater.9b01857,0,data/database/caltech/ionic_conductivity_database .csv,,,,lowest_extrapolation_temperature_K=na,,,11053,,
caltech_icsd_11054,Li6.25Sn0.25P0.75S5I1,,Li6.25 Sn0.25 P0.75 S5 I1,7.67e-05,,,,,,,,,,,argyrodites,10.1021/acs.chemmater.9b01857,0,data/database/caltech/ionic_conductivity_database .csv,,,,lowest_extrapolation_temperature_K=na,,,11054,,
caltech_icsd_11055,Li6.3Sn0.3P0.7S5I1,,Li6.3 Sn0.3 P0.7 S5 I1,9.17e-05,,,,,,,,,,,argyrodites,10.1021/acs.chemmater.9b01857,0,data/database/caltech/ionic_conductivity_database .csv,,,,lowest_extrapolation_temperature_K=na,,,11055,,
caltech_icsd_11770,LiMgPO4,,Li1 Mg1 P1 O4,5.23e-12,,,,,,,,,,,olivine,10.1021/cm504518q,0,data/database/caltech/ionic_conductivity_database .csv,,,,lowest_extrapolation_temperature_K=na,,,11770,,
caltech_icsd_12641,Li3.81Sn0.85Sb0.15S4,,Li3.81 Sn0.85 Sb0.15 S4,0.00085,,,,,,,,,,,chalcogenidotetrelates,10.1016/j.jpowsour.2019.227338,0,data/database/caltech/ionic_conductivity_database .csv,,,,lowest_extrapolation_temperature_K=na,,,12641,,
caltech_icsd_12643,Li3.83Sn0.9Sb0.1S4,,Li3.83 Sn0.9 Sb0.1 S4,0.00062,,,,,,,,,,,chalcogenidotetrelates,10.1016/j.jpowsour.2019.227338,0,data/database/caltech/ionic_conductivity_database .csv,,,,lowest_extrapolation_temperature_K=na,,,12643,,
caltech_icsd_12644,Li3.72Sn0.8Sb0.2S4,,Li3.72 Sn0.8 Sb0.2 S4,0.00079,,,,,,,,,,,chalcogenidotetrelates,10.1016/j.jpowsour.2019.227338,0,data/database/caltech/ionic_conductivity_database .csv,,,,lowest_extrapolation_temperature_K=na,,,12644,,
caltech_icsd_13429,Li6Zn(P2O7)2,,Li6 Zn1 P4 O14,1.43e-15,,,,,,,,,,,phosphates,10.1021/acs.inorgchem.8b01800,0,data/database/caltech/ionic_conductivity_database .csv,,,,lowest_extrapolation_temperature_K=473.15,,,13429,,
caltech_icsd_14364,NaLiSO4,,Na1 Li1 S1 O4,1.66e-26,,,,,,,,,,,oxides,10.1016/0167-2738(90)90312-f,0,data/database/caltech/ionic_conductivity_database .csv,,,,lowest_extrapolation_temperature_K=573.15,,,14364,,
caltech_icsd_14937,Li3.8Si0.8P0.2S4,,Li3.8 Si0.8 P0.2 S4,5.19e-05,,,,,,,,,,,thio_lisicon,10.1021/acs.chemmater.9b00657,0,data/database/caltech/ionic_conductivity_database .csv,,,,lowest_extrapolation_temperature_K=na,,,14937,,
caltech_icsd_14938,Li3.5Si0.5P0.5S4,,Li3.5 Si0.5 P0.5 S4,0.000612,,,,,,,,,,,thio_lisicon,10.1021/acs.chemmater.9b00657,0,data/database/caltech/ionic_conductivity_database .csv,,,,lowest_extrapolation_temperature_K=na,,,14938,,
caltech_icsd_14939,Li3.67Si0.67P0.33S4,,Li3.67 Si0.67 P0.33 S4,0.000231,,,,,,,,,,,thio_lisicon,10.1021/acs.chemmater.9b00657,0,data/database/caltech/ionic_conductivity_database .csv,,,,lowest_extrapolation_temperature_K=na,,,14939,,
caltech_icsd_14940,Li3.15Si0.15P0.85S4,,Li3.15 Si0.15 P0.85 S4,0.00115,,,,,,,,,,,thio_lisicon,10.1021/acs.chemmater.9b00657,0,data/database/caltech/ionic_conductivity_database .csv,,,,lowest_extrapolation_temperature_K=na,,,14940,,
caltech_icsd_14942,Li3.25Si0.25P0.75S4,,Li3.25 Si0.25 P0.75 S4,0.00122,,,,,,,,,,,thio_lisicon,10.1021/acs.chemmater.9b00657,0,data/database/caltech/ionic_conductivity_database .csv,,,,lowest_extrapolation_temperature_K=na,,,14942,,
caltech_icsd_14943,Li3.33Si0.33P0.67S4,,Li3.33 Si0.33 P0.67 S4,0.00104,,,,,,,,,,,thio_lisicon,10.1021/acs.chemmater.9b00657,0,data/database/caltech/ionic_conductivity_database .csv,,,,lowest_extrapolation_temperature_K=na,,,14943,,
caltech_icsd_14987,LiGaO2,,Li1 Ga1 O2,5e-08,,,,,,,,,,,oxides,10.1021/acs.chemmater.9b04540,0,data/database/caltech/ionic_conductivity_database .csv,,,,lowest_extrapolation_temperature_K=na,,,14987,,
caltech_icsd_14988,LiGaS2,,Li1 Ga1 S2,3.1e-07,,,,,,,,,,,sulfides,10.1021/acs.chemmater.9b04540,0,data/database/caltech/ionic_conductivity_database .csv,,,,lowest_extrapolation_temperature_K=na,,,14988,,
caltech_icsd_14992,Li7La3Ce0.158Zr1.842O12,,Li7 La3 Ce0.158 Zr1.842 O12,6.16e-05,,,,,,,,,,,garnet,10.1021/acs.chemmater.9b03526,0,data/database/caltech/ionic_conductivity_database .csv,,,,lowest_extrapolation_temperature_K=na,,,14992,,
caltech_icsd_16799,Li7IN2,,Li7 I1 N2,4.28e-06,,,,,,,,,,,halides,10.1016/0025-5408(81)90124-0,0,data/database/caltech/ionic_conductivity_database .csv,,,,lowest_extrapolation_temperature_K=na,,,16799,,
caltech_icsd_16800,Li5I2N,,Li5 I2 N1,1.71e-06,,,,,,,,,,,other,10.1016/0025-5408(81)90124-0,0,data/database/caltech/ionic_conductivity_database .csv,,,,lowest_extrapolation_temperature_K=na,,,16800,,
caltech_icsd_18229,Li3.01Sc1Cl6,,Li3.01 Sc1 Cl6,0.00305,,,,,,,,,,,halides,10.1021/jacs.0c00134,0,data/database/caltech/ionic_conductivity_database .csv,,,,lowest_extrapolation_temperature_K=na,,,18229,,
caltech_icsd_18420,Li3CaB2O5F,,Li3 Ca1 B2 O5 F1,2.56e-07,,,,,,,,,,,fluorooxoborate,10.1039/d0dt02423f,0,data/database/caltech/ionic_conductivity_database .csv,,,,lowest_extrapolation_temperature_K=na,,,18420,,
caltech_icsd_18587,Li5.75La3Ce0.75Nb1.25O12,,Li5.75 La3 Ce0.75 Nb1.25 O12,0.00014,,,,,,,,,,,garnet,10.1039/d0dt02112a,0,data/database/caltech/ionic_conductivity_database .csv,,,,lowest_extrapolation_temperature_K=na,,,18587,,
caltech_icsd_18842,Li10Ge1Sb0.15P1.85S12,,Li10 Ge1 Sb0.15 P1.85 S12,0.0172,,,,,,,,,,,lgps,10.1021/acs.chemmater.9b04764,0,data/database/caltech/ionic_conductivity_database .csv,,,,lowest_extrapolation_temperature_K=na,,,18842,,
caltech_icsd_19667,Li1.884H1.12Cl1O1,,Li1.884 H1.12 Cl1 O1,2.6e-06,,,,,,,,,,,antiperovskite,10.1021/acs.inorgchem.0c01631,0,data/database/caltech/ionic_conductivity_database .csv,,,,lowest_extrapolation_temperature_K=na,,,19667,,
caltech_icsd_19905,Li1.5Ti1.5Al0.5P3O12,,Li1.5 Ti1.5 Al0.5 P3 O12,0.0038,,,,,,,,,,,nasicon,10.1021/cm010528i,0,data/database/caltech/ionic_conductivity_database .csv,,,,lowest_extrapolation_temperature_K=na,,,19905,,
caltech_icsd_19945,Li0.29La0.57Ti1O3,,Li0.29 La0.57 Ti1 O3,0.0012,,,,,,,,,,,perovskites,10.1016/j.ssi.2020.115486,0,data/database/caltech/ionic_conductivity_database .csv,,,,lowest_extrapolation_temperature_K=na,,,19945,,
caltech_icsd_19965,Li6.533La2.976Zr1.5Ta0.5O11.964,,Li6.533 La2.976 Zr1.5 Ta0.5 O11.964,0.000861,,,,,,,,,,,garnet,10.1016/j.ssi.2019.115170,0,data/database/caltech/ionic_conductivity_database .csv,,,,lowest_extrapolation_temperature_K=na,,,19965,,
caltech_icsd_19966,Li6.399La2.852Zr1.5Ta0.5O11.792,,Li6.399 La2.852 Zr1.5 Ta0.5 O11.792,0.000732,,,,,,,,,,,garnet,10.1016/j.ssi.2019.115170,0,data/database/caltech/ionic_conductivity_database .csv,,,,lowest_extrapolation_temperature_K=na,,,19966,,
caltech_icsd_19992,Li6.4La3Zr2Al0.2O12,,Li6.4 La3 Zr2 Al0.2 O12,0.0001,,,,,,,,,,,garnet,10.1016/j.ssi.2020.115317,0,data/database/caltech/ionic_conductivity_database .csv,,,,lowest_extrapolation_temperature_K=na,,,19992,,
caltech_icsd_22269,Li5.5P1S4.5Cl1.5,,Li5.5 P1 S4.5 Cl1.5,0.00941,,,,,,,,,,,argyrodites,10.1002/anie.201814222,0,data/database/caltech/ionic_conductivity_database .csv,,,,lowest_extrapolation_temperature_K=na,,,22269,,
caltech_icsd_22436,Li6.96Si1.71Sn1.55P0.8S12,,Li6.96 Si1.71 Sn1.55 P0.8 S12,8.5e-05,,,,,,,,,,,lgps,10.1016/j.ssi.2020.115458,0,data/database/caltech/ionic_conductivity_database .csv,,,,lowest_extrapolation_temperature_K=na,,,22436,,
caltech_icsd_22955,Li6.8La3Zr1.8Ta0.2O12,,Li6.8 La3 Zr1.8 Ta0.2 O12,0.000665,,,,,,,,,,,garnet,10.2109/jcersj2.19022,0,data/database/caltech/ionic_conductivity_database .csv,,,,lowest_extrapolation_temperature_K=na,,,22955,,
caltech_icsd_22956,Li6.6La3Zr1.6Ta0.4O12,,Li6.6 La3 Zr1.6 Ta0.4 O12,0.0011,,,,,,,,,,,garnet,10.2109/jcersj2.19022,0,data/database/caltech/ionic_conductivity_database .csv,,,,lowest_extrapolation_temperature_K=na,,,22956,,
caltech_icsd_22957,Li6.5La3Zr1.5Ta0.5O12,,Li6.5 La3 Zr1.5 Ta0.5 O12,0.0011,,,,,,,,,,,garnet,10.2109/jcersj2.19022,0,data/database/caltech/ionic_conductivity_database .csv,,,,lowest_extrapolation_temperature_K=na,,,22957,,
caltech_icsd_22958,Li6.4La3Zr1.4Ta0.6O12,,Li6.4 La3 Zr1.4 Ta0.6 O12,0.000975,,,,,,,,,,,garnet,10.2109/jcersj2.19022,0,data/database/caltech/ionic_conductivity_database .csv,,,,lowest_extrapolation_temperature_K=na,,,22958,,
caltech_icsd_22959,Li6.2La3Zr1.2Ta0.8O12,,Li6.2 La3 Zr1.2 Ta0.8 O12,0.000581,,,,,,,,,,,garnet,10.2109/jcersj2.19022,0,data/database/caltech/ionic_conductivity_database .csv,,,,lowest_extrapolation_temperature_K=na,,,22959,,
caltech_icsd_25445,Li6.5La3Zr1.5Nb0.5O12,,Li6.5 La3 Zr1.5 Nb0.5 O12,0.00139,,,,,,,,,,,garnet,10.2109/jcersj2.19094,0,data/database/caltech/ionic_conductivity_database .csv,,,,lowest_extrapolation_temperature_K=na,,,25445,,
caltech_icsd_25446,Li6.5La3Zr1.5Ta0.5O12,,Li6.5 La3 Zr1.5 Ta0.5 O12,0.00127,,,,,,,,,,,garnet,10.2109/jcersj2.19094,0,data/database/caltech/ionic_conductivity_database .csv,,,,lowest_extrapolation_temperature_K=na,,,25446,,
caltech_icsd_29957,Li3YBr6,,Li3 Y1 Br6,0.00409,,,,,,,,,,,halides,10.1021/acs.chemmater.0c04352,0,data/database/caltech/ionic_conductivity_database .csv,,,,lowest_extrapolation_temperature_K=na,,,29957,,
caltech_icsd_29965,Li3YCl6,,Li3 Y1 Cl6,4.75e-05,,,,,,,,,,,halides,10.1021/acs.chemmater.0c04352,0,data/database/caltech/ionic_conductivity_database .csv,,,,lowest_extrapolation_temperature_K=na,,,29965,,
caltech_icsd_30161,Li10Ge(PS6)2,,Li10 Ge1 P2 S12,0.0076,,,,,,,,,,,thio_lisicon,10.1021/acs.chemmater.8b00266,0,data/database/caltech/ionic_conductivity_database .csv,,,,lowest_extrapolation_temperature_K=na,,,30161,,
caltech_icsd_30165,Li10Sn0.33Ge0.66P2S12,,Li10 Sn0.33 Ge0.66 P2 S12,0.0064,,,,,,,,,,,lgps,10.1021/acs.chemmater.8b00266,0,data/database/caltech/ionic_conductivity_database .csv,,,,lowest_extrapolation_temperature_K=na,,,30165,,
caltech_icsd_30169,Li10Sn0.66Ge0.33P2S12,,Li10 Sn0.66 Ge0.33 P2 S12,0.0048,,,,,,,,,,,lgps,10.1021/acs.chemmater.8b00266,0,data/database/caltech/ionic_conductivity_database .csv,,,,lowest_extrapolation_temperature_K=na,,,30169,,
caltech_icsd_30301,Li5.7Ca0.15P1S5Cl1,,Li5.7 Ca0.15 P1 S5 Cl1,0.0052,,,,,,,,,,,argyrodites,10.1021/acs.chemmater.0c03090,0,data/database/caltech/ionic_conductivity_database .csv,,,,lowest_extrapolation_temperature_K=na,,,30301,,
caltech_icsd_30302,Li5.55Ca0.1P1S4.75Cl1.25,,Li5.55 Ca0.1 P1 S4.75 Cl1.25,0.0068,,,,,,,,,,,argyrodites,10.1021/acs.chemmater.0c03090,0,data/database/caltech/ionic_conductivity_database .csv,,,,lowest_extrapolation_temperature_K=na,,,30302,,
caltech_icsd_30303,Li5.35Ca0.1P1S4.5Cl1.55,,Li5.35 Ca0.1 P1 S4.5 Cl1.55,0.0102,,,,,,,,,,,argyrodites,10.1021/acs.chemmater.0c03090,0,data/database/caltech/ionic_conductivity_database .csv,,,,lowest_extrapolation_temperature_K=na,,,30303,,
caltech_icsd_30304,Li5.3Ca0.1P1S4.5Cl1.5,,Li5.3 Ca0.1 P1 S4.5 Cl1.5,0.0077,,,,,,,,,,,argyrodites,10.1021/acs.chemmater.0c03090,0,data/database/caltech/ionic_conductivity_database .csv,,,,lowest_extrapolation_temperature_K=na,,,30304,,
caltech_icsd_30385,Li5VS2(O2F)4,,Li5 V1 S2 O8 F4,2.24e-05,,,,,,,,,,,oxyhalides,10.1021/acsami.0c14781,0,data/database/caltech/ionic_conductivity_database .csv,,,,lowest_extrapolation_temperature_K=na,,,30385,,
caltech_icsd_31230,Na0.13Li0.87Cr1Mo2O8,,Na0.13 Li0.87 Cr1 Mo2 O8,1.49e-26,,,,,,,,,,,molybdates,10.1016/j.jallcom.2020.154740,0,data/database/caltech/ionic_conductivity_database .csv,,,,lowest_extrapolation_temperature_K=672,,,31230,,
caltech_icsd_32139,Li5GaS4,,Li5 Ga1 S4,1.8e-07,,,,,,,,,,,sulfides,10.1039/d1dt00766a,0,data/database/caltech/ionic_conductivity_database .csv,,,,lowest_extrapolation_temperature_K=na,,,32139,,
caltech_icsd_32326,Li3.53V0.3Ge0.525P0.175O4,,Li3.53 V0.3 Ge0.525 P0.175 O4,5.1e-05,,,,,,,,,,,lisicon,10.1021/acsaem.9b01152,0,data/database/caltech/ionic_conductivity_database .csv,,,,lowest_extrapolation_temperature_K=na,,,32326,,
caltech_icsd_33191,Li29Zr9Nb3O40,,Li29 Zr9 Nb3 O40,0.000175,,,,,,,,,,,oxides,10.1016/j.jallcom.2019.152517,0,data/database/caltech/ionic_conductivity_database .csv,,,,lowest_extrapolation_temperature_K=na,,,33191,,
caltech_icsd_33397,Li2.1Sn0.9O2.85,,Li2.1 Sn0.9 O2.85,1e-06,,,,,,,,,,,oxides,10.1016/j.ssi.2021.115610,0,data/database/caltech/ionic_conductivity_database .csv,,,,lowest_extrapolation_temperature_K=na,,,33397,,
caltech_icsd_34302,Li2.53Er0.53Zr0.47Cl6,,Li2.53 Er0.53 Zr0.47 Cl6,0.000934,,,,,,,,,,,halides,10.1021/acsenergylett.9b02599,0,data/database/caltech/ionic_conductivity_database .csv,,,,lowest_extrapolation_temperature_K=na,,,34302,,
caltech_icsd_34311,Li1Mn0.33Co0.33Ni0.33O2,,Li1 Mn0.33 Co0.33 Ni0.33 O2,6.46e-08,,,,,,,,,,,oxides,10.1021/acsaem.0c02606,0,data/database/caltech/ionic_conductivity_database .csv,,,,lowest_extrapolation_temperature_K=na,,,34311,,
caltech_icsd_34362,Li2ZnGeO4,,Li2 Zn1 Ge1 O4,7.17e-15,,,,,,,,,,,germanates,10.1016/0167-2738(83)90038-3,0,data/database/caltech/ionic_conductivity_database .csv,,,,lowest_extrapolation_temperature_K=723,,,34362,,
caltech_icsd_34359,Sr0.96Li0.08Ta2O6,,Sr0.96 Li0.08 Ta2 O6,9.71e-12,,,,,,,,,,,oxides,10.1039/c8ra02779j,0,data/database/caltech/ionic_conductivity_database .csv,,,,lowest_extrapolation_temperature_K=400,,,34359,,
caltech_icsd_34366,Sr0.92Li0.17Ta2O6,,Sr0.92 Li0.17 Ta2 O6,3.41e-10,,,,,,,,,,,oxides,10.1039/c8ra02779j,0,data/database/caltech/ionic_conductivity_database .csv,,,,lowest_extrapolation_temperature_K=na,,,34366,,
caltech_icsd_34367,Sr0.88Li0.25Ta2O6,,Sr0.88 Li0.25 Ta2 O6,1.1e-10,,,,,,,,,,,oxides,10.1039/c8ra02779j,0,data/database/caltech/ionic_conductivity_database .csv,,,,lowest_extrapolation_temperature_K=na,,,34367,,
caltech_icsd_35018,Li3PS4,,Li3 P1 S4,3e-07,,,,,,,,,,,thio_lisicon,10.1021/acs.chemmater.7b05108,0,data/database/caltech/ionic_conductivity_database .csv,,,,lowest_extrapolation_temperature_K=na,,,35018,,
caltech_icsd_35168,Li3.75Si0.75P0.25O4,,Li3.75 Si0.75 P0.25 O4,4.8e-07,,,,,,,,,,,lisicon,10.1016/b978-0-08-021592-1.50024-6,0,data/database/caltech/ionic_conductivity_database .csv,,,,lowest_extrapolation_temperature_K=340,,,35168,,
caltech_icsd_35275,LiAlCl4,,Li1 Al1 Cl4,1e-06,,,,,,,,,,,halides,10.1149/1.2133238,0,data/database/caltech/ionic_conductivity_database .csv,,,,lowest_extrapolation_temperature_K=na,,,35275,,
caltech_icsd_35473,LiIO3,,Li1 I1 O3,1.9e-07,,,,,,,,,,,oxyhalides,10.1016/s0038-1098(00)00247-7,0,data/database/caltech/ionic_conductivity_database .csv,,,,lowest_extrapolation_temperature_K=na,,,35473,,
caltech_icsd_36789,Li1.396Fe0.42Ge1.58P3O12,,Li1.396 Fe0.42 Ge1.58 P3 O12,1.07e-06,,,,,,,,,,,nasicon,10.1016/j.jallcom.2020.156338,0,data/database/caltech/ionic_conductivity_database .csv,,,,lowest_extrapolation_temperature_K=na,,,36789,,
caltech_icsd_36942,Li6.7La3Zr1.56Ta0.25Al0.012Si0.15O11.91,,Li6.7 La3 Zr1.56 Ta0.25 Al0.012 Si0.15 O11.91,0.00042,,,,,,,,,,,garnet,10.1016/j.ssi.2021.115713,0,data/database/caltech/ionic_conductivity_database .csv,,,,lowest_extrapolation_temperature_K=na,,,36942,,
caltech_icsd_36943,Li7.15La3Zr1.71Ta0.25Al0.012Si0.15O12.44,,Li7.15 La3 Zr1.71 Ta0.25 Al0.012 Si0.15 O12.44,0.00046,,,,,,,,,,,garnet,10.1016/j.ssi.2021.115713,0,data/database/caltech/ionic_conductivity_database .csv,,,,lowest_extrapolation_temperature_K=na,,,36943,,
caltech_icsd_36944,Li6.79La3Zr1.61Ta0.25Al0.012Si0.15O12.12,,Li6.79 La3 Zr1.61 Ta0.25 Al0.012 Si0.15 O12.12,0.00029,,,,,,,,,,,garnet,10.1016/j.ssi.2021.115713,0,data/database/caltech/ionic_conductivity_database .csv,,,,lowest_extrapolation_temperature_K=na,,,36944,,
caltech_icsd_38290,Li2.15Al0.5S1.65Cl0.35,,Li2.15 Al0.5 S1.65 Cl0.35,6.1e-06,,,,,,,,,,,halides,10.1021/acs.chemmater.1c02751,0,data/database/caltech/ionic_conductivity_database .csv,,,,lowest_extrapolation_temperature_K=na,,,38290,,
caltech_icsd_47145,Li3.4Si0.7S0.3O4,,Li3.4 Si0.7 S0.3 O4,4.21e-07,,,,,,,,,,,silicates,10.1039/jm9910101023,0,data/database/caltech/ionic_conductivity_database .csv,,,,lowest_extrapolation_temperature_K=na,,,47145,,
caltech_icsd_49646,Li7.2N1.6Cl2.4,,Li7.2 N1.6 Cl2.4,1.23e-06,,,,,,,,,,,halides,10.1016/0025-5408(79)90191-0,0,data/database/caltech/ionic_conductivity_database .csv,,,,lowest_extrapolation_temperature_K=na,,,49646,,
caltech_icsd_50151,Li3ErCl6,,Li3 Er1 Cl6,0.00033,,,,,,,,,,,halides,10.1016/j.isci.2019.05.036,0,data/database/caltech/ionic_conductivity_database .csv,,,,lowest_extrapolation_temperature_K=na,,,50151,,
caltech_icsd_51332,Li2Ti0.925Fe1.075P3O12,,Li2 Ti0.925 Fe1.075 P3 O12,3.34e-07,,,,,,,,,,,nasicon,10.1016/s0167-2738(96)00565-6,0,data/database/caltech/ionic_conductivity_database .csv,,,,lowest_extrapolation_temperature_K=373,,,51332,,
caltech_icsd_55665,LiAlSiO4,,Li1 Al1 Si1 O4,5.82e-14,,,,,,,,,,,silicates,10.1016/0375-9601(75)90788-4,0,data/database/caltech/ionic_conductivity_database .csv,,,,lowest_extrapolation_temperature_K=410,,,55665,,
caltech_icsd_62137,Li6ZnO4,,Li6 Zn1 O4,6.2e-11,,,,,,,,,,,oxides,10.1016/0025-5408(76)90169-0,0,data/database/caltech/ionic_conductivity_database .csv,,,,lowest_extrapolation_temperature_K=400,,,62137,,
caltech_icsd_66007,LiPN2,,Li1 P1 N2,2.16e-09,,,,,,,,,,,nitrides,10.1016/0167-2738(90)90432-q,0,data/database/caltech/ionic_conductivity_database .csv,,,,lowest_extrapolation_temperature_K=400,,,66007,,
caltech_icsd_66576,Li3.5V0.5Ge0.5O4,,Li3.5 V0.5 Ge0.5 O4,4.2e-05,,,,,,,,,,,lisicon,10.1016/0025-5408(80)90249-4,0,data/database/caltech/ionic_conductivity_database .csv,,,,lowest_extrapolation_temperature_K=na,,,66576,,
caltech_icsd_68247,Li2Ge7O15,,Li2 Ge7 O15,5e-16,,,,,,,,,,,other,10.1016/0025-5408(76)90235-x,0,data/database/caltech/ionic_conductivity_database .csv,,,,lowest_extrapolation_temperature_K=526,,,68247,,
