Repository: Saberg1001/ML-SBE

# IonConductivity

本项目基于化学式和组成描述符研究锂离子电解质电导率。目前可运行模型均为
`log10(Ionic conductivity (S cm-1))` 绝对值回归；趋势分类模型已保留，
trend-v3 使用材料 A 的已知电导率和同文献可比材料对预测 `log10(σ_B)`，再派生
绝对变化与变化比例。趋势模型必须使用经复核的配对表和 DOI/重复公式连通分组划分。

## 目录结构

```text
config/
├── chemistry/                 氧化态与离子半径规则
└── taxonomy/                  待建立的Family规范词表

data/
├── obelix/raw/                OBLiX all、文献推荐划分及CIF
├── experimental/             113条实验数据及人工标注
├── prediction_inputs/        无训练标签的待预测配方
└── splits/                    固定ID/分组划分manifest

main/                          清洗、特征、划分、训练和预测代码
runs/                          运行索引、每次模型运行及其预测
reports/                       筛选后的正式表格和图片
archive/                       只读历史模型和旧预测

File: data/absolute/data-absolute-v2-excluded.csv (part 6 of 7)
ID,Reduced Composition,Z,True Composition,Ionic conductivity (S cm-1),IC (Total),IC (Bulk),Space group,Space group #,a,b,c,alpha,beta,gamma,Family,DOI,Checked,Ref,Cif ID,Cif ref_1,Cif ref_2,note,close match,close match DOI,ICSD ID,Laskowski ID,Liion ID,removed_reason
liverpool_432_0356,Li1.6Ti0.6Al0.6Ge0.8P3O12,,Li1.6 Ti0.6 Al0.6 Ge0.8 P3 O12,0.00011,,,,,,,,,,,NASICON,10.1021/cm021717j,0,data/database/liverpool/LiIonDatabase.csv,,,,source_id=432; measured_temperature_C=25; chemical_family=Oxides,,,,,,duplicate DOI+formula; kept nng from v1
liverpool_446_0366,LiCrSb(PO4)3,,Li1 Cr1 Sb1 P3 O12,3.57e-10,,,,,,,,,,,NASICON,10.1063/1.2357843,0,data/database/liverpool/LiIonDatabase.csv,,,,source_id=446; measured_temperature_C=30; chemical_family=Oxides,,,,,,duplicate DOI+formula; kept 4t5 from v1
liverpool_448_0367,LiAlSb(PO4)3,,Li1 Al1 Sb1 P3 O12,3.17e-08,,,,,,,,,,,NASICON,10.1063/1.2357843,0,data/database/liverpool/LiIonDatabase.csv,,,,source_id=448; measured_temperature_C=30; chemical_family=Oxides,,,,,,duplicate DOI+formula; kept smk from v1
liverpool_449_0368,LiFeSb(PO4)3,,Li1 Fe1 Sb1 P3 O12,1.37e-06,,,,,,,,,,,NASICON,10.1063/1.2357843,0,data/database/liverpool/LiIonDatabase.csv,,,,source_id=449; measured_temperature_C=30; chemical_family=Oxides,,,,,,duplicate DOI+formula; kept vtr from v1
liverpool_452_0370,Li1.3Sc0.3Ti1.7P3O12,,Li1.3 Sc0.3 Ti1.7 P3 O12,0.000794,,,,,,,,,,,NASICON,10.1149/1.2086597,0,data/database/liverpool/LiIonDatabase.csv,,,,source_id=452; measured_temperature_C=25; chemical_family=Oxides,,,,,,duplicate DOI+formula; kept do2 from v1
liverpool_458_0376,Li1.4Sc0.4Ti1.6P3O12,,Li1.4 Sc0.4 Ti1.6 P3 O12,0.000515,,,,,,,,,,,NASICON,10.1149/1.2086597,0,data/database/liverpool/LiIonDatabase.csv,,,,source_id=458; measured_temperature_C=25; chemical_family=Oxides,,,,,,duplicate DOI+formula; kept uaj from v1
liverpool_460_0378,Li1.4Ti1.6Fe0.4P3O12,,Li1.4 Ti1.6 Fe0.4 P3 O12,0.000386,,,,,,,,,,,NASICON,10.1149/1.2086597,0,data/database/liverpool/LiIonDatabase.csv,,,,source_id=460; measured_temperature_C=25; chemical_family=Oxides,,,,,,duplicate DOI+formula; kept xr7 from v1
liverpool_461_0379,Li1.4Ti1.6In0.4P3O12,,Li1.4 Ti1.6 In0.4 P3 O12,0.0003,,,,,,,,,,,NASICON,10.1149/1.2086597,0,data/database/liverpool/LiIonDatabase.csv,,,,source_id=461; measured_temperature_C=25; chemical_family=Oxides,,,,,,duplicate DOI+formula; kept yn6 from v1
liverpool_462_0380,Li1.5Ti1.5In0.5P3O12,,Li1.5 Ti1.5 In0.5 P3 O12,0.000204,,,,,,,,,,,NASICON,10.1149/1.2086597,0,data/database/liverpool/LiIonDatabase.csv,,,,source_id=462; measured_temperature_C=25; chemical_family=Oxides,,,,,,duplicate DOI+formula; kept 8jy from v1
liverpool_463_0381,Li1.5Ti1.5Fe0.5P3O12,,Li1.5 Ti1.5 Fe0.5 P3 O12,0.000175,,,,,,,,,,,NASICON,10.1149/1.2086597,0,data/database/liverpool/LiIonDatabase.csv,,,,source_id=463; measured_temperature_C=25; chemical_family=Oxides,,,,,,duplicate DOI+formula; kept pg8 from v1
liverpool_464_0382,Li1.4Ti1.6Cr0.4P3O12,,Li1.4 Ti1.6 Cr0.4 P3 O12,0.00015,,,,,,,,,,,NASICON,10.1149/1.2086597,0,data/database/liverpool/LiIonDatabase.csv,,,,source_id=464; measured_temperature_C=25; chemical_family=Oxides,,,,,,duplicate DOI+formula; kept v1t from v1
liverpool_468_0386,Li1.3La0.3Ti1.7P3O12,,Li1.3 La0.3 Ti1.7 P3 O12,0.000528,,,,,,,,,,,NASICON,10.1149/1.2096693,0,data/database/liverpool/LiIonDatabase.csv,,,,source_id=468; measured_temperature_C=25; chemical_family=Oxides,,,,,,duplicate DOI+formula; kept ctg from v1
liverpool_471_0389,LiSn2(PO4)3,,Li1 Sn2 P3 O12,2e-09,,,,,,,,,,,NASICON,10.1149/1.2220723,0,data/database/liverpool/LiIonDatabase.csv,,,,source_id=471; measured_temperature_C=25; chemical_family=Oxides,,,,,,duplicate DOI+formula; kept caltech_icsd_83832 from caltech
liverpool_488_0406,Li7Ge3PS12,,Li7 Ge3 P1 S12,0.00011,,,,,,,,,,,Thio-LISICON,10.1016/j.jssc.2016.12.001,0,data/database/liverpool/LiIonDatabase.csv,,,,source_id=488; measured_temperature_C=25; chemical_family=Sulphides,,,,,,duplicate DOI+formula; kept 24k from v1
liverpool_502_0417,Li2PS3,,Li4 P2 S6,2.57e-07,,,,,,,,,,,Glass,10.1016/j.ssi.2015.10.015,0,data/database/liverpool/LiIonDatabase.csv,,,,source_id=502; measured_temperature_C=25; chemical_family=Sulphides,,,,,,duplicate DOI+formula; kept caltech_icsd_242170 from caltech
liverpool_504_0418,Li3BrO,,Li3 Br1 O1,1.06e-06,,,,,,,,,,,Anti-Perovskite,10.1016/j.ssi.2015.11.027,0,data/database/liverpool/LiIonDatabase.csv,,,,source_id=504; measured_temperature_C=25; chemical_family=Oxides and Other Anions,,,,,,duplicate DOI+formula; kept qbb from v1
liverpool_540_0445,Li3.8Ge0.8P0.2O4,,Li3.8 Ge0.8 P0.2 O4,1.03e-06,,,,,,,,,,,LISICON,10.1021/acs.chemmater.8b01504,0,data/database/liverpool/LiIonDatabase.csv,,,,source_id=540; measured_temperature_C=30; chemical_family=Oxides,,,,,,duplicate DOI+formula; kept mgs from v1
liverpool_542_0447,Li3VO4,,Li3 V1 O4,9.2e-14,,,,,,,,,,,LISICON,10.1021/acs.chemmater.8b01504,0,data/database/liverpool/LiIonDatabase.csv,,,,source_id=542; measured_temperature_C=30; chemical_family=Oxides,,,,,,duplicate DOI+formula; kept h6c from v1
liverpool_543_0448,Li3.2Ge0.2P0.8O4,,Li3.2 Ge0.2 P0.8 O4,1.14e-06,,,,,,,,,,,LISICON,10.1021/acs.chemmater.8b01504,0,data/database/liverpool/LiIonDatabase.csv,,,,source_id=543; measured_temperature_C=30; chemical_family=Oxides,,,,,,duplicate DOI+formula; kept e6e from v1
liverpool_544_0449,Li3V0.6P0.4O4,,Li3 V0.6 P0.4 O4,3.55e-13,,,,,,,,,,,LISICON,10.1021/acs.chemmater.8b01504,0,data/database/liverpool/LiIonDatabase.csv,,,,source_id=544; measured_temperature_C=30; chemical_family=Oxides,,,,,,duplicate DOI+formula; kept dku from v1
liverpool_546_0450,Li3V0.8P0.2O4,,Li3 V0.8 P0.2 O4,1.31e-13,,,,,,,,,,,LISICON,10.1021/acs.chemmater.8b01504,0,data/database/liverpool/LiIonDatabase.csv,,,,source_id=546; measured_temperature_C=30; chemical_family=Oxides,,,,,,duplicate DOI+formula; kept ssv from v1
liverpool_547_0451,Li3.6Ge0.6P0.4O4,,Li3.6 Ge0.6 P0.4 O4,1.1e-05,,,,,,,,,,,LISICON,10.1021/acs.chemmater.8b01504,0,data/database/liverpool/LiIonDatabase.csv,,,,source_id=547; measured_temperature_C=30; chemical_family=Oxides,,,,,,duplicate DOI+formula; kept efb from v1
liverpool_548_0452,Li3.4Ge0.4P0.6O4,,Li3.4 Ge0.4 P0.6 O4,4.5e-06,,,,,,,,,,,LISICON,10.1021/acs.chemmater.8b01504,0,data/database/liverpool/LiIonDatabase.csv,,,,source_id=548; measured_temperature_C=30; chemical_family=Oxides,,,,,,duplicate DOI+formula; kept eij from v1
liverpool_549_0453,Li3.2V0.8Ge0.2O4,,Li3.2 V0.8 Ge0.2 O4,1.9e-05,,,,,,,,,,,LISICON,10.1021/acs.chemmater.8b01504,0,data/database/liverpool/LiIonDatabase.csv,,,,source_id=549; measured_temperature_C=30; chemical_family=Oxides,,,,,,duplicate DOI+formula; kept ylh from v1
liverpool_550_0454,Li3.6V0.4Ge0.6O4,,Li3.6 V0.4 Ge0.6 O4,3.19e-05,,,,,,,,,,,LISICON,10.1021/acs.chemmater.8b01504,0,data/database/liverpool/LiIonDatabase.csv,,,,source_id=550; measured_temperature_C=30; chemical_family=Oxides,,,,,,duplicate DOI+formula; kept lcm from v1
liverpool_551_0455,Li3.8V0.2Ge0.8O4,,Li3.8 V0.2 Ge0.8 O4,2.71e-06,,,,,,,,,,,LISICON,10.1021/acs.chemmater.8b01504,0,data/database/liverpool/LiIonDatabase.csv,,,,source_id=551; measured_temperature_C=30; chemical_family=Oxides,,,,,,duplicate DOI+formula; kept 31s from v1
liverpool_553_0456,Li3.4V0.6Ge0.4O4,,Li3.4 V0.6 Ge0.4 O4,8.89e-07,,,,,,,,,,,LISICON,10.1021/acs.chemmater.8b01504,0,data/database/liverpool/LiIonDatabase.csv,,,,source_id=553; measured_temperature_C=30; chemical_family=Oxides,,,,,,duplicate DOI+formula; kept ldd from v1
liverpool_554_0457,Li3V0.4P0.6O4,,Li3 V0.4 P0.6 O4,3.2e-13,,,,,,,,,,,LISICON,10.1021/acs.chemmater.8b01504,0,data/database/liverpool/LiIonDatabase.csv,,,,source_id=554; measured_temperature_C=30; chemical_family=Oxides,,,,,,duplicate DOI+formula; kept ndx from v1
liverpool_555_0458,Li4GeO4,,Li4 Ge1 O4,1.3e-12,,,,,,,,,,,LISICON,10.1021/acs.chemmater.8b01504,0,data/database/liverpool/LiIonDatabase.csv,,,,source_id=555; measured_temperature_C=30; chemical_family=Oxides,,,,,,duplicate DOI+formula; kept dth from v1
liverpool_556_0459,Li3V0.2P0.8O4,,Li3 V0.2 P0.8 O4,2.05e-13,,,,,,,,,,,LISICON,10.1021/acs.chemmater.8b01504,0,data/database/liverpool/LiIonDatabase.csv,,,,source_id=556; measured_temperature_C=30; chemical_family=Oxides,,,,,,duplicate DOI+formula; kept m0j from v1
liverpool_584_0481,Li5B2P(H2S)4,,Li5 B2 P1 H8 S4,0.00796,,,,,,,,,,,Argyrodite,10.1021/acsomega.8b00377,0,data/database/liverpool/LiIonDatabase.csv,,,,source_id=584; measured_temperature_C=25; chemical_family=Sulphides and Other Anions,,,,,,duplicate DOI+formula; kept xnb from v1
liverpool_605_0501,Li0.38Sm0.52Ti1O2.97,,Li0.38 Sm0.52 Ti1 O2.97,0.0015,,,,,,,,,,,Perovskite,10.1016/0167-2738(94)90310-7,0,data/database/liverpool/LiIonDatabase.csv,,,,source_id=605; measured_temperature_C=25; chemical_family=Oxides,,,,,,duplicate DOI+formula; kept i6k from v1
liverpool_611_0507,Li0.34Nd0.55Ti1O3,,Li0.34 Nd0.55 Ti1 O3,8e-08,,,,,,,,,,,Perovskite,10.1016/0167-2738(94)90310-7,0,data/database/liverpool/LiIonDatabase.csv,,,,source_id=611; measured_temperature_C=25; chemical_family=Oxides,,,,,,duplicate DOI+formula; kept 3we from v1
liverpool_614_0510,Li0.34La0.56Ti1O3,,Li0.34 La0.56 Ti1 O3,0.000688,,,,,,,,,,,Perovskite,10.1016/s0167-2738(98)00070-8,0,data/database/liverpool/LiIonDatabase.csv,,,,source_id=614; measured_temperature_C=25; chemical_family=Oxides,,,,,,duplicate DOI+formula; kept liverpool_613_0509 from liverpool
liverpool_615_0511,Li0.25Nd0.25Ta1O3,,Li0.25 Nd0.25 Ta1 O3,1.91e-06,,,,,,,,,,,Perovskite,10.1016/s0167-2738(98)00414-7,0,data/database/liverpool/LiIonDatabase.csv,,,,source_id=615; measured_temperature_C=25; chemical_family=Oxides,,,,,,duplicate DOI+formula; kept il5 from v1
liverpool_617_0513,Li0.25La0.25Ta1O3,,Li0.25 La0.25 Ta1 O3,0.000366,,,,,,,,,,,Perovskite,10.1016/s0167-2738(98)00414-7,0,data/database/liverpool/LiIonDatabase.csv,,,,source_id=617; measured_temperature_C=25; chemical_family=Oxides,,,,,,duplicate DOI+formula; kept o23 from v1
liverpool_619_0515,Sr0.5Li0.5Ta0.75Cr0.25O3,,Sr0.5 Li0.5 Ta0.75 Cr0.25 O3,6.31e-05,,,,,,,,,,,Perovskite,10.1016/s0378-7753(97)02645-1,0,data/database/liverpool/LiIonDatabase.csv,,,,source_id=619; measured_temperature_C=25; chemical_family=Oxides,,,,,,duplicate DOI+formula; kept w1l from v1
liverpool_620_0516,Sr0.5Li0.5Ta0.75Fe0.25O3,,Sr0.5 Li0.5 Ta0.75 Fe0.25 O3,0.000126,,,,,,,,,,,Perovskite,10.1016/s0378-7753(97)02645-1,0,data/database/liverpool/LiIonDatabase.csv,,,,source_id=620; measured_temperature_C=25; chemical_family=Oxides,,,,,,duplicate DOI+formula; kept jce from v1
liverpool_644_0531,Sr0.25Li0.25La0.41Ti1O3,,Sr0.25 Li0.25 La0.41 Ti1 O3,7.64e-05,,,,,,,,,,,Perovskite,10.1021/cm020609u,0,data/database/liverpool/LiIonDatabase.csv,,,,source_id=644; measured_temperature_C=25; chemical_family=Oxides,,,,,,duplicate DOI+formula; kept lyq from v1
liverpool_645_0532,Sr0.15Li0.15La0.51Ti1O3,,Sr0.15 Li0.15 La0.51 Ti1 O3,5.3e-05,,,,,,,,,,,Perovskite,10.1021/cm020609u,0,data/database/liverpool/LiIonDatabase.csv,,,,source_id=645; measured_temperature_C=25; chemical_family=Oxides,,,,,,duplicate DOI+formula; kept 0jx from v1
liverpool_673_0560,Li10Sn(PS6)2,,Li10 Sn1 P2 S12,0.004,,,,,,,,,,,Thio-LISICON,10.1021/ja407393y,0,data/database/liverpool/LiIonDatabase.csv,,,,source_id=673; measured_temperature_C=25; chemical_family=Sulphides,,,,,,duplicate DOI+formula; kept 9lx from v1
liverpool_698_0582,Li7P3S11,,Li140 P60 S220,0.017,,,,,,,,,,,Glass-Ceramic,10.1039/c3ee41655k,0,data/database/liverpool/LiIonDatabase.csv,,,,source_id=698; measured_temperature_C=25; chemical_family=Sulphides,,,,,,duplicate DOI+formula; kept mdp from v1
liverpool_700_0584,BaLi6La2Ta2O12,,Ba1 Li6 La2 Ta2 O12,4e-05,,,,,,,,,,,Garnet,10.1002/adfm.200400044,0,data/database/liverpool/LiIonDatabase.csv,,,,source_id=700; measured_temperature_C=25; chemical_family=Oxides,,,,,,duplicate DOI+formula; kept 544 from v1
liverpool_706_0589,Li2Ge7O15,,Li2 Ge7 O15,5e-16,,,,,,,,,,,Other,10.1016/0025-5408(76)90235-x,0,data/database/liverpool/LiIonDatabase.csv,,,,source_id=706; measured_temperature_C=25; chemical_family=Oxides,,,,,,duplicate DOI+formula; kept caltech_icsd_68247 from caltech
liverpool_707_0590,Li3.5V0.5Ge0.5O4,,Li3.5 V0.5 Ge0.5 O4,7e-05,,,,,,,,,,,LISICON,10.1016/0025-5408(80)90249-4,0,data/database/liverpool/LiIonDatabase.csv,,,,source_id=707; measured_temperature_C=25; chemical_family=Oxides,,,,,,duplicate DOI+formula; kept caltech_icsd_66576 from caltech
liverpool_710_0593,Li3P,,Li3 P1,0.001,,,,,,,,,,,Other,10.1016/0167-2738(89)90438-4,0,data/database/liverpool/LiIonDatabase.csv,,,,source_id=710; measured_temperature_C=25; chemical_family=Other,,,,,,duplicate DOI+formula; kept 11b from v1
liverpool_713_0596,Li5La3(BiO6)2,,Li5 La3 Bi2 O12,2e-05,,,,,,,,,,,Garnet,10.1016/j.ssi.2017.03.030,0,data/database/liverpool/LiIonDatabase.csv,,,,source_id=713; measured_temperature_C=25; chemical_family=Oxides,,,,,,duplicate DOI+formula; kept b7v from v1
liverpool_718_0600,Li4BH10N3,,Li4 B1 H10 N3,0.0002,,,,,,,,,,,Other,10.1021/ja907249p,0,data/database/liverpool/LiIonDatabase.csv,,,,source_id=718; measured_temperature_C=25; chemical_family=Other,,,,,,duplicate DOI+formula; kept caltech_icsd_158180 from caltech
liverpool_723_0604,Li2Ca(HN)2,,Li2 Ca1 H2 N2,6.4e-06,,,,,,,,,,,Other,10.1039/c2cp23636b,0,data/database/liverpool/LiIonDatabase.csv,,,,source_id=723; measured_temperature_C=25; chemical_family=Other,,,,,,duplicate DOI+formula; kept caltech_icsd_240676 from caltech
liverpool_725_0605,Li3N,,Li3 N1,0.000575,,,,,,,,,,,Other,10.1039/c0ee00052c,0,data/database/liverpool/LiIonDatabase.csv,,,,source_id=725; measured_temperature_C=25; chemical_family=Other,,,,,,duplicate DOI+formula; kept gvd from v1
liverpool_727_0607,LiAlH4,,Li1 Al1 H4,2e-09,,,,,,,,,,,Other,10.1063/1.3356981,0,data/database/liverpool/LiIonDatabase.csv,,,,source_id=727; measured_temperature_C=25; chemical_family=Other,,,,,,duplicate DOI+formula; kept 883 from v1
liverpool_730_0608,Li4B7ClO12,,Li4 B7 Cl1 O12,1e-07,,,,,,,,,,,Other,10.1107/s0567740877009443,0,data/database/liverpool/LiIonDatabase.csv,,,,source_id=730; measured_temperature_C=25; chemical_family=Oxides and Other Anions,,,,,,duplicate DOI+formula; kept 6l9 from v1
liverpool_731_0609,Li10.35Si1.35P1.65S12,,Li10.35 Si1.35 P1.65 S12,0.0065,,,,,,,,,,,Thio-LISICON,10.1107/s2052520615022283,0,data/database/liverpool/LiIonDatabase.csv,,,,source_id=731; measured_temperature_C=25; chemical_family=Sulphides,,,,,,duplicate DOI+formula; kept k4x from v1
liverpool_732_0610,Li9.81Sn0.81P2.19S12,,Li9.81 Sn0.81 P2.19 S12,0.0055,,,,,,,,,,,Thio-LISICON,10.1107/s2052520615022283,0,data/database/liverpool/LiIonDatabase.csv,,,,source_id=732; measured_temperature_C=25; chemical_family=Sulphides,,,,,,duplicate DOI+formula; kept nip from v1
liverpool_738_0616,Li2.88P1N0.14O3.73,,Li2.88 P1 N0.14 O3.73,1.4e-13,,,,,,,,,,,LISICON,10.1006/jssc.1995.1140,0,data/database/liverpool/LiIonDatabase.csv,,,,source_id=738; measured_temperature_C=25; chemical_family=Oxides,,,,,,duplicate DOI+formula; kept uxo from v1
liverpool_743_0617,Li6.35Si0.35P0.65S5Br1,,Li6.35 Si0.35 P0.65 S5 Br1,0.0023,,,,,,,,,,,Argyrodite,10.1039/c7ta08581h,0,data/database/liverpool/LiIonDatabase.csv,,,,source_id=743; measured_temperature_C=25; chemical_family=Sulphides and Other Anions,,,,,,duplicate DOI+formula; kept 10s from v1
liverpool_744_0618,Li6.5Si0.5P0.5S5Br1,,Li6.5 Si0.5 P0.5 S5 Br1,0.0023,,,,,,,,,,,Argyrodite,10.1039/c7ta08581h,0,data/database/liverpool/LiIonDatabase.csv,,,,source_id=744; measured_temperature_C=25; chemical_family=Sulphides and Other Anions,,,,,,duplicate DOI+formula; kept fkj from v1
liverpool_745_0619,Li6.2Si0.2P0.8S5Br1,,Li6.2 Si0.2 P0.8 S5 Br1,0.00198,,,,,,,,,,,Argyrodite,10.1039/c7ta08581h,0,data/database/liverpool/LiIonDatabase.csv,,,,source_id=745; measured_temperature_C=25; chemical_family=Sulphides and Other Anions,,,,,,duplicate DOI+formula; kept iiy from v1
liverpool_746_0620,Li6.3Si0.3P0.7S5Br1,,Li6.3 Si0.3 P0.7 S5 Br1,0.00183,,,,,,,,,,,Argyrodite,10.1039/c7ta08581h,0,data/database/liverpool/LiIonDatabase.csv,,,,source_id=746; measured_temperature_C=25; chemical_family=Sulphides and Other Anions,,,,,,duplicate DOI+formula; kept wsd from v1
liverpool_747_0621,Li6.25Si0.25P0.75S5Br1,,Li6.25 Si0.25 P0.75 S5 Br1,0.0015,,,,,,,,,,,Argyrodite,10.1039/c7ta08581h,0,data/database/liverpool/LiIonDatabase.csv,,,,source_id=747; measured_temperature_C=25; chemical_family=Sulphides and Other Anions,,,,,,duplicate DOI+formula; kept vj7 from v1
liverpool_755_0629,Li6PS5Br,,Li6 P1 S5 Br1,0.000694,,,,,,,,,,,Argyrodite,10.1039/c7ta08581h,0,data/database/liverpool/LiIonDatabase.csv,,,,source_id=755; measured_temperature_C=25; chemical_family=Sulphides and Other Anions,,,,,,duplicate DOI+formula; kept caltech_icsd_234584 from caltech
liverpool_756_0630,Li6.05Si0.05P0.95S5Br1,,Li6.05 Si0.05 P0.95 S5 Br1,0.000441,,,,,,,,,,,Argyrodite,10.1039/c7ta08581h,0,data/database/liverpool/LiIonDatabase.csv,,,,source_id=756; measured_temperature_C=25; chemical_family=Sulphides and Other Anions,,,,,,duplicate DOI+formula; kept 09w from v1
liverpool_759_0631,BaLi6La2Ta2O12,,Ba1 Li6 La2 Ta2 O12,4e-05,,,,,,,,,,,Garnet,10.1002/adfm.200400044,0,data/database/liverpool/LiIonDatabase.csv,,,,source_id=759; measured_temperature_C=22; chemical_family=Oxides,,,,,,duplicate DOI+formula; kept 544 from v1
liverpool_760_0632,SrLi6La2Ta2O12,,Sr1 Li6 La2 Ta2 O12,7e-06,,,,,,,,,,,Garnet,10.1002/adfm.200400044,0,data/database/liverpool/LiIonDatabase.csv,,,,source_id=760; measured_temperature_C=22; chemical_family=Oxides,,,,,,duplicate DOI+formula; kept ps0 from v1
liverpool_762_0633,Li3.6Si0.6P0.4S4,,Li3.6 Si0.6 P0.4 S4,7.76e-05,,,,,,,,,,,Thio-LISICON,10.1006/jssc.2002.9701,0,data/database/liverpool/LiIonDatabase.csv,,,,source_id=762; measured_temperature_C=25; chemical_family=Sulphides,,,,,,duplicate DOI+formula; kept 5e2 from v1
liverpool_764_0635,Li4SiS4,,Li4 Si1 S4,4.93e-08,,,,,,,,,,,Thio-LISICON,10.1016/0025-5408(89)90053-6,0,data/database/liverpool/LiIonDatabase.csv,,,,source_id=764; measured_temperature_C=25; chemical_family=Sulphides,,,,,,duplicate DOI+formula; kept x94 from v1
liverpool_765_0636,Li2SiS3,,Li2 Si1 S3,2e-06,,,,,,,,,,,Thio-LISICON,10.1016/0025-5408(89)90053-6,0,data/database/liverpool/LiIonDatabase.csv,,,,source_id=765; measured_temperature_C=25; chemical_family=Sulphides,,,,,,duplicate DOI+formula; kept fwz from v1
liverpool_769_0639,Li6.75La3Zr1.75Nb0.25O12,,Li6.75 La3 Zr1.75 Nb0.25 O12,0.0008,,,,,,,,,,,Garnet,10.1016/j.jpowsour.2010.11.089,0,data/database/liverpool/LiIonDatabase.csv,,,,source_id=769; measured_temperature_C=25; chemical_family=Oxides,,,,,,duplicate DOI+formula; kept 66a from v1
liverpool_770_0640,Li7La3Zr1.89Al0.15O12,,Li7 La3 Zr1.89 Al0.15 O12,0.00034,,,,,,,,,,,Garnet,10.1016/j.jpowsour.2013.03.049,0,data/database/liverpool/LiIonDatabase.csv,,,,source_id=770; measured_temperature_C=25; chemical_family=Oxides,,,,,,duplicate DOI+formula; kept d6f from v1
liverpool_771_0641,Li6.75La3Zr1.875Te0.125O12,,Li6.75 La3 Zr1.875 Te0.125 O12,3.77e-05,,,,,,,,,,,Garnet,10.1016/j.jpowsour.2013.03.166,0,data/database/liverpool/LiIonDatabase.csv,,,,source_id=771; measured_temperature_C=30; chemical_family=Oxides,,,,,,duplicate DOI+formula; kept r07 from v1
liverpool_772_0642,Li10Si0.05Ge0.95P2S12,,Li10 Si0.05 Ge0.95 P2 S12,0.0086,,,,,,,,,,,Thio-LISICON,10.1016/j.jpowsour.2014.07.159,0,data/database/liverpool/LiIonDatabase.csv,,,,source_id=772; measured_temperature_C=25; chemical_family=Sulphides,,,,,,duplicate DOI+formula; kept kmr from v1
liverpool_773_0643,Li5.5La3Nb1.75In0.25O12,,Li5.5 La3 Nb1.75 In0.25 O12,2.4e-05,,,,,,,,,,,Garnet,10.1016/j.jssc.2005.12.025,0,data/database/liverpool/LiIonDatabase.csv,,,,source_id=773; measured_temperature_C=25; chemical_family=Oxides,,,,,,duplicate DOI+formula; kept 0v9 from v1
liverpool_774_0644,K0.25Li5.5La2.75Nb2O12,,K0.25 Li5.5 La2.75 Nb2 O12,1.06e-05,,,,,,,,,,,Garnet,10.1016/j.jssc.2005.12.025,0,data/database/liverpool/LiIonDatabase.csv,,,,source_id=774; measured_temperature_C=25; chemical_family=Oxides,,,,,,duplicate DOI+formula; kept qtc from v1
liverpool_775_0645,Li7La3Zr2O12,,Li7 La3 Zr2 O12,1.52e-06,,,,,,,,,,,Garnet,10.1016/j.jssc.2009.05.020,0,data/database/liverpool/LiIonDatabase.csv,,,,source_id=775; measured_temperature_C=27; chemical_family=Oxides,,,,,,duplicate DOI+formula; kept caltech_icsd_183684 from caltech
liverpool_776_0646,Li7La3Hf2O12,,Li7 La3 Hf2 O12,9.73e-07,,,,,,,,,,,Garnet,10.1016/j.jssc.2009.10.030,0,data/database/liverpool/LiIonDatabase.csv,,,,source_id=776; measured_temperature_C=27; chemical_family=Oxides,,,,,,duplicate DOI+formula; kept caltech_icsd_174202 from caltech
liverpool_777_0647,Li6.25La3Zr2Ga0.25O12,,Li6.25 La3 Zr2 Ga0.25 O12,0.00035,,,,,,,,,,,Garnet,10.1016/j.matchemphys.2012.03.054,0,data/database/liverpool/LiIonDatabase.csv,,,,source_id=777; measured_temperature_C=25; chemical_family=Oxides,,,,,,duplicate DOI+formula; kept 3o4 from v1
liverpool_778_0648,Li7P3S11,,Li7 P3 S11,0.0032,,,,,,,,,,,Thio-LISICON,10.1016/j.ssi.2006.04.017,0,data/database/liverpool/LiIonDatabase.csv,,,,source_id=778; measured_temperature_C=25; chemical_family=Sulphides,,,,,,duplicate DOI+formula; kept mdp from v1
liverpool_781_0651,Li4GeS4,,Li4 Ge1 S4,2.51e-07,,,,,,,,,,,Thio-LISICON,10.1016/s0167-2738(00)00277-0,0,data/database/liverpool/LiIonDatabase.csv,,,,source_id=781; measured_temperature_C=25; chemical_family=Sulphides,,,,,,duplicate DOI+formula; kept e6b from v1
liverpool_784_0654,Li4PS4I,,Li4 P1 S4 I1,6.26e-05,,,,,,,,,,,Argyrodite,10.1021/acs.chemmater.7b00013,0,data/database/liverpool/LiIonDatabase.csv,,,,source_id=784; measured_temperature_C=25; chemical_family=Sulphides and Other Anions,,,,,,duplicate DOI+formula; kept lol from v1
liverpool_785_0655,Li6.6La2.75Y0.25Zr1.6Ta0.4O12,,Li6.6 La2.75 Y0.25 Zr1.6 Ta0.4 O12,0.000436,,,,,,,,,,,Garnet,10.1021/am503731h,0,data/database/liverpool/LiIonDatabase.csv,,,,source_id=785; measured_temperature_C=27; chemical_family=Oxides,,,,,,duplicate DOI+formula; kept ucw from v1
liverpool_786_0656,Li6.6La2.875Y0.125Zr1.6Ta0.4O12,,Li6.6 La2.875 Y0.125 Zr1.6 Ta0.4 O12,0.000317,,,,,,,,,,,Garnet,10.1021/am503731h,0,data/database/liverpool/LiIonDatabase.csv,,,,source_id=786; measured_temperature_C=27; chemical_family=Oxides,,,,,,duplicate DOI+formula; kept 8y4 from v1
liverpool_787_0657,Li6.6La2.5Y0.5Zr1.6Ta0.4O12,,Li6.6 La2.5 Y0.5 Zr1.6 Ta0.4 O12,0.000226,,,,,,,,,,,Garnet,10.1021/am503731h,0,data/database/liverpool/LiIonDatabase.csv,,,,source_id=787; measured_temperature_C=27; chemical_family=Oxides,,,,,,duplicate DOI+formula; kept ff9 from v1
liverpool_789_0659,Li4SnS4,,Li4 Sn1 S4,7e-05,,,,,,,,,,,Thio-LISICON,10.1021/cm3011315,0,data/database/liverpool/LiIonDatabase.csv,,,,source_id=789; measured_temperature_C=25; chemical_family=Sulphides,,,,,,duplicate DOI+formula; kept kmv from v1
liverpool_791_0661,Li2SnS3,,Li2 Sn1 S3,1.36e-05,,,,,,,,,,,Rocksalt,10.1021/cm5037524,0,data/database/liverpool/LiIonDatabase.csv,,,,source_id=791; measured_temperature_C=25; chemical_family=Sulphides,,,,,,duplicate DOI+formula; kept xas from v1
liverpool_792_0662,Li3PS4,,Li3 P1 S4,0.00016,,,,,,,,,,,Thio-LISICON,10.1021/ja3110895,0,data/database/liverpool/LiIonDatabase.csv,,,,source_id=792; measured_temperature_C=25; chemical_family=Sulphides,,,,,,duplicate DOI+formula; kept caltech_icsd_180318 from caltech
liverpool_794_0664,Li6.5La3Y0.75Nb1.25O12,,Li6.5 La3 Y0.75 Nb1.25 O12,0.00027,,,,,,,,,,,Garnet,10.1021/jp304737x,0,data/database/liverpool/LiIonDatabase.csv,,,,source_id=794; measured_temperature_C=25; chemical_family=Oxides,,,,,,duplicate DOI+formula; kept 3rh from v1
liverpool_795_0665,Li6La3Y0.5Nb1.5O12,,Li6 La3 Y0.5 Nb1.5 O12,0.000188,,,,,,,,,,,Garnet,10.1021/jp304737x,0,data/database/liverpool/LiIonDatabase.csv,,,,source_id=795; measured_temperature_C=24; chemical_family=Oxides,,,,,,duplicate DOI+formula; kept j5g from v1
liverpool_801_0670,Li6.6La3Zr1.6Ta0.4O12,,Li6.6 La3 Zr1.6 Ta0.4 O12,0.00073,,,,,,,,,,,Garnet,10.1039/c2jm31413d,0,data/database/liverpool/LiIonDatabase.csv,,,,source_id=801; measured_temperature_C=25; chemical_family=Oxides,,,,,,duplicate DOI+formula; kept zqx from v1
liverpool_803_0672,Li6.2La3Zr1.2Ta0.8O12,,Li6.2 La3 Zr1.2 Ta0.8 O12,0.00032,,,,,,,,,,,Garnet,10.1039/c2jm31413d,0,data/database/liverpool/LiIonDatabase.csv,,,,source_id=803; measured_temperature_C=25; chemical_family=Oxides,,,,,,duplicate DOI+formula; kept gdr from v1
liverpool_804_0673,Li6.8La3Zr1.8Ta0.2O12,,Li6.8 La3 Zr1.8 Ta0.2 O12,0.00028,,,,,,,,,,,Garnet,10.1039/c2jm31413d,0,data/database/liverpool/LiIonDatabase.csv,,,,source_id=804; measured_temperature_C=25; chemical_family=Oxides,,,,,,duplicate DOI+formula; kept o5q from v1
liverpool_805_0674,Li6La3ZrTaO12,,Li6 La3 Zr1 Ta1 O12,0.00016,,,,,,,,,,,Garnet,10.1039/c2jm31413d,0,data/database/liverpool/LiIonDatabase.csv,,,,source_id=805; measured_temperature_C=25; chemical_family=Oxides,,,,,,duplicate DOI+formula; kept 0ew from v1
liverpool_806_0675,Li6.6La3Zr1.6Sb0.4O12,,Li6.6 La3 Zr1.6 Sb0.4 O12,0.00077,,,,,,,,,,,Garnet,10.1039/c3cp50991e,0,data/database/liverpool/LiIonDatabase.csv,,,,source_id=806; measured_temperature_C=30; chemical_family=Oxides,,,,,,duplicate DOI+formula; kept duf from v1
liverpool_807_0676,Li6.4La3Zr1.4Sb0.6O12,,Li6.4 La3 Zr1.4 Sb0.6 O12,0.00066,,,,,,,,,,,Garnet,10.1039/c3cp50991e,0,data/database/liverpool/LiIonDatabase.csv,,,,source_id=807; measured_temperature_C=30; chemical_family=Oxides,,,,,,duplicate DOI+formula; kept dll from v1
liverpool_808_0677,Li6.2La3Zr1.2Sb0.8O12,,Li6.2 La3 Zr1.2 Sb0.8 O12,0.00045,,,,,,,,,,,Garnet,10.1039/c3cp50991e,0,data/database/liverpool/LiIonDatabase.csv,,,,source_id=808; measured_temperature_C=25; chemical_family=Oxides,,,,,,duplicate DOI+formula; kept i90 from v1
liverpool_809_0678,Li6La3ZrSbO12,,Li6 La3 Zr1 Sb1 O12,0.00026,,,,,,,,,,,Garnet,10.1039/c3cp50991e,0,data/database/liverpool/LiIonDatabase.csv,,,,source_id=809; measured_temperature_C=30; chemical_family=Oxides,,,,,,duplicate DOI+formula; kept dm9 from v1
liverpool_810_0679,Li6.8La3Zr1.8Sb0.2O12,,Li6.8 La3 Zr1.8 Sb0.2 O12,5.9e-05,,,,,,,,,,,Garnet,10.1039/c3cp50991e,0,data/database/liverpool/LiIonDatabase.csv,,,,source_id=810; measured_temperature_C=30; chemical_family=Oxides,,,,,,duplicate DOI+formula; kept whw from v1
liverpool_812_0680,Li5La3Ta2O12,,Li5 La3 Ta2 O12,3.4e-06,,,,,,,,,,,Garnet,10.1111/j.1151-2916.2003.tb03318.x,0,data/database/liverpool/LiIonDatabase.csv,,,,source_id=812; measured_temperature_C=25; chemical_family=Oxides,,,,,,duplicate DOI+formula; kept caltech_icsd_154400 from caltech
liverpool_814_0682,BaLi6La2Nb2O12,,Ba1 Li6 La2 Nb2 O12,6e-06,,,,,,,,,,,Garnet,10.1111/j.1551-2916.2005.00060.x,0,data/database/liverpool/LiIonDatabase.csv,,,,source_id=814; measured_temperature_C=22; chemical_family=Oxides,,,,,,duplicate DOI+formula; kept lf5 from v1
liverpool_815_0683,SrLi6La2Nb2O12,,Sr1 Li6 La2 Nb2 O12,4.2e-06,,,,,,,,,,,Garnet,10.1111/j.1551-2916.2005.00060.x,0,data/database/liverpool/LiIonDatabase.csv,,,,source_id=815; measured_temperature_C=22; chemical_family=Oxides,,,,,,duplicate DOI+formula; kept cjq from v1
liverpool_816_0684,Li6CaLa2Nb2O12,,Li6 Ca1 La2 Nb2 O12,1.6e-06,,,,,,,,,,,Garnet,10.1111/j.1551-2916.2005.00060.x,0,data/database/liverpool/LiIonDatabase.csv,,,,source_id=816; measured_temperature_C=22; chemical_family=Oxides,,,,,,duplicate DOI+formula; kept uaz from v1
liverpool_817_0685,Li3.25Ge0.25P0.75S4,,Li3.25 Ge0.25 P0.75 S4,0.0022,,,,,,,,,,,Thio-LISICON,10.1149/1.1379028,0,data/database/liverpool/LiIonDatabase.csv,,,,source_id=817; measured_temperature_C=25; chemical_family=Sulphides,,,,,,duplicate DOI+formula; kept 3jh from v1
liverpool_818_0686,Li6.75La3Zr1.75Ta0.25O12,,Li6.75 La3 Zr1.75 Ta0.25 O12,0.00063,,,,,,,,,,,Garnet,10.1149/2.024205esl,0,data/database/liverpool/LiIonDatabase.csv,,,,source_id=818; measured_temperature_C=25; chemical_family=Oxides,,,,,,duplicate DOI+formula; kept 4vd from v1
liverpool_821_0687,Li10Si(PS6)2,,Li10 Si1 P2 S12,0.0023,,,,,,,,,,,Thio-LISICON,10.1149/2.0501412jes,0,data/database/liverpool/LiIonDatabase.csv,,,,source_id=821; measured_temperature_C=27; chemical_family=Sulphides,,,,,,duplicate DOI+formula; kept 02p from v1
liverpool_836_0696,Li5.4La3Y0.75Nb1.8O12,,Li5.4 La3 Y0.75 Nb1.8 O12,2.51e-05,,,,,,,,,,,Garnet,10.1021/jp304737x,0,data/database/liverpool/LiIonDatabase.csv,,,,source_id=836; measured_temperature_C=25; chemical_family=Oxides,,,,,,duplicate DOI+formula; kept a6v from v1
liverpool_840_0698,SrLi6La2Ta2O12,,Sr1 Li6 La2 Ta2 O12,7e-06,,,,,,,,,,,Garnet,10.1002/adfm.200400044,0,data/database/liverpool/LiIonDatabase.csv,,,,source_id=840; measured_temperature_C=30; chemical_family=Oxides,,,,,,duplicate DOI+formula; kept ps0 from v1
liverpool_870_0728,Li1.8Ti1.2Cr0.8P3O12,,Li1.8 Ti1.2 Cr0.8 P3 O12,0.00024,,,,,,,,,,,NASICON,10.1016/0167-2738(88)90291-3,0,data/database/liverpool/LiIonDatabase.csv,,,,source_id=870; measured_temperature_C=25; chemical_family=Oxides,,,,,,duplicate DOI+formula; kept cmn from v1
liverpool_890_0748,Li6CaLa2Nb2O12,,Li6 Ca1 La2 Nb2 O12,2.11e-06,,,,,,,,,,,Garnet,10.1016/j.ssi.2008.01.047,0,data/database/liverpool/LiIonDatabase.csv,,,,source_id=890; measured_temperature_C=25; chemical_family=Oxides,,,,,,duplicate DOI+formula; kept gcj from v1
liverpool_893_0751,Li4.4Al0.4Ge0.6S4,,Li4.4 Al0.4 Ge0.6 S4,4.33e-05,,,,,,,,,,,Thio-LISICON,10.1021/acs.chemmater.8b03175,0,data/database/liverpool/LiIonDatabase.csv,,,,source_id=893; measured_temperature_C=30; chemical_family=Sulphides,,,,,,duplicate DOI+formula; kept deu from v1
liverpool_894_0752,Li4.4Al0.4Sn0.6S4,,Li4.4 Al0.4 Sn0.6 S4,4.39e-06,,,,,,,,,,,Thio-LISICON,10.1021/acs.chemmater.8b03175,0,data/database/liverpool/LiIonDatabase.csv,,,,source_id=894; measured_temperature_C=30; chemical_family=Sulphides,,,,,,duplicate DOI+formula; kept usu from v1
liverpool_901_0759,Li5AlS4,,Li5 Al1 S4,1.26e-08,,,,,,,,,,,Thio-LISICON,10.1016/j.jssc.2017.09.018,0,data/database/liverpool/LiIonDatabase.csv,,,,source_id=901; measured_temperature_C=25; chemical_family=Sulphides,,,,,,duplicate DOI+formula; kept y2l from v1
liverpool_903_0761,LiMgPO4,,Li1 Mg1 P1 O4,6.31e-12,,,,,,,,,,,Olivine,10.1021/cm504518q,0,data/database/liverpool/LiIonDatabase.csv,,,,source_id=903; measured_temperature_C=25; chemical_family=Oxides,,,,,,duplicate DOI+formula; kept caltech_icsd_11770 from caltech
liverpool_913_0771,Li3AlS3,,Li3 Al1 S3,1.31e-08,,,,,,,,,,,Other,10.1021/acs.chemmater.9b03230,0,data/database/liverpool/LiIonDatabase.csv,,,,source_id=913; measured_temperature_C=25; chemical_family=Sulphides,,,,,,duplicate DOI+formula; kept dmq from v1
liverpool_915_0773,Li6Si(ClO2)2,,Li6 Si1 Cl2 O4,1e-10,,,,,,,,,,,Argyrodite,10.1021/acs.chemmater.1c00157,0,data/database/liverpool/LiIonDatabase.csv,,,,source_id=915; measured_temperature_C=25; chemical_family=Oxides and Other Anions,,,,,,duplicate DOI+formula; kept an2 from v1
liverpool_917_0775,LiTa2PO8,,Li1 Ta2 P1 O8,0.0016,,,,,,,,,,,Other,10.1039/c8ta09170f,0,data/database/liverpool/LiIonDatabase.csv,,,,source_id=917; measured_temperature_C=25; chemical_family=Oxides,,,,,,duplicate DOI+formula; kept ard from v1
liverpool_2005_0794,Li5La3(SbO6)2,,Li5 La3 Sb2 O12,2.06e-06,,,,,,,,,,,Garnet,10.1016/j.ssi.2008.01.002,0,data/database/liverpool/LiIonDatabase.csv,,,,source_id=2005; measured_temperature_C=25; chemical_family=Oxides,,,,,,duplicate DOI+formula; kept tbj from v1
liverpool_2008_0797,Li3Fe2(PO4)3,,Li3 Fe2 P3 O12,1.11e-08,,,,,,,,,,,Glass-Ceramic,10.1016/0167-2738(90)90442-t,0,data/database/liverpool/LiIonDatabase.csv,,,,source_id=2008; measured_temperature_C=25; chemical_family=Sulphides and Other Anions,,,,,,duplicate DOI+formula; kept caltech_icsd_69345 from caltech
liverpool_2017_0806,Li4Al0.33Si0.33P0.33O4,,Li4 Al0.33 Si0.33 P0.33 O4,3.25e-06,,,,,,,,,,,LISICON,10.1021/acsami.6b14402,0,data/database/liverpool/LiIonDatabase.csv,,,,source_id=2017; measured_temperature_C=25; chemical_family=Oxides,,,,,,duplicate DOI+formula; kept s3r from v1
liverpool_2019_0808,Li4.25Al0.25Si0.75O4,,Li4.25 Al0.25 Si0.75 O4,2.02e-08,,,,,,,,,,,LISICON,10.1021/acsami.6b14402,0,data/database/liverpool/LiIonDatabase.csv,,,,source_id=2019; measured_temperature_C=25; chemical_family=Oxides,,,,,,duplicate DOI+formula; kept max from v1
liverpool_2020_0809,Li3.75Si0.75P0.25O4,,Li3.75 Si0.75 P0.25 O4,5.54e-07,,,,,,,,,,,LISICON,10.1021/acsami.6b14402,0,data/database/liverpool/LiIonDatabase.csv,,,,source_id=2020; measured_temperature_C=25; chemical_family=Oxides,,,,,,duplicate DOI+formula; kept k5y from v1
liverpool_2022_0811,Li3Cr(MoO4)3,,Li3 Cr1 Mo3 O12,3.19e-09,,,,,,,,,,,LISICON,10.1039/b301189e,0,data/database/liverpool/LiIonDatabase.csv,,,,source_id=2022; measured_temperature_C=25; chemical_family=Oxides,,,,,,duplicate DOI+formula; kept 2r7 from v1
liverpool_2023_0812,Li2Mg2(MoO4)3,,Li2 Mg2 Mo3 O12,5.35e-12,,,,,,,,,,,Lysonite,10.1039/b301189e,0,data/database/liverpool/LiIonDatabase.csv,,,,source_id=2023; measured_temperature_C=25; chemical_family=Oxides,,,,,,duplicate DOI+formula; kept b56 from v1
liverpool_2024_0813,Li3Fe(MoO4)3,,Li3 Fe1 Mo3 O12,5.89e-10,,,,,,,,,,,Lysonite,10.1039/b301189e,0,data/database/liverpool/LiIonDatabase.csv,,,,source_id=2024; measured_temperature_C=25; chemical_family=Oxides,,,,,,duplicate DOI+formula; kept mfu from v1
liverpool_2025_0814,Li6FeCl8,,Li6 Fe1 Cl8,8.97e-08,,,,,,,,,,,Rocksalt,10.1002/zaac.19875531020,0,data/database/liverpool/LiIonDatabase.csv,,,,source_id=2025; measured_temperature_C=25; chemical_family=Halides,,,,,,duplicate DOI+formula; kept caltech_icsd_73217 from caltech
liverpool_2026_0815,Li4.8Al0.8Si0.2S4,,Li4.8 Al0.8 Si0.2 S4,1.07e-06,,,,,,,,,,,Thio-LISICON,10.1006/jssc.2002.9701,0,data/database/liverpool/LiIonDatabase.csv,,,,source_id=2026; measured_temperature_C=25; chemical_family=Sulphides,,,,,,duplicate DOI+formula; kept h8o from v1
liverpool_2028_0817,Li3.35Ge0.35P0.65S4,,Li3.35 Ge0.35 P0.65 S4,0.001830655,,,,,,,,,,,Thio-LISICON,10.1149/1.1379028,0,data/database/liverpool/LiIonDatabase.csv,,,,source_id=2028; measured_temperature_C=25; chemical_family=Sulphides,,,,,,duplicate DOI+formula; kept 2yl from v1
liverpool_2030_0819,Li6CoCl8,,Li6 Co1 Cl8,1.51e-06,,,,,,,,,,,Rocksalt,10.1002/zaac.19875531020,0,data/database/liverpool/LiIonDatabase.csv,,,,source_id=2030; measured_temperature_C=25; chemical_family=Halides,,,,,,duplicate DOI+formula; kept caltech_icsd_202401 from caltech
bsa,LiGaO2,,Li1 Ga1 O2,2.4e-14,,,,,,,,,,,oxides,10.1007/bf00549810,1,data/database/obelix/processed/all-v1.csv,,,,check cif file matching; synthesis_method=unknow; measured_temperature=RT; amorphous=unknow; source_year=1984,,,,,,conflicting formula: log10 conductivity span 6.319 > 1; kept highest conductivity row caltech_icsd_14987
ur9,LiZr2(PO4)3,,Li1 Zr2 P3 O12,1e-09,,,,,,,,,,,NASICON,10.1016/0025-5408(86)90194-7,1,data/database/obelix/processed/all-v1.csv,,,,synthesis_method=unknow; measured_temperature=RT; amorphous=unknow; source_year=1986,,,,,,conflicting formula: log10 conductivity span 3.519 > 1; kept highest conductivity row liverpool_387_0317
wng,Li1.2Hf1.8In0.2P3O12,,Li1.2 Hf1.8 In0.2 P3 O12,4e-06,,,,,,,,,,,NASICON,10.1016/0167-2738(86)90179-7,1,data/database/obelix/processed/all-v1.csv,,,,synthesis_method=unknow; measured_temperature=RT; amorphous=unknow; source_year=1986,,,,,,conflicting formula: log10 conductivity span 1.519 > 1; kept highest conductivity row liverpool_364_0294
a3l,LiHf2(PO4)3,,Li1 Hf2 P3 O12,2.83e-07,,,,,,,,,,,NASICON,10.1002/chin.199345017,1,data/database/obelix/processed/all-v1.csv,,,,synthesis_method=unknow; measured_temperature=RT; amorphous=unknow; source_year=1993,,,,,,conflicting formula: log10 conductivity span 1.128 > 1; kept highest conductivity row liverpool_388_0318
ncr,LiHf2(PO4)3,,Li1 Hf2 P3 O12,6.85e-07,,,,,,,,,,,NASICON,10.1016/0167-2738(93)90387-i,1,data/database/obelix/processed/all-v1.csv,,,,synthesis_method=unknow; measured_temperature=RT; amorphous=unknow; source_year=1993,,,,,,conflicting formula: log10 conductivity span 1.128 > 1; kept highest conductivity row liverpool_388_0318
u5t,Li1.5Al0.5Ge1.5P3O12,,Li1.5 Al0.5 Ge1.5 P3 O12,0.00028,,,,,,,,,,,NASICON,10.1016/s0955-2219(99)00055-2,1,data/database/obelix/processed/all-v1.csv,,,,synthesis_method=unknow; measured_temperature=RT; amorphous=unknow; source_year=1999,,,,,,conflicting formula: log10 conductivity span 1.521 > 1; kept highest conductivity row liverpool_892_0750
s3h,Li0.5La0.5Ti1O3,,Li0.5 La0.5 Ti1 O3,0.000925,,,,,,,,,,,perovskites,10.1016/s0167-2738(00)00761-x,1,data/database/obelix/processed/all-v1.csv,,,,synthesis_method=unknow; measured_temperature=RT; amorphous=unknow; source_year=2000,,,,,,conflicting formula: log10 conductivity span 2.237 > 1; kept highest conductivity row caltech_icsd_165472
7se,Li3.8Si0.8P0.2S4,,Li3.8 Si0.8 P0.2 S4,8.11e-07,,,,,,,,,,,thio-LISICON,10.1006/jssc.2002.9701,1,data/database/obelix/processed/all-v1.csv,,,,synthesis_method=unknow; measured_temperature=RT; amorphous=unknow; source_year=2002,,,,,,conflicting formula: log10 conductivity span 1.806 > 1; kept highest conductivity row caltech_icsd_14937
1e9,Li3SbS3,,Li3 Sb1 S3,1e-09,,,,,,,,,,,sulfides,10.1002/zaac.201200277,1,data/database/obelix/processed/all-v1.csv,,,,synthesis_method=unknow; measured_temperature=RT; amorphous=unknow; source_year=2012,,,,,,conflicting formula: log10 conductivity span 2.000 > 1; kept highest conductivity row caltech_icsd_424834
kkn,Li6Br3N,,Li6 Br3 N1,1e-08,,,,,,,,,,,halides,10.1016/j.jallcom.2015.01.082,1,data/database/obelix/processed/all-v1.csv,,,,close match: Yes；close match DOI: 10.1016/s0925-8388(97)00158-8; synthesis_method=unknow; measured_temperature=RT; amorphous=unknow; source_year=2015,,,,,,conflicting formula: log10 conductivity span 1.491 > 1; kept highest conductivity row liverpool_703_0586
vg0,Li1.5Al0.5Ge1.5P3O12,,Li1.5 Al0.5 Ge1.5 P3 O12,0.00019,,,,,,,,,,,NASICON,10.1016/j.jeurceramsoc.2014.11.023,1,data/database/obelix/processed/all-v1.csv,,,,close match: Yes；close match DOI: 10.1016/j.jallcom.2020.155878; synthesis_method=unknow; measured_temperature=RT; amorphous=unknow; source_year=2015,,,,,,conflicting formula: log10 conductivity span 1.521 > 1; kept highest conductivity row liverpool_892_0750
h6c,Li3VO4,,Li3 V1 O4,9.2e-14,,,,,,,,,,,LISICON,10.1021/acs.chemmater.8b01504,1,data/database/obelix/processed/all-v1.csv,,,,close match: Yes；close match DOI: 10.1016/s0022-4596(73)80012-x; synthesis_method=unknow; measured_temperature=RT; amorphous=unknow; source_year=2018,,,,,,conflicting formula: log10 conductivity span 11.582 > 1; kept highest conductivity row liverpool_716_0598
dth,Li4GeO4,,Li4 Ge1 O4,1.3e-12,,,,,,,,,,,LISICON,10.1021/acs.chemmater.8b01504,1,data/database/obelix/processed/all-v1.csv,,,,close match: Yes；close match DOI: 10.1002/zaac.19875551213; synthesis_method=unknow; measured_temperature=RT; amorphous=unknow; source_year=2018,,,,,,conflicting formula: log10 conductivity span 6.301 > 1; kept highest conductivity row caltech_icsd_112252
1xf,Li1.5Al0.5Ge1.5P3O12,,Li1.5 Al0.5 Ge1.5 P3 O12,0.000336,,,,,,,,,,,NASICON,10.1021/acsami.8b00842,1,data/database/obelix/processed/all-v1.csv,,,,synthesis_method=unknow; measured_temperature=RT; amorphous=unknow; source_year=2018,,,,,,conflicting formula: log10 conductivity span 1.521 > 1; kept highest conductivity row liverpool_892_0750
caltech_icsd_7930,LiTi2(PO4)3,,Li1 Ti2 P3 O12,3.13e-06,,,,,,,,,,,unknown,10.1016/j.solidstatesciences.2016.08.011,0,data/database/caltech/ionic_conductivity_database .csv,,,,lowest_extrapolation_temperature_K=na,,,7930,,,conflicting formula: log10 conductivity span 2.274 > 1; kept highest conductivity row liverpool_313_0250
caltech_icsd_12642,Li4SnS4,,Li4 Sn1 S4,2.7e-06,,,,,,,,,,,unknown,10.1016/j.jpowsour.2019.227338,0,data/database/caltech/ionic_conductivity_database .csv,,,,lowest_extrapolation_temperature_K=na,,,12642,,,conflicting formula: log10 conductivity span 1.690 > 1; kept highest conductivity row kmv
caltech_icsd_14761,Li6PS5Br,,Li6 P1 S5 Br1,0.00115,,,,,,,,,,,unknown,10.1039/c9ta02126d,0,data/database/caltech/ionic_conductivity_database .csv,,,,lowest_extrapolation_temperature_K=na,,,14761,,,conflicting formula: log10 conductivity span 2.060 > 1; kept highest conductivity row caltech_icsd_267193
