Repository: Saberg1001/ML-SBE

# IonConductivity

本项目基于化学式和组成描述符研究锂离子电解质电导率。目前可运行模型均为
`log10(Ionic conductivity (S cm-1))` 绝对值回归；趋势分类模型已保留，
trend-v3 使用材料 A 的已知电导率和同文献可比材料对预测 `log10(σ_B)`，再派生
绝对变化与变化比例。趋势模型必须使用经复核的配对表和 DOI/重复公式连通分组划分。

## 目录结构

```text
config/
├── chemistry/                 氧化态与离子半径规则
└── taxonomy/                  待建立的Family规范词表

data/
├── obelix/raw/                OBLiX all、文献推荐划分及CIF
├── experimental/             113条实验数据及人工标注
├── prediction_inputs/        无训练标签的待预测配方
└── splits/                    固定ID/分组划分manifest

main/                          清洗、特征、划分、训练和预测代码
runs/                          运行索引、每次模型运行及其预测
reports/                       筛选后的正式表格和图片
archive/                       只读历史模型和旧预测

File: data/absolute/data-absolute-v2-excluded.csv (part 7 of 7)
ID,Reduced Composition,Z,True Composition,Ionic conductivity (S cm-1),IC (Total),IC (Bulk),Space group,Space group #,a,b,c,alpha,beta,gamma,Family,DOI,Checked,Ref,Cif ID,Cif ref_1,Cif ref_2,note,close match,close match DOI,ICSD ID,Laskowski ID,Liion ID,removed_reason
caltech_icsd_14991,Li7La3Zr2O12,,Li7 La3 Zr2 O12,4.86e-06,,,,,,,,,,,unknown,10.1021/acs.chemmater.9b03526,0,data/database/caltech/ionic_conductivity_database .csv,,,,lowest_extrapolation_temperature_K=na,,,14991,,,conflicting formula: log10 conductivity span 2.543 > 1; kept highest conductivity row caltech_icsd_422259
caltech_icsd_18096,Li4GeO4,,Li4 Ge1 O4,2.8e-10,,,,,,,,,,,unknown,10.1111/j.1151-2916.1976.tb10985.x,0,data/database/caltech/ionic_conductivity_database .csv,,,,lowest_extrapolation_temperature_K=370,,,18096,,,conflicting formula: log10 conductivity span 6.301 > 1; kept highest conductivity row caltech_icsd_112252
caltech_icsd_18657,Li1.3Ti1.7Al0.3P3O12,,Li1.3 Ti1.7 Al0.3 P3 O12,0.00171,,,,,,,,,,,unknown,10.1021/acs.chemmater.9b04899,0,data/database/caltech/ionic_conductivity_database .csv,,,,lowest_extrapolation_temperature_K=na,,,18657,,,conflicting formula: log10 conductivity span 4.076 > 1; kept highest conductivity row liverpool_26_0020
caltech_icsd_19668,Li2HClO,,Li2 H1 Cl1 O1,1.4e-07,,,,,,,,,,,unknown,10.1021/acs.inorgchem.0c01631,0,data/database/caltech/ionic_conductivity_database .csv,,,,lowest_extrapolation_temperature_K=na,,,19668,,,conflicting formula: log10 conductivity span 2.455 > 1; kept highest conductivity row trv1_0014
caltech_icsd_19912,Li7La3Zr2O12,,Li7 La3 Zr2 O12,2.58e-05,,,,,,,,,,,unknown,10.1016/j.ssi.2020.115312,0,data/database/caltech/ionic_conductivity_database .csv,,,,lowest_extrapolation_temperature_K=na,,,19912,,,conflicting formula: log10 conductivity span 2.543 > 1; kept highest conductivity row caltech_icsd_422259
caltech_icsd_20208,Li3PO4,,Li3 P1 O4,9.8e-18,,,,,,,,,,,unknown,10.1006/jssc.1995.1140,0,data/database/caltech/ionic_conductivity_database .csv,,,,lowest_extrapolation_temperature_K=542,,,20208,,,conflicting formula: log10 conductivity span 4.252 > 1; kept highest conductivity row liverpool_541_0446
caltech_icsd_36124,LiScO2,,Li1 Sc1 O2,2.74e-17,,,,,,,,,,,unknown,10.1016/0167-2738(81)90021-7,0,data/database/caltech/ionic_conductivity_database .csv,,,,lowest_extrapolation_temperature_K=426,,,36124,,,conflicting formula: log10 conductivity span 6.562 > 1; kept highest conductivity row sg0
caltech_icsd_36778,Li1.3Ti1.7Al0.3P3O12,,Li1.3 Ti1.7 Al0.3 P3 O12,0.00045838,,,,,,,,,,,unknown,10.1016/j.ensm.2021.10.003,0,data/database/caltech/ionic_conductivity_database .csv,,,,lowest_extrapolation_temperature_K=na,,,36778,,,conflicting formula: log10 conductivity span 4.076 > 1; kept highest conductivity row liverpool_26_0020
caltech_icsd_36779,Li1.5Al0.5Ge1.5P3O12,,Li1.5 Al0.5 Ge1.5 P3 O12,0.0004,,,,,,,,,,,unknown,10.1111/j.1551-2916.2007.01827.x,0,data/database/caltech/ionic_conductivity_database .csv,,,,lowest_extrapolation_temperature_K=na,,,36779,,,conflicting formula: log10 conductivity span 1.521 > 1; kept highest conductivity row liverpool_892_0750
caltech_icsd_69763,LiGe2(PO4)3,,Li1 Ge2 P3 O12,4.83e-09,,,,,,,,,,,unknown,10.1021/acsami.8b00842,0,data/database/caltech/ionic_conductivity_database .csv,,,,lowest_extrapolation_temperature_K=na,,,69763,,,conflicting formula: log10 conductivity span 2.316 > 1; kept highest conductivity row liverpool_250_0209
caltech_icsd_91810,Li0.5La0.5Ti1O3,,Li0.5 La0.5 Ti1 O3,0.000309847,,,,,,,,,,,unknown,10.1557/proc-575-337,0,data/database/caltech/ionic_conductivity_database .csv,,,,lowest_extrapolation_temperature_K=na,,,91810,,,conflicting formula: log10 conductivity span 2.237 > 1; kept highest conductivity row caltech_icsd_165472
caltech_icsd_95979,LiTi2(PO4)3,,Li1 Ti2 P3 O12,7.61e-06,,,,,,,,,,,unknown,10.1021/acs.inorgchem.6b02274,0,data/database/caltech/ionic_conductivity_database .csv,,,,lowest_extrapolation_temperature_K=na,,,95979,,,conflicting formula: log10 conductivity span 2.274 > 1; kept highest conductivity row liverpool_313_0250
caltech_icsd_111758,Li4SnSe4,,Li4 Sn1 Se4,4.79e-08,,,,,,,,,,,unknown,10.1021/acs.chemmater.0c04150,0,data/database/caltech/ionic_conductivity_database .csv,,,,lowest_extrapolation_temperature_K=na,,,111758,,,conflicting formula: log10 conductivity span 2.621 > 1; kept highest conductivity row caltech_icsd_193768
caltech_icsd_120969,Li2HClO,,Li2 H1 Cl1 O1,6.77e-09,,,,,,,,,,,unknown,10.1016/j.jssc.2020.121263,0,data/database/caltech/ionic_conductivity_database .csv,,,,lowest_extrapolation_temperature_K=na,,,120969,,,conflicting formula: log10 conductivity span 2.455 > 1; kept highest conductivity row trv1_0014
caltech_icsd_122370,Li6PS5Br,,Li6 P1 S5 Br1,0.00023,,,,,,,,,,,unknown,10.1021/acs.chemmater.1c01170,0,data/database/caltech/ionic_conductivity_database .csv,,,,lowest_extrapolation_temperature_K=na,,,122370,,,conflicting formula: log10 conductivity span 2.060 > 1; kept highest conductivity row caltech_icsd_267193
caltech_icsd_130197,Li4SnS4,,Li4 Sn1 S4,1.43e-06,,,,,,,,,,,unknown,10.1021/acs.chemmater.9b01059,0,data/database/caltech/ionic_conductivity_database .csv,,,,lowest_extrapolation_temperature_K=na,,,130197,,,conflicting formula: log10 conductivity span 1.690 > 1; kept highest conductivity row kmv
caltech_icsd_133005,Li6PS5Br,,Li6 P1 S5 Br1,0.00153,,,,,,,,,,,unknown,10.1021/acs.chemmater.9b03852,0,data/database/caltech/ionic_conductivity_database .csv,,,,lowest_extrapolation_temperature_K=na,,,133005,,,conflicting formula: log10 conductivity span 2.060 > 1; kept highest conductivity row caltech_icsd_267193
caltech_icsd_154400,Li5La3Ta2O12,,Li5 La3 Ta2 O12,1.2e-06,,,,,,,,,,,garnet,10.1111/j.1151-2916.2003.tb03318.x,0,data/database/caltech/ionic_conductivity_database .csv,,,,lowest_extrapolation_temperature_K=313,,,154400,,,conflicting formula: log10 conductivity span 1.138 > 1; kept highest conductivity row caltech_icsd_259001
caltech_icsd_183684,Li7La3Zr2O12,,Li7 La3 Zr2 O12,1.63e-06,,,,,,,,,,,garnet,10.1016/j.jssc.2009.05.020,0,data/database/caltech/ionic_conductivity_database .csv,,,,lowest_extrapolation_temperature_K=na,,,183684,,,conflicting formula: log10 conductivity span 2.543 > 1; kept highest conductivity row caltech_icsd_422259
caltech_icsd_184230,Li7La3Zr2O12,,Li7 La3 Zr2 O12,2.85e-06,,,,,,,,,,,unknown,10.1016/j.materresbull.2012.01.027,0,data/database/caltech/ionic_conductivity_database .csv,,,,lowest_extrapolation_temperature_K=na,,,184230,,,conflicting formula: log10 conductivity span 2.543 > 1; kept highest conductivity row caltech_icsd_422259
caltech_icsd_192496,Li2B3PO8,,Li2 B3 P1 O8,5.17e-15,,,,,,,,,,,unknown,10.1039/c4dt01670j,0,data/database/caltech/ionic_conductivity_database .csv,,,,lowest_extrapolation_temperature_K=618,,,192496,,,conflicting formula: log10 conductivity span 11.003 > 1; kept highest conductivity row caltech_icsd_193168
caltech_icsd_234584,Li6PS5Br,,Li6 P1 S5 Br1,0.000701,,,,,,,,,,,argyrodites,10.1039/c7ta08581h,0,data/database/caltech/ionic_conductivity_database .csv,,,,lowest_extrapolation_temperature_K=na,,,234584,,,conflicting formula: log10 conductivity span 2.060 > 1; kept highest conductivity row caltech_icsd_267193
caltech_icsd_238687,Li7La3Zr2O12,,Li7 La3 Zr2 O12,9.9e-06,,,,,,,,,,,unknown,10.1016/j.ssi.2013.09.008,0,data/database/caltech/ionic_conductivity_database .csv,,,,lowest_extrapolation_temperature_K=na,,,238687,,,conflicting formula: log10 conductivity span 2.543 > 1; kept highest conductivity row caltech_icsd_422259
caltech_icsd_239303,Li3VO4,,Li3 V1 O4,4.37e-18,,,,,,,,,,,unknown,10.1039/c5ta07823g,0,data/database/caltech/ionic_conductivity_database .csv,,,,lowest_extrapolation_temperature_K=636,,,239303,,,conflicting formula: log10 conductivity span 11.582 > 1; kept highest conductivity row liverpool_716_0598
caltech_icsd_254044,Li0.5La0.5Ti1O3,,Li0.5 La0.5 Ti1 O3,0.000626,,,,,,,,,,,unknown,10.1016/j.jallcom.2017.05.278,0,data/database/caltech/ionic_conductivity_database .csv,,,,lowest_extrapolation_temperature_K=na,,,254044,,,conflicting formula: log10 conductivity span 2.237 > 1; kept highest conductivity row caltech_icsd_165472
caltech_icsd_257190,Li1.3Ti1.7Al0.3P3O12,,Li1.3 Ti1.7 Al0.3 P3 O12,0.0051,,,,,,,,,,,unknown,10.1016/j.ssi.2012.03.045,0,data/database/caltech/ionic_conductivity_database .csv,,,,lowest_extrapolation_temperature_K=na,,,257190,,,conflicting formula: log10 conductivity span 4.076 > 1; kept highest conductivity row liverpool_26_0020
caltech_icsd_259164,Li5La3Ta2O12,,Li5 La3 Ta2 O12,1.59e-05,,,,,,,,,,,unknown,10.1021/acs.inorgchem.7b00816,0,data/database/caltech/ionic_conductivity_database .csv,,,,lowest_extrapolation_temperature_K=na,,,259164,,,conflicting formula: log10 conductivity span 1.138 > 1; kept highest conductivity row caltech_icsd_259001
caltech_icsd_259202,Li6PS5Br,,Li6 P1 S5 Br1,0.00115,,,,,,,,,,,unknown,10.1021/jacs.7b06327,0,data/database/caltech/ionic_conductivity_database .csv,,,,lowest_extrapolation_temperature_K=na,,,259202,,,conflicting formula: log10 conductivity span 2.060 > 1; kept highest conductivity row caltech_icsd_267193
caltech_icsd_259204,Li6PS5I,,Li6 P1 S5 I1,1.3e-06,,,,,,,,,,,unknown,10.1021/jacs.7b06327,0,data/database/caltech/ionic_conductivity_database .csv,,,,lowest_extrapolation_temperature_K=na,,,259204,,,conflicting formula: log10 conductivity span 3.187 > 1; kept highest conductivity row liverpool_582_0479
caltech_icsd_259208,Li6PS5Br,,Li6 P1 S5 Br1,2.41e-05,,,,,,,,,,,unknown,10.1002/zaac.201100158,0,data/database/caltech/ionic_conductivity_database .csv,,,,lowest_extrapolation_temperature_K=na,,,259208,,,conflicting formula: log10 conductivity span 2.060 > 1; kept highest conductivity row caltech_icsd_267193
caltech_icsd_263764,Li1.5Al0.5Ge1.5P3O12,,Li1.5 Al0.5 Ge1.5 P3 O12,0.000286,,,,,,,,,,,unknown,10.1246/bcsj.65.2200,0,data/database/caltech/ionic_conductivity_database .csv,,,,lowest_extrapolation_temperature_K=na,,,263764,,,conflicting formula: log10 conductivity span 1.521 > 1; kept highest conductivity row liverpool_892_0750
caltech_icsd_263767,LiGe2(PO4)3,,Li1 Ge2 P3 O12,3.33e-07,,,,,,,,,,,unknown,10.1149/1.2220723,0,data/database/caltech/ionic_conductivity_database .csv,,,,lowest_extrapolation_temperature_K=na,,,263767,,,conflicting formula: log10 conductivity span 2.316 > 1; kept highest conductivity row liverpool_250_0209
caltech_icsd_403591,Li6PS5I,,Li6 P1 S5 I1,1.71e-06,,,,,,,,,,,unknown,10.1021/acs.chemmater.9b01857,0,data/database/caltech/ionic_conductivity_database .csv,,,,lowest_extrapolation_temperature_K=na,,,403591,,,conflicting formula: log10 conductivity span 3.187 > 1; kept highest conductivity row liverpool_582_0479
caltech_icsd_418489,Li6PS5I,,Li6 P1 S5 I1,4.1e-07,,,,,,,,,,,unknown,10.1002/zaac.201100158,0,data/database/caltech/ionic_conductivity_database .csv,,,,lowest_extrapolation_temperature_K=na,,,418489,,,conflicting formula: log10 conductivity span 3.187 > 1; kept highest conductivity row liverpool_582_0479
liverpool_5_0005,Li2HClO,,Li2 H1 Cl1 O1,7.11e-08,,,,,,,,,,,Anti-Perovskite,10.1002/aenm.201700971,0,data/database/liverpool/LiIonDatabase.csv,,,,source_id=5; measured_temperature_C=26; chemical_family=Oxides and Other Anions,,,,,,conflicting formula: log10 conductivity span 2.455 > 1; kept highest conductivity row trv1_0014
liverpool_17_0011,Li7La3Zr2O12,,Li7 La3 Zr2 O12,0.000511,,,,,,,,,,,Garnet,10.1002/anie.200701144,0,data/database/liverpool/LiIonDatabase.csv,,,,source_id=17; measured_temperature_C=24.85; chemical_family=Oxides,,,,,,conflicting formula: log10 conductivity span 2.543 > 1; kept highest conductivity row caltech_icsd_422259
liverpool_27_0021,Li1.3Ti1.7Al0.3P3O12,,Li1.3 Ti1.7 Al0.3 P3 O12,0.00121,,,,,,,,,,,NASICON,10.1016/j.ssi.2016.07.010,0,data/database/liverpool/LiIonDatabase.csv,,,,source_id=27; measured_temperature_C=24.85; chemical_family=Oxides,,,,,,conflicting formula: log10 conductivity span 4.076 > 1; kept highest conductivity row liverpool_26_0020
liverpool_35_0026,LiTi2(PO4)3,,Li1 Ti2 P3 O12,3.83e-07,,,,,,,,,,,NASICON,10.1021/jp973296c,0,data/database/liverpool/LiIonDatabase.csv,,,,source_id=35; measured_temperature_C=24.85; chemical_family=Oxides,,,,,,conflicting formula: log10 conductivity span 2.274 > 1; kept highest conductivity row liverpool_313_0250
liverpool_98_0079,Li1.3Ti1.7Al0.3P3O12,,Li1.3 Ti1.7 Al0.3 P3 O12,5.2e-07,,,,,,,,,,,NASICON,10.1007/s11581-007-0197-5,0,data/database/liverpool/LiIonDatabase.csv,,,,source_id=98; measured_temperature_C=25; chemical_family=Oxides,,,,,,conflicting formula: log10 conductivity span 4.076 > 1; kept highest conductivity row liverpool_26_0020
liverpool_115_0095,Li0.5La0.5Ti1O3,,Li0.5 La0.5 Ti1 O3,5.8e-06,,,,,,,,,,,Perovskite,10.1016/j.jallcom.2009.07.091,0,data/database/liverpool/LiIonDatabase.csv,,,,source_id=115; measured_temperature_C=30; chemical_family=Oxides,,,,,,conflicting formula: log10 conductivity span 2.237 > 1; kept highest conductivity row caltech_icsd_165472
liverpool_158_0128,Li1.4P0.6S2.2,,Li1.4 P0.6 S2.2,0.002,,,,,,,,,,,Glass,10.1016/j.jpowsour.2008.09.044,0,data/database/liverpool/LiIonDatabase.csv,,,,source_id=158; measured_temperature_C=25; chemical_family=Sulphides,,,,,,conflicting formula: log10 conductivity span 1.839 > 1; kept highest conductivity row liverpool_147_0119
liverpool_181_0150,Li1.4P0.6S2.2,,Li1.4 P0.6 S2.2,4.64e-05,,,,,,,,,,,Glass,10.1016/j.ssi.2006.07.017,0,data/database/liverpool/LiIonDatabase.csv,,,,source_id=181; measured_temperature_C=25; chemical_family=Sulphides,,,,,,conflicting formula: log10 conductivity span 1.839 > 1; kept highest conductivity row liverpool_147_0119
liverpool_239_0198,Li5La3Ta2O12,,Li5 La3 Ta2 O12,1.51e-06,,,,,,,,,,,Garnet,10.1016/j.ssi.2009.11.015,0,data/database/liverpool/LiIonDatabase.csv,,,,source_id=239; measured_temperature_C=25; chemical_family=Oxides,,,,,,conflicting formula: log10 conductivity span 1.138 > 1; kept highest conductivity row caltech_icsd_259001
liverpool_249_0208,Li1.5Al0.5Ge1.5P3O12,,Li1.5 Al0.5 Ge1.5 P3 O12,0.000218,,,,,,,,,,,NASICON,10.1016/s0167-2738(97)00434-7,0,data/database/liverpool/LiIonDatabase.csv,,,,source_id=249; measured_temperature_C=25; chemical_family=Oxides,,,,,,conflicting formula: log10 conductivity span 1.521 > 1; kept highest conductivity row liverpool_892_0750
liverpool_339_0273,Li1.3Hf1.7In0.3P3O12,,Li1.3 Hf1.7 In0.3 P3 O12,1e-05,,,,,,,,,,,NASICON,10.1016/0167-2738(86)90179-7,0,data/database/liverpool/LiIonDatabase.csv,,,,source_id=339; measured_temperature_C=25; chemical_family=Oxides,,,,,,conflicting formula: log10 conductivity span 1.152 > 1; kept highest conductivity row liverpool_365_0295
liverpool_391_0321,LiZr2(PO4)3,,Li1 Zr2 P3 O12,5e-08,,,,,,,,,,,NASICON,10.1016/j.jpowsour.2013.03.175,0,data/database/liverpool/LiIonDatabase.csv,,,,source_id=391; measured_temperature_C=25; chemical_family=Oxides,,,,,,conflicting formula: log10 conductivity span 3.519 > 1; kept highest conductivity row liverpool_387_0317
liverpool_441_0365,LiGe2(PO4)3,,Li1 Ge2 P3 O12,7.2e-07,,,,,,,,,,,NASICON,10.1021/jp9085602,0,data/database/liverpool/LiIonDatabase.csv,,,,source_id=441; measured_temperature_C=25; chemical_family=Oxides,,,,,,conflicting formula: log10 conductivity span 2.316 > 1; kept highest conductivity row liverpool_250_0209
liverpool_451_0369,Li1.3Ti1.7Al0.3P3O12,,Li1.3 Ti1.7 Al0.3 P3 O12,0.00216,,,,,,,,,,,NASICON,10.1149/1.2086597,0,data/database/liverpool/LiIonDatabase.csv,,,,source_id=451; measured_temperature_C=25; chemical_family=Oxides,,,,,,conflicting formula: log10 conductivity span 4.076 > 1; kept highest conductivity row liverpool_26_0020
liverpool_496_0412,Li1.3Ti1.7Al0.3P3O12,,Li1.3 Ti1.7 Al0.3 P3 O12,0.003,,,,,,,,,,,NASICON,10.1016/s0955-2219(99)00055-2,0,data/database/liverpool/LiIonDatabase.csv,,,,source_id=496; measured_temperature_C=25; chemical_family=Oxides,,,,,,conflicting formula: log10 conductivity span 4.076 > 1; kept highest conductivity row liverpool_26_0020
liverpool_534_0440,LiTi2(PO4)3,,Li1 Ti2 P3 O12,4e-07,,,,,,,,,,,NASICON,10.1016/0167-2738(94)90332-8,0,data/database/liverpool/LiIonDatabase.csv,,,,source_id=534; measured_temperature_C=30; chemical_family=Oxides,,,,,,conflicting formula: log10 conductivity span 2.274 > 1; kept highest conductivity row liverpool_313_0250
liverpool_535_0441,LiZr2(PO4)3,,Li1 Zr2 P3 O12,5e-08,,,,,,,,,,,NASICON,10.1016/0167-2738(94)90332-8,0,data/database/liverpool/LiIonDatabase.csv,,,,source_id=535; measured_temperature_C=30; chemical_family=Oxides,,,,,,conflicting formula: log10 conductivity span 3.519 > 1; kept highest conductivity row liverpool_387_0317
liverpool_561_0460,Li6PS5Br,,Li6 P1 S5 Br1,0.00019,,,,,,,,,,,Argyrodite,10.1021/acsaem.8b00280,0,data/database/liverpool/LiIonDatabase.csv,,,,source_id=561; measured_temperature_C=25; chemical_family=Sulphides and Other Anions,,,,,,conflicting formula: log10 conductivity span 2.060 > 1; kept highest conductivity row caltech_icsd_267193
liverpool_604_0500,Li0.5La0.5Ti1O3,,Li0.5 La0.5 Ti1 O3,0.001,,,,,,,,,,,Perovskite,10.1016/0167-2738(94)90309-3,0,data/database/liverpool/LiIonDatabase.csv,,,,source_id=604; measured_temperature_C=25; chemical_family=Oxides,,,,,,conflicting formula: log10 conductivity span 2.237 > 1; kept highest conductivity row caltech_icsd_165472
liverpool_683_0567,Li0.36La0.55Ti1O3,,Li0.36 La0.55 Ti1 O3,2e-05,,,,,,,,,,,Perovskite,10.1021/cm9810382,0,data/database/liverpool/LiIonDatabase.csv,,,,source_id=683; measured_temperature_C=30; chemical_family=Oxides,,,,,,conflicting formula: log10 conductivity span 1.537 > 1; kept highest conductivity row 2lu
liverpool_701_0585,Li5I2N,,Li5 I2 N1,1.5e-07,,,,,,,,,,,Other,10.1002/anie.198000741,0,data/database/liverpool/LiIonDatabase.csv,,,,source_id=701; measured_temperature_C=25; chemical_family=Halides,,,,,,conflicting formula: log10 conductivity span 1.057 > 1; kept highest conductivity row caltech_icsd_16800
liverpool_705_0588,Li4GeO4,,Li4 Ge1 O4,3.1e-12,,,,,,,,,,,LISICON,10.1016/0025-5408(76)90235-x,0,data/database/liverpool/LiIonDatabase.csv,,,,source_id=705; measured_temperature_C=25; chemical_family=Oxides,,,,,,conflicting formula: log10 conductivity span 6.301 > 1; kept highest conductivity row caltech_icsd_112252
liverpool_783_0653,Li2PS3,,Li4 P2 S6,1.6e-10,,,,,,,,,,,Thio-LISICON,10.1021/acs.chemmater.6b04175,0,data/database/liverpool/LiIonDatabase.csv,,,,source_id=783; measured_temperature_C=25; chemical_family=Sulphides,,,,,,conflicting formula: log10 conductivity span 3.172 > 1; kept highest conductivity row caltech_icsd_242170
liverpool_829_0692,Li1.5Al0.5Ge1.5P3O12,,Li1.5 Al0.5 Ge1.5 P3 O12,0.00443,,,,,,,,,,,NASICON,10.1016/j.jpowsour.2009.11.037,0,data/database/liverpool/LiIonDatabase.csv,,,,source_id=829; measured_temperature_C=26.58; chemical_family=Oxides,,,,,,conflicting formula: log10 conductivity span 1.521 > 1; kept highest conductivity row liverpool_892_0750
liverpool_832_0695,Li1.5Al0.5Ge1.5P3O12,,Li1.5 Al0.5 Ge1.5 P3 O12,0.00526,,,,,,,,,,,NASICON,10.1149/1.2988731,0,data/database/liverpool/LiIonDatabase.csv,,,,source_id=832; measured_temperature_C=27.94; chemical_family=Oxides,,,,,,conflicting formula: log10 conductivity span 1.521 > 1; kept highest conductivity row liverpool_892_0750
liverpool_867_0725,Li7La3Zr2O12,,Li7 La3 Zr2 O12,2.3e-05,,,,,,,,,,,Garnet,10.1016/j.jpowsour.2012.02.031,0,data/database/liverpool/LiIonDatabase.csv,,,,source_id=867; measured_temperature_C=29; chemical_family=Oxides,,,,,,conflicting formula: log10 conductivity span 2.543 > 1; kept highest conductivity row caltech_icsd_422259
