Repository: Saberg1001/ML-SBE

# IonConductivity

本项目基于化学式和组成描述符研究锂离子电解质电导率。目前可运行模型均为
`log10(Ionic conductivity (S cm-1))` 绝对值回归；趋势分类模型已保留，
trend-v3 使用材料 A 的已知电导率和同文献可比材料对预测 `log10(σ_B)`，再派生
绝对变化与变化比例。趋势模型必须使用经复核的配对表和 DOI/重复公式连通分组划分。

## 目录结构

```text
config/
├── chemistry/                 氧化态与离子半径规则
└── taxonomy/                  待建立的Family规范词表

data/
├── obelix/raw/                OBLiX all、文献推荐划分及CIF
├── experimental/             113条实验数据及人工标注
├── prediction_inputs/        无训练标签的待预测配方
└── splits/                    固定ID/分组划分manifest

main/                          清洗、特征、划分、训练和预测代码
runs/                          运行索引、每次模型运行及其预测
reports/                       筛选后的正式表格和图片
archive/                       只读历史模型和旧预测

File: data/absolute/data-absolute-v2.csv (part 7 of 8)
ID,Reduced Composition,Z,True Composition,Ionic conductivity (S cm-1),IC (Total),IC (Bulk),Space group,Space group #,a,b,c,alpha,beta,gamma,Family,DOI,Checked,Ref,Cif ID,Cif ref_1,Cif ref_2,note,close match,close match DOI,ICSD ID,Laskowski ID,Liion ID
liverpool_46_0035,Li6.5La3Zr1.5Ta0.5O12,,Li6.5 La3 Zr1.5 Ta0.5 O12,0.000794,,,,,,,,,,,Garnet,10.3389/fenrg.2016.00028,0,data/database/liverpool/LiIonDatabase.csv,,,,source_id=46; measured_temperature_C=26.85; chemical_family=Oxides,,,,,
liverpool_60_0044,Li0.36La0.55Ti0.992Al0.008O3,,Li0.36 La0.55 Ti0.992 Al0.008 O3,0.000654,,,,,,,,,,,Perovskite,10.1007/bf02375549,0,data/database/liverpool/LiIonDatabase.csv,,,,source_id=60; measured_temperature_C=25; chemical_family=Oxides,,,,,
liverpool_64_0048,Li0.022La0.117Ti0.208Al0.001O0.626,,Li0.022 La0.117 Ti0.208 Al0.001 O0.626,0.00126,,,,,,,,,,,Perovskite,10.1007/bf02378009,0,data/database/liverpool/LiIonDatabase.csv,,,,source_id=64; measured_temperature_C=30; chemical_family=Oxides,,,,,
liverpool_79_0061,Li0.24La0.59Ti1O3,,Li0.24 La0.59 Ti1 O3,0.000166,,,,,,,,,,,Perovskite,10.1007/s10717-007-0032-5,0,data/database/liverpool/LiIonDatabase.csv,,,,source_id=79; measured_temperature_C=23; chemical_family=Oxides,,,,,
liverpool_86_0067,Li0.8Sb0.72P0.48S2.68,,Li0.8 Sb0.72 P0.48 S2.68,1.6e-07,,,,,,,,,,,Glass,10.1007/s11581-006-0054-y,0,data/database/liverpool/LiIonDatabase.csv,,,,source_id=86; measured_temperature_C=25; chemical_family=Sulphides,,,,,
liverpool_103_0083,Li1P0.9I0.1O2.7,,Li1 P0.9 I0.1 O2.7,0.000398,,,,,,,,,,,Glass,10.1007/s11581-008-0252-x,0,data/database/liverpool/LiIonDatabase.csv,,,,source_id=103; measured_temperature_C=25; chemical_family=Oxides and Other Anions,,,,,
liverpool_106_0086,Li0.5P1Cl0.5O2.5,,Li0.5 P1 Cl0.5 O2.5,6.83e-08,,,,,,,,,,,Glass,10.1007/s11581-008-0276-2,0,data/database/liverpool/LiIonDatabase.csv,,,,source_id=106; measured_temperature_C=30; chemical_family=Oxides and Other Anions,,,,,
liverpool_122_0102,Li25Al(P12O37)2,,Li100 Al4 P96 O296,3.16e-09,,,,,,,,,,,Glass,10.1016/j.jeurceramsoc.2008.12.016,0,data/database/liverpool/LiIonDatabase.csv,,,,source_id=122; measured_temperature_C=25; chemical_family=Oxides,,,,,
liverpool_128_0108,Li50Al3P47O147,,Li100 Al6 P94 O294,5.75e-09,,,,,,,,,,,Glass,10.1016/j.jeurceramsoc.2008.12.016,0,data/database/liverpool/LiIonDatabase.csv,,,,source_id=128; measured_temperature_C=25; chemical_family=Oxides,,,,,
liverpool_129_0109,Li25Al2P23O73,,Li100 Al8 P92 O292,9.12e-09,,,,,,,,,,,Glass,10.1016/j.jeurceramsoc.2008.12.016,0,data/database/liverpool/LiIonDatabase.csv,,,,source_id=129; measured_temperature_C=25; chemical_family=Oxides,,,,,
liverpool_134_0110,Li0.72Ga0.098Ge0.441S1.239I0.3,,Li0.72 Ga0.098 Ge0.441 S1.239 I0.3,0.000291,,,,,,,,,,,Glass,10.1016/j.ssi.2007.10.011,0,data/database/liverpool/LiIonDatabase.csv,,,,source_id=134; measured_temperature_C=25; chemical_family=Sulphides and Other Anions,,,,,
liverpool_135_0111,Li0.6Ga0.14Ge0.63S1.77,,Li0.6 Ga0.14 Ge0.63 S1.77,1.89e-06,,,,,,,,,,,Glass,10.1016/j.ssi.2007.10.011,0,data/database/liverpool/LiIonDatabase.csv,,,,source_id=135; measured_temperature_C=25; chemical_family=Sulphides and Other Anions,,,,,
liverpool_147_0119,Li1.4P0.6S2.2,,Li1.4 P0.6 S2.2,0.0032,,,,,,,,,,,Glass,10.1016/j.jpowsour.2006.04.037,0,data/database/liverpool/LiIonDatabase.csv,,,,source_id=147; measured_temperature_C=25; chemical_family=Sulphides,,,,,
liverpool_149_0121,Li1.6P0.4S1.8,,Li1.6 P0.4 S1.8,0.00112,,,,,,,,,,,Glass,10.1016/j.jpowsour.2006.04.037,0,data/database/liverpool/LiIonDatabase.csv,,,,source_id=149; measured_temperature_C=25; chemical_family=Sulphides,,,,,
liverpool_150_0122,Li1.75P0.25S1.5,,Li1.75 P0.25 S1.5,0.00021,,,,,,,,,,,Glass,10.1016/j.jpowsour.2006.04.037,0,data/database/liverpool/LiIonDatabase.csv,,,,source_id=150; measured_temperature_C=25; chemical_family=Sulphides,,,,,
liverpool_153_0124,Li1.15P0.6Cl0.25O1.95,,Li1.15 P0.6 Cl0.25 O1.95,2.45e-06,,,,,,,,,,,Glass,10.1016/j.jpowsour.2008.07.089,0,data/database/liverpool/LiIonDatabase.csv,,,,source_id=153; measured_temperature_C=23.66; chemical_family=Oxides and Other Anions,,,,,
liverpool_169_0138,Li1.4Ti0.528Al0.4Ge1.072P3O12,,Li1.4 Ti0.528 Al0.4 Ge1.072 P3 O12,0.000676,,,,,,,,,,,NASICON,10.1016/j.ssi.2004.05.009,0,data/database/liverpool/LiIonDatabase.csv,,,,source_id=169; measured_temperature_C=21; chemical_family=Oxides,,,,,
liverpool_172_0141,Li1.4Ti1.6Al0.4P3O12,,Li1.4 Ti1.6 Al0.4 P3 O12,0.000917,,,,,,,,,,,NASICON,10.1016/j.ssi.2006.04.010,0,data/database/liverpool/LiIonDatabase.csv,,,,source_id=172; measured_temperature_C=21; chemical_family=Oxides,,,,,
liverpool_185_0152,Li1Ga0.1Ge0.45S1.55,,Li1 Ga0.1 Ge0.45 S1.55,6.7e-05,,,,,,,,,,,Glass,10.1016/j.ssi.2007.10.011,0,data/database/liverpool/LiIonDatabase.csv,,,,source_id=185; measured_temperature_C=28; chemical_family=Sulphides,,,,,
liverpool_189_0154,Li0.8Ga0.12Ge0.54S1.66,,Li0.8 Ga0.12 Ge0.54 S1.66,2.87e-06,,,,,,,,,,,Glass,10.1016/j.ssi.2007.10.011,0,data/database/liverpool/LiIonDatabase.csv,,,,source_id=189; measured_temperature_C=21; chemical_family=Sulphides,,,,,
liverpool_235_0194,Li0.24La0.59Ti1O3,,Li0.24 La0.59 Ti1 O3,7.6e-05,,,,,,,,,,,Perovskite,10.1016/j.ssi.2009.08.002,0,data/database/liverpool/LiIonDatabase.csv,,,,source_id=235; measured_temperature_C=29; chemical_family=Oxides,,,,,
liverpool_246_0205,Li4.2Ga0.2Ge0.8S4,,Li4.2 Ga0.2 Ge0.8 S4,6.5e-05,,,,,,,,,,,Thio-LISICON,10.1016/s0167-2738(00)00277-0,0,data/database/liverpool/LiIonDatabase.csv,,,,source_id=246; measured_temperature_C=25; chemical_family=Sulphides,,,,,
liverpool_248_0207,Li1.076Ti1.462Al0.6923P3O12,,Li1.076 Ti1.462 Al0.6923 P3 O12,0.000825,,,,,,,,,,,NASICON,10.1016/s0167-2738(97)00018-0,0,data/database/liverpool/LiIonDatabase.csv,,,,source_id=248; measured_temperature_C=21; chemical_family=Oxides,,,,,
liverpool_250_0209,LiGe2(PO4)3,,Li1 Ge2 P3 O12,1e-06,,,,,,,,,,,NASICON,10.1016/s0167-2738(97)00434-7,0,data/database/liverpool/LiIonDatabase.csv,,,,source_id=250; measured_temperature_C=21.23; chemical_family=Oxides,,,,,
liverpool_255_0214,Li6P3O10F,,Li120 P60 O200 F20,4.4e-07,,,,,,,,,,,Glass,10.1134/s1023193509050048,0,data/database/liverpool/LiIonDatabase.csv,,,,source_id=255; measured_temperature_C=25; chemical_family=Oxides and Other Anions,,,,,
liverpool_268_0219,Li9AlSiO8,,Li9 Al1 Si1 O8,2.3e-07,,,,,,,,,,,Glass,10.1149/1.1836980,0,data/database/liverpool/LiIonDatabase.csv,,,,source_id=268; measured_temperature_C=30; chemical_family=Oxides,,,,,
liverpool_289_0233,Ba0.5Sr0.5Li6La2Ta2O12,,Ba0.5 Sr0.5 Li6 La2 Ta2 O12,8.08e-06,,,,,,,,,,,Garnet,10.1149/1.2800764,0,data/database/liverpool/LiIonDatabase.csv,,,,source_id=289; measured_temperature_C=20; chemical_family=Oxides,,,,,
liverpool_302_0239,Li133B33P34(H44S45)3,,Li133 B33 P34 H132 S135,0.00143,,,,,,,,,,,Glass,10.1016/j.jpowsour.2012.12.001,0,data/database/liverpool/LiIonDatabase.csv,,,,source_id=302; measured_temperature_C=25; chemical_family=Sulphides and Other Anions,,,,,
liverpool_311_0248,Li1.3Sc0.1Ti1.7Al0.2P3O12,,Li1.3 Sc0.1 Ti1.7 Al0.2 P3 O12,0.000269,,,,,,,,,,,NASICON,10.1007/s10008-012-1780-x,0,data/database/liverpool/LiIonDatabase.csv,,,,source_id=311; measured_temperature_C=25; chemical_family=Oxides,,,,,
liverpool_313_0250,LiTi2(PO4)3,,Li1 Ti2 P3 O12,7.2e-05,,,,,,,,,,,NASICON,10.1007/s11164-013-1348-0,0,data/database/liverpool/LiIonDatabase.csv,,,,source_id=313; measured_temperature_C=25; chemical_family=Oxides,,,,,
liverpool_326_0262,LiHfTi(PO4)3,,Li1 Hf1 Ti1 P3 O12,5.63e-07,,,,,,,,,,,NASICON,10.1016/0025-5408(89)90129-3,0,data/database/liverpool/LiIonDatabase.csv,,,,source_id=326; measured_temperature_C=23; chemical_family=Oxides,,,,,
liverpool_327_0263,Li0.2Zr1.2Nb0.8P3O12,,Li0.2 Zr1.2 Nb0.8 P3 O12,2.38e-07,,,,,,,,,,,NASICON,10.1016/0025-5408(89)90129-3,0,data/database/liverpool/LiIonDatabase.csv,,,,source_id=327; measured_temperature_C=25; chemical_family=Oxides,,,,,
liverpool_332_0266,Li1.6Ti1.4Ga0.6P3O12,,Li1.6 Ti1.4 Ga0.6 P3 O12,1.3e-05,,,,,,,,,,,NASICON,10.1016/0167-2738(86)90176-1,0,data/database/liverpool/LiIonDatabase.csv,,,,source_id=332; measured_temperature_C=25; chemical_family=Oxides,,,,,
liverpool_333_0267,Li1.2Sc0.2Ti1.8P3O12,,Li1.2 Sc0.2 Ti1.8 P3 O12,0.000246,,,,,,,,,,,NASICON,10.1016/0167-2738(86)90179-7,0,data/database/liverpool/LiIonDatabase.csv,,,,source_id=333; measured_temperature_C=25; chemical_family=Oxides,,,,,
liverpool_334_0268,Li1.8Sc0.8Ti1.2P3O12,,Li1.8 Sc0.8 Ti1.2 P3 O12,0.00088,,,,,,,,,,,NASICON,10.1016/0167-2738(86)90179-7,0,data/database/liverpool/LiIonDatabase.csv,,,,source_id=334; measured_temperature_C=25; chemical_family=Oxides,,,,,
liverpool_337_0271,Li1.2Zr0.2Sc0.2Ti1.6P3O12,,Li1.2 Zr0.2 Sc0.2 Ti1.6 P3 O12,0.00012,,,,,,,,,,,NASICON,10.1016/0167-2738(86)90179-7,0,data/database/liverpool/LiIonDatabase.csv,,,,source_id=337; measured_temperature_C=25; chemical_family=Oxides,,,,,
liverpool_341_0275,Li1.2Zr1.5Sc0.2Ti0.2P3O12,,Li1.2 Zr1.5 Sc0.2 Ti0.2 P3 O12,3.1e-07,,,,,,,,,,,NASICON,10.1016/0167-2738(86)90179-7,0,data/database/liverpool/LiIonDatabase.csv,,,,source_id=341; measured_temperature_C=25; chemical_family=Oxides,,,,,
liverpool_343_0277,Li1Zr1.5Ti0.5P3O12,,Li1 Zr1.5 Ti0.5 P3 O12,6.2e-08,,,,,,,,,,,NASICON,10.1016/0167-2738(86)90179-7,0,data/database/liverpool/LiIonDatabase.csv,,,,source_id=343; measured_temperature_C=25; chemical_family=Oxides,,,,,
liverpool_346_0279,LiZrTi(PO4)3,,Li1 Zr1 Ti1 P3 O12,4e-08,,,,,,,,,,,NASICON,10.1016/0167-2738(86)90179-7,0,data/database/liverpool/LiIonDatabase.csv,,,,source_id=346; measured_temperature_C=25; chemical_family=Oxides,,,,,
liverpool_359_0289,Li1.6Ti1.4Cr0.6P3O12,,Li1.6 Ti1.4 Cr0.6 P3 O12,0.000147,,,,,,,,,,,NASICON,10.1149/1.2086597,0,data/database/liverpool/LiIonDatabase.csv,,,,source_id=359; measured_temperature_C=25; chemical_family=Oxides,,,,,
liverpool_360_0290,Li1.3Ti1.7Cr0.3P3O12,,Li1.3 Ti1.7 Cr0.3 P3 O12,3.53e-05,,,,,,,,,,,NASICON,10.1149/1.2086597,0,data/database/liverpool/LiIonDatabase.csv,,,,source_id=360; measured_temperature_C=25; chemical_family=Oxides,,,,,
liverpool_361_0291,Li1.3Cr0.3Ge1.7P3O12,,Li1.3 Cr0.3 Ge1.7 P3 O12,3.69e-05,,,,,,,,,,,NASICON,10.1016/0167-2738(88)90368-2,0,data/database/liverpool/LiIonDatabase.csv,,,,source_id=361; measured_temperature_C=25; chemical_family=Oxides,,,,,
liverpool_362_0292,Li3Sc1.6Al0.4P3O12,,Li3 Sc1.6 Al0.4 P3 O12,1.28e-05,,,,,,,,,,,NASICON,10.1016/0167-2738(93)90015-u,0,data/database/liverpool/LiIonDatabase.csv,,,,source_id=362; measured_temperature_C=25; chemical_family=Oxides,,,,,
liverpool_363_0293,Li1.2Hf1.8Fe0.2P3O12,,Li1.2 Hf1.8 Fe0.2 P3 O12,0.00017,,,,,,,,,,,NASICON,10.1016/0167-2738(93)90387-i,0,data/database/liverpool/LiIonDatabase.csv,,,,source_id=363; measured_temperature_C=25; chemical_family=Oxides,,,,,
liverpool_364_0294,Li1.2Hf1.8In0.2P3O12,,Li1.2 Hf1.8 In0.2 P3 O12,0.000132,,,,,,,,,,,NASICON,10.1016/0167-2738(93)90387-i,0,data/database/liverpool/LiIonDatabase.csv,,,,source_id=364; measured_temperature_C=25; chemical_family=Oxides,,,,,
liverpool_365_0295,Li1.3Hf1.7In0.3P3O12,,Li1.3 Hf1.7 In0.3 P3 O12,0.000142,,,,,,,,,,,NASICON,10.1016/0167-2738(93)90387-i,0,data/database/liverpool/LiIonDatabase.csv,,,,source_id=365; measured_temperature_C=25; chemical_family=Oxides,,,,,
liverpool_369_0299,Li1.2Y0.2Hf1.8P3O12,,Li1.2 Y0.2 Hf1.8 P3 O12,3.19e-05,,,,,,,,,,,NASICON,10.1016/0167-2738(93)90387-i,0,data/database/liverpool/LiIonDatabase.csv,,,,source_id=369; measured_temperature_C=25; chemical_family=Oxides,,,,,
liverpool_370_0300,Li1.1Y0.1Hf1.9P3O12,,Li1.1 Y0.1 Hf1.9 P3 O12,9.18e-05,,,,,,,,,,,NASICON,10.1016/0167-2738(93)90387-i,0,data/database/liverpool/LiIonDatabase.csv,,,,source_id=370; measured_temperature_C=25; chemical_family=Oxides,,,,,
liverpool_371_0301,Li1.2Hf1.8Sc0.2P3O12,,Li1.2 Hf1.8 Sc0.2 P3 O12,5.86e-05,,,,,,,,,,,NASICON,10.1016/0167-2738(93)90387-i,0,data/database/liverpool/LiIonDatabase.csv,,,,source_id=371; measured_temperature_C=25; chemical_family=Oxides,,,,,
liverpool_375_0305,Li1.4Hf1.6Sc0.4P3O12,,Li1.4 Hf1.6 Sc0.4 P3 O12,6.17e-05,,,,,,,,,,,NASICON,10.1016/0167-2738(93)90387-i,0,data/database/liverpool/LiIonDatabase.csv,,,,source_id=375; measured_temperature_C=25; chemical_family=Oxides,,,,,
liverpool_383_0313,Li1.2Hf1.8Cr0.2P3O12,,Li1.2 Hf1.8 Cr0.2 P3 O12,2.54e-07,,,,,,,,,,,NASICON,10.1016/0167-2738(93)90387-i,0,data/database/liverpool/LiIonDatabase.csv,,,,source_id=383; measured_temperature_C=25; chemical_family=Oxides,,,,,
liverpool_384_0314,Li1.5Hf1.5Cr0.5P3O12,,Li1.5 Hf1.5 Cr0.5 P3 O12,1.18e-07,,,,,,,,,,,NASICON,10.1016/0167-2738(93)90387-i,0,data/database/liverpool/LiIonDatabase.csv,,,,source_id=384; measured_temperature_C=25; chemical_family=Oxides,,,,,
liverpool_385_0315,Li1.1Hf1.9Cr0.1P3O12,,Li1.1 Hf1.9 Cr0.1 P3 O12,9.35e-08,,,,,,,,,,,NASICON,10.1016/0167-2738(93)90387-i,0,data/database/liverpool/LiIonDatabase.csv,,,,source_id=385; measured_temperature_C=25; chemical_family=Oxides,,,,,
liverpool_386_0316,Li1.3Eu0.3Ti1.7P3O12,,Li1.3 Eu0.3 Ti1.7 P3 O12,6e-05,,,,,,,,,,,NASICON,10.1016/0167-2738(94)90299-2,0,data/database/liverpool/LiIonDatabase.csv,,,,source_id=386; measured_temperature_C=25; chemical_family=Oxides,,,,,
liverpool_387_0317,LiZr2(PO4)3,,Li1 Zr2 P3 O12,3.3e-06,,,,,,,,,,,NASICON,10.1016/0167-2738(90)90188-w,0,data/database/liverpool/LiIonDatabase.csv,,,,source_id=387; measured_temperature_C=25; chemical_family=Oxides,,,,,
liverpool_388_0318,LiHf2(PO4)3,,Li1 Hf2 P3 O12,3.8e-06,,,,,,,,,,,NASICON,10.1016/b978-0-08-021592-1.50024-6,0,data/database/liverpool/LiIonDatabase.csv,,,,source_id=388; measured_temperature_C=25; chemical_family=Oxides,,,,,
liverpool_397_0327,Li1.02Y0.02Zr1.98P3O12,,Li1.02 Y0.02 Zr1.98 P3 O12,1.15e-07,,,,,,,,,,,NASICON,10.1016/j.ssi.2003.12.037,0,data/database/liverpool/LiIonDatabase.csv,,,,source_id=397; measured_temperature_C=25; chemical_family=Oxides,,,,,
liverpool_398_0328,Li0.9Zr1.9Nb0.1P3O12,,Li0.9 Zr1.9 Nb0.1 P3 O12,1.35e-06,,,,,,,,,,,NASICON,10.1016/j.ssi.2003.12.037,0,data/database/liverpool/LiIonDatabase.csv,,,,source_id=398; measured_temperature_C=25; chemical_family=Oxides,,,,,
liverpool_399_0329,Li0.98Zr1.98Nb0.02P3O12,,Li0.98 Zr1.98 Nb0.02 P3 O12,2.5e-07,,,,,,,,,,,NASICON,10.1016/j.ssi.2003.12.037,0,data/database/liverpool/LiIonDatabase.csv,,,,source_id=399; measured_temperature_C=25; chemical_family=Oxides,,,,,
liverpool_404_0333,Li1.4Ti1.4Al0.4Ge0.2P3O12,,Li1.4 Ti1.4 Al0.4 Ge0.2 P3 O12,0.00129,,,,,,,,,,,NASICON,10.1016/j.ssi.2013.09.022,0,data/database/liverpool/LiIonDatabase.csv,,,,source_id=404; measured_temperature_C=25; chemical_family=Oxides,,,,,
liverpool_405_0334,Li1.4Ti0.4Al0.4Ge1.2P3O12,,Li1.4 Ti0.4 Al0.4 Ge1.2 P3 O12,0.000343,,,,,,,,,,,NASICON,10.1016/j.ssi.2013.09.022,0,data/database/liverpool/LiIonDatabase.csv,,,,source_id=405; measured_temperature_C=25; chemical_family=Oxides,,,,,
liverpool_406_0335,Li1.4Al0.4Ge1.6P3O12,,Li1.4 Al0.4 Ge1.6 P3 O12,0.000177,,,,,,,,,,,NASICON,10.1016/j.ssi.2013.09.022,0,data/database/liverpool/LiIonDatabase.csv,,,,source_id=406; measured_temperature_C=25; chemical_family=Oxides,,,,,
liverpool_421_0347,Li1.7Al0.7Ge1.3P3O12,,Li1.7 Al0.7 Ge1.3 P3 O12,0.00015,,,,,,,,,,,NASICON,10.1016/s0955-2219(99)00055-2,0,data/database/liverpool/LiIonDatabase.csv,,,,source_id=421; measured_temperature_C=25; chemical_family=Oxides,,,,,
liverpool_425_0351,Li1.7Ti1.3Al0.7P3O12,,Li1.7 Ti1.3 Al0.7 P3 O12,3.7e-05,,,,,,,,,,,NASICON,10.1016/s0955-2219(99)00055-2,0,data/database/liverpool/LiIonDatabase.csv,,,,source_id=425; measured_temperature_C=25; chemical_family=Oxides,,,,,
liverpool_426_0352,Li1.1Ti1.9Al0.1P3O12,,Li1.1 Ti1.9 Al0.1 P3 O12,3e-05,,,,,,,,,,,NASICON,10.1016/s0955-2219(99)00055-2,0,data/database/liverpool/LiIonDatabase.csv,,,,source_id=426; measured_temperature_C=25; chemical_family=Oxides,,,,,
liverpool_431_0355,Li1.05Ti1.95Al0.05P1O4,,Li1.05 Ti1.95 Al0.05 P1 O4,1.4e-06,,,,,,,,,,,NASICON,10.1021/cm010528i,0,data/database/liverpool/LiIonDatabase.csv,,,,source_id=431; measured_temperature_C=25; chemical_family=Oxides,,,,,
liverpool_433_0357,Li1.4Ti0.6Al0.4Ge1P3O12,,Li1.4 Ti0.6 Al0.4 Ge1 P3 O12,8e-05,,,,,,,,,,,NASICON,10.1021/cm021717j,0,data/database/liverpool/LiIonDatabase.csv,,,,source_id=433; measured_temperature_C=25; chemical_family=Oxides,,,,,
liverpool_434_0358,Li1.8Ti0.4Al0.8Ge0.8P3O12,,Li1.8 Ti0.4 Al0.8 Ge0.8 P3 O12,7e-05,,,,,,,,,,,NASICON,10.1021/cm021717j,0,data/database/liverpool/LiIonDatabase.csv,,,,source_id=434; measured_temperature_C=25; chemical_family=Oxides,,,,,
liverpool_435_0359,Li1.4Ti0.8Al0.4Ge0.8P3O12,,Li1.4 Ti0.8 Al0.4 Ge0.8 P3 O12,6e-05,,,,,,,,,,,NASICON,10.1021/cm021717j,0,data/database/liverpool/LiIonDatabase.csv,,,,source_id=435; measured_temperature_C=25; chemical_family=Oxides,,,,,
liverpool_436_0360,Li1.6Ti0.4Al0.6Ge1P3O12,,Li1.6 Ti0.4 Al0.6 Ge1 P3 O12,5e-05,,,,,,,,,,,NASICON,10.1021/cm021717j,0,data/database/liverpool/LiIonDatabase.csv,,,,source_id=436; measured_temperature_C=25; chemical_family=Oxides,,,,,
liverpool_437_0361,Li1.2Ti1Al0.2Ge0.8P3O12,,Li1.2 Ti1 Al0.2 Ge0.8 P3 O12,3e-05,,,,,,,,,,,NASICON,10.1021/cm021717j,0,data/database/liverpool/LiIonDatabase.csv,,,,source_id=437; measured_temperature_C=25; chemical_family=Oxides,,,,,
liverpool_438_0362,Li1.2Ti0.8Al0.2Ge1P3O12,,Li1.2 Ti0.8 Al0.2 Ge1 P3 O12,3e-05,,,,,,,,,,,NASICON,10.1021/cm021717j,0,data/database/liverpool/LiIonDatabase.csv,,,,source_id=438; measured_temperature_C=25; chemical_family=Oxides,,,,,
liverpool_439_0363,Li1.8Ti0.2Al0.8Ge1P3O12,,Li1.8 Ti0.2 Al0.8 Ge1 P3 O12,3e-05,,,,,,,,,,,NASICON,10.1021/cm021717j,0,data/database/liverpool/LiIonDatabase.csv,,,,source_id=439; measured_temperature_C=25; chemical_family=Oxides,,,,,
liverpool_453_0371,Li1.2Y0.2Ti1.8P3O12,,Li1.2 Y0.2 Ti1.8 P3 O12,0.000504,,,,,,,,,,,NASICON,10.1149/1.2086597,0,data/database/liverpool/LiIonDatabase.csv,,,,source_id=453; measured_temperature_C=25; chemical_family=Oxides,,,,,
liverpool_454_0372,Li1.4Y0.4Ti1.6P3O12,,Li1.4 Y0.4 Ti1.6 P3 O12,0.00061,,,,,,,,,,,NASICON,10.1149/1.2096693,0,data/database/liverpool/LiIonDatabase.csv,,,,source_id=454; measured_temperature_C=25; chemical_family=Oxides,,,,,
liverpool_455_0373,Li0.7Ti1.7Al0.3P3O12,,Li0.7 Ti1.7 Al0.3 P3 O12,0.000588,,,,,,,,,,,NASICON,10.1149/1.2086597,0,data/database/liverpool/LiIonDatabase.csv,,,,source_id=455; measured_temperature_C=25; chemical_family=Oxides,,,,,
liverpool_456_0374,Li1.3Y0.3Ti1.7P3O12,,Li1.3 Y0.3 Ti1.7 P3 O12,0.000554,,,,,,,,,,,NASICON,10.1149/1.2086597,0,data/database/liverpool/LiIonDatabase.csv,,,,source_id=456; measured_temperature_C=25; chemical_family=Oxides,,,,,
liverpool_457_0375,Li1.2Ti1.8Fe0.2P3O12,,Li1.2 Ti1.8 Fe0.2 P3 O12,0.000351,,,,,,,,,,,NASICON,10.1149/1.2086597,0,data/database/liverpool/LiIonDatabase.csv,,,,source_id=457; measured_temperature_C=25; chemical_family=Oxides,,,,,
liverpool_459_0377,Li1.2Ti1.8In0.2P3O12,,Li1.2 Ti1.8 In0.2 P3 O12,0.000401,,,,,,,,,,,NASICON,10.1149/1.2086597,0,data/database/liverpool/LiIonDatabase.csv,,,,source_id=459; measured_temperature_C=25; chemical_family=Oxides,,,,,
liverpool_465_0383,Li1.5Y0.5Ti1.5P3O12,,Li1.5 Y0.5 Ti1.5 P3 O12,5.44e-05,,,,,,,,,,,NASICON,10.1149/1.2086597,0,data/database/liverpool/LiIonDatabase.csv,,,,source_id=465; measured_temperature_C=25; chemical_family=Oxides,,,,,
liverpool_466_0384,Li1.2Ti1.8Cr0.2P3O12,,Li1.2 Ti1.8 Cr0.2 P3 O12,1.83e-05,,,,,,,,,,,NASICON,10.1149/1.2086597,0,data/database/liverpool/LiIonDatabase.csv,,,,source_id=466; measured_temperature_C=25; chemical_family=Oxides,,,,,
liverpool_467_0385,Li1.2La0.2Ti1.8P3O12,,Li1.2 La0.2 Ti1.8 P3 O12,0.000528,,,,,,,,,,,NASICON,10.1149/1.2096693,0,data/database/liverpool/LiIonDatabase.csv,,,,source_id=467; measured_temperature_C=25; chemical_family=Oxides,,,,,
liverpool_469_0387,Li1.4La0.4Ti1.6P3O12,,Li1.4 La0.4 Ti1.6 P3 O12,0.000497,,,,,,,,,,,NASICON,10.1149/1.2096693,0,data/database/liverpool/LiIonDatabase.csv,,,,source_id=469; measured_temperature_C=25; chemical_family=Oxides,,,,,
liverpool_470_0388,Li1.5La0.5Ti1.5P3O12,,Li1.5 La0.5 Ti1.5 P3 O12,0.000282,,,,,,,,,,,NASICON,10.1149/1.2096693,0,data/database/liverpool/LiIonDatabase.csv,,,,source_id=470; measured_temperature_C=25; chemical_family=Oxides,,,,,
liverpool_472_0390,Li1.3Sc0.3Ge1.7P3O12,,Li1.3 Sc0.3 Ge1.7 P3 O12,2.98e-05,,,,,,,,,,,NASICON,10.1246/bcsj.65.2200,0,data/database/liverpool/LiIonDatabase.csv,,,,source_id=472; measured_temperature_C=25; chemical_family=Oxides,,,,,
liverpool_473_0391,Li1.5Ga0.5Ge1.5P3O12,,Li1.5 Ga0.5 Ge1.5 P3 O12,0.000117,,,,,,,,,,,NASICON,10.1246/bcsj.65.2200,0,data/database/liverpool/LiIonDatabase.csv,,,,source_id=473; measured_temperature_C=25; chemical_family=Oxides,,,,,
liverpool_474_0392,Li1.3Cr0.3Ge1.7P3O12,,Li1.3 Cr0.3 Ge1.7 P3 O12,2.44e-05,,,,,,,,,,,NASICON,10.1246/bcsj.65.2200,0,data/database/liverpool/LiIonDatabase.csv,,,,source_id=474; measured_temperature_C=25; chemical_family=Oxides,,,,,
liverpool_475_0393,Li1.3Fe0.3Ge1.7P3O12,,Li1.3 Fe0.3 Ge1.7 P3 O12,3.67e-05,,,,,,,,,,,NASICON,10.1246/bcsj.65.2200,0,data/database/liverpool/LiIonDatabase.csv,,,,source_id=475; measured_temperature_C=25; chemical_family=Oxides,,,,,
liverpool_476_0394,Li1.5Sc0.5Ge1.5P3O12,,Li1.5 Sc0.5 Ge1.5 P3 O12,2.51e-05,,,,,,,,,,,NASICON,10.1246/bcsj.65.2200,0,data/database/liverpool/LiIonDatabase.csv,,,,source_id=476; measured_temperature_C=25; chemical_family=Oxides,,,,,
liverpool_477_0395,Li1.7Fe0.7Ge1.3P3O12,,Li1.7 Fe0.7 Ge1.3 P3 O12,2.37e-05,,,,,,,,,,,NASICON,10.1246/bcsj.65.2200,0,data/database/liverpool/LiIonDatabase.csv,,,,source_id=477; measured_temperature_C=25; chemical_family=Oxides,,,,,
liverpool_478_0396,Li1.7Ga0.7Ge1.3P3O12,,Li1.7 Ga0.7 Ge1.3 P3 O12,2.43e-05,,,,,,,,,,,NASICON,10.1246/bcsj.65.2200,0,data/database/liverpool/LiIonDatabase.csv,,,,source_id=478; measured_temperature_C=25; chemical_family=Oxides,,,,,
liverpool_479_0397,Li1.3In0.3Ge1.7P3O12,,Li1.3 In0.3 Ge1.7 P3 O12,9.22e-06,,,,,,,,,,,NASICON,10.1246/bcsj.65.2200,0,data/database/liverpool/LiIonDatabase.csv,,,,source_id=479; measured_temperature_C=25; chemical_family=Oxides,,,,,
liverpool_480_0398,Li1.5In0.5Ge1.5P3O12,,Li1.5 In0.5 Ge1.5 P3 O12,5.75e-06,,,,,,,,,,,NASICON,10.1246/bcsj.65.2200,0,data/database/liverpool/LiIonDatabase.csv,,,,source_id=480; measured_temperature_C=25; chemical_family=Oxides,,,,,
liverpool_481_0399,Li1.45Ti1.35Al0.45Ge0.2P3O12,,Li1.45 Ti1.35 Al0.45 Ge0.2 P3 O12,0.00101,,,,,,,,,,,NASICON,10.3389/fenrg.2016.00012,0,data/database/liverpool/LiIonDatabase.csv,,,,source_id=481; measured_temperature_C=25; chemical_family=Oxides,,,,,
liverpool_482_0400,Li1.4Ti1.4Al0.4Ge0.2P3O12,,Li1.4 Ti1.4 Al0.4 Ge0.2 P3 O12,0.001,,,,,,,,,,,NASICON,10.3389/fenrg.2016.00012,0,data/database/liverpool/LiIonDatabase.csv,,,,source_id=482; measured_temperature_C=25; chemical_family=Oxides,,,,,
liverpool_483_0401,Li1.5Ti1.3Al0.5Ge0.2P3O12,,Li1.5 Ti1.3 Al0.5 Ge0.2 P3 O12,0.000737,,,,,,,,,,,NASICON,10.3389/fenrg.2016.00012,0,data/database/liverpool/LiIonDatabase.csv,,,,source_id=483; measured_temperature_C=25; chemical_family=Oxides,,,,,
liverpool_484_0402,Li1.35Ti1.45Al0.35Ge0.2P3O12,,Li1.35 Ti1.45 Al0.35 Ge0.2 P3 O12,0.000618,,,,,,,,,,,NASICON,10.3389/fenrg.2016.00012,0,data/database/liverpool/LiIonDatabase.csv,,,,source_id=484; measured_temperature_C=25; chemical_family=Oxides,,,,,
liverpool_485_0403,Li1.55Ti1.25Al0.55Ge0.2P3O12,,Li1.55 Ti1.25 Al0.55 Ge0.2 P3 O12,7.02e-05,,,,,,,,,,,NASICON,10.3389/fenrg.2016.00012,0,data/database/liverpool/LiIonDatabase.csv,,,,source_id=485; measured_temperature_C=25; chemical_family=Oxides,,,,,
liverpool_486_0404,Li1.45Ti1.55Al0.45P1O4,,Li1.45 Ti1.55 Al0.45 P1 O4,0.00029,,,,,,,,,,,NASICON,10.5796/electrochemistry.82.870,0,data/database/liverpool/LiIonDatabase.csv,,,,source_id=486; measured_temperature_C=25; chemical_family=Oxides,,,,,
liverpool_489_0407,Li3.2P1N0.7O3.1,,Li3.2 P1 N0.7 O3.1,5e-07,,,,,,,,,,,LISICON,10.1016/j.ssi.2005.10.021,0,data/database/liverpool/LiIonDatabase.csv,,,,source_id=489; measured_temperature_C=25; chemical_family=Oxides and Other Anions,,,,,
liverpool_495_0411,LiFePO4,,Li1 Fe1 P1 O4,1.1e-09,,,,,,,,,,,Olivine,10.1016/j.ssi.2008.06.028,0,data/database/liverpool/LiIonDatabase.csv,,,,source_id=495; measured_temperature_C=30; chemical_family=Oxides,,,,,
liverpool_499_0415,Li6PS5Cl,,Li6 P1 S5 Cl1,0.000537,,,,,,,,,,,Argyrodite,10.1016/j.ssi.2012.06.008,0,data/database/liverpool/LiIonDatabase.csv,,,,source_id=499; measured_temperature_C=25.36; chemical_family=Sulphides and Other Anions,,,,,
liverpool_505_0419,Li4B2SeO7,,Li100 B50 Se25 O175,7.54e-07,,,,,,,,,,,Glass,10.1016/s0167-2738(02)00137-6,0,data/database/liverpool/LiIonDatabase.csv,,,,source_id=505; measured_temperature_C=27; chemical_family=Oxides,,,,,
liverpool_537_0443,Li1.6Al0.6Ge1.4P3O12,,Li1.6 Al0.6 Ge1.4 P3 O12,0.00038,,,,,,,,,,,Glass-Ceramic,10.1016/s0167-2738(97)00434-7,0,data/database/liverpool/LiIonDatabase.csv,,,,source_id=537; measured_temperature_C=25; chemical_family=Oxides,,,,,
liverpool_539_0444,Li6.25P1S5.25Cl0.75,,Li6.25 P1 S5.25 Cl0.75,0.014,,,,,,,,,,,Argyrodite,10.1016/j.apsusc.2019.07.041,0,data/database/liverpool/LiIonDatabase.csv,,,,source_id=539; measured_temperature_C=25; chemical_family=Sulphides and Other Anions,,,,,
liverpool_541_0446,Li3PO4,,Li3 P1 O4,1.75e-13,,,,,,,,,,,LISICON,10.1021/acs.chemmater.8b01504,0,data/database/liverpool/LiIonDatabase.csv,,,,source_id=541; measured_temperature_C=30; chemical_family=Oxides,,,,,
liverpool_582_0479,Li6PS5I,,Li6 P1 S5 I1,0.00063,,,,,,,,,,,Argyrodite,10.1007/s10008-011-1572-8,0,data/database/liverpool/LiIonDatabase.csv,,,,source_id=582; measured_temperature_C=25; chemical_family=Sulphides and Other Anions,,,,,
liverpool_587_0484,LiBH4,,Li1 B1 H4,9.89e-08,,,,,,,,,,,Other,10.1021/acsomega.8b00377,0,data/database/liverpool/LiIonDatabase.csv,,,,source_id=587; measured_temperature_C=27; chemical_family=Other,,,,,
liverpool_589_0486,Li1.5P0.5S2,,Li1.5 P0.5 S2,0.000181,,,,,,,,,,,Glass,10.1021/acsomega.8b00377,0,data/database/liverpool/LiIonDatabase.csv,,,,source_id=589; measured_temperature_C=26.29; chemical_family=Sulphides,,,,,
liverpool_591_0487,Li0.245La0.592Ti0.98Mn0.02O3,,Li0.245 La0.592 Ti0.98 Mn0.02 O3,0.001,,,,,,,,,,,Perovskite,10.1006/jssc.1998.7904,0,data/database/liverpool/LiIonDatabase.csv,,,,source_id=591; measured_temperature_C=25; chemical_family=Oxides,,,,,
liverpool_592_0488,Li0.36La0.55Ti0.995Al0.005O3,,Li0.36 La0.55 Ti0.995 Al0.005 O3,0.0011,,,,,,,,,,,Perovskite,10.1007/bf02375549,0,data/database/liverpool/LiIonDatabase.csv,,,,source_id=592; measured_temperature_C=25; chemical_family=Oxides,,,,,
liverpool_593_0489,Li0.36La0.54Ti1O3,,Li0.36 La0.54 Ti1 O3,0.00089,,,,,,,,,,,Perovskite,10.1007/bf02375549,0,data/database/liverpool/LiIonDatabase.csv,,,,source_id=593; measured_temperature_C=25; chemical_family=Oxides,,,,,
liverpool_594_0490,Li0.36La0.51Ti0.95W0.05O3,,Li0.36 La0.51 Ti0.95 W0.05 O3,0.00073,,,,,,,,,,,Perovskite,10.1007/bf02375549,0,data/database/liverpool/LiIonDatabase.csv,,,,source_id=594; measured_temperature_C=25; chemical_family=Oxides,,,,,
liverpool_595_0491,Li0.36La0.56Ti0.95Al0.05O3,,Li0.36 La0.56 Ti0.95 Al0.05 O3,0.00064,,,,,,,,,,,Perovskite,10.1007/bf02375549,0,data/database/liverpool/LiIonDatabase.csv,,,,source_id=595; measured_temperature_C=25; chemical_family=Oxides,,,,,
liverpool_596_0492,Li0.36La0.55Ti0.95Ge0.05O3,,Li0.36 La0.55 Ti0.95 Ge0.05 O3,0.00036,,,,,,,,,,,Perovskite,10.1007/bf02375549,0,data/database/liverpool/LiIonDatabase.csv,,,,source_id=596; measured_temperature_C=25; chemical_family=Oxides,,,,,
liverpool_597_0493,Li0.36La0.58Mg0.05Ti0.95O3,,Li0.36 La0.58 Mg0.05 Ti0.95 O3,0.00021,,,,,,,,,,,Perovskite,10.1007/bf02375549,0,data/database/liverpool/LiIonDatabase.csv,,,,source_id=597; measured_temperature_C=25; chemical_family=Oxides,,,,,
liverpool_598_0494,Li0.36La0.55Ti0.95Mn0.05O3,,Li0.36 La0.55 Ti0.95 Mn0.05 O3,0.00019,,,,,,,,,,,Perovskite,10.1007/bf02375549,0,data/database/liverpool/LiIonDatabase.csv,,,,source_id=598; measured_temperature_C=25; chemical_family=Oxides,,,,,
liverpool_599_0495,Li0.36La0.55Ti0.95Ru0.05O3,,Li0.36 La0.55 Ti0.95 Ru0.05 O3,5.2e-05,,,,,,,,,,,Perovskite,10.1007/bf02375549,0,data/database/liverpool/LiIonDatabase.csv,,,,source_id=599; measured_temperature_C=25; chemical_family=Oxides,,,,,
liverpool_603_0499,Li0.34La0.51Ti1O2.94,,Li0.34 La0.51 Ti1 O2.94,0.00102,,,,,,,,,,,Perovskite,10.1016/0038-1098(93)90841-a,0,data/database/liverpool/LiIonDatabase.csv,,,,source_id=603; measured_temperature_C=27; chemical_family=Oxides,,,,,
liverpool_606_0502,Li0.1La0.63Ti1O3,,Li0.1 La0.63 Ti1 O3,7.9e-05,,,,,,,,,,,Perovskite,10.1016/0167-2738(94)90309-3,0,data/database/liverpool/LiIonDatabase.csv,,,,source_id=606; measured_temperature_C=27; chemical_family=Oxides,,,,,
liverpool_608_0504,Na0.125Li0.375La0.5Ti1O3,,Na0.125 Li0.375 La0.5 Ti1 O3,0.000158,,,,,,,,,,,Perovskite,10.1016/0167-2738(94)90309-3,0,data/database/liverpool/LiIonDatabase.csv,,,,source_id=608; measured_temperature_C=27; chemical_family=Oxides,,,,,
liverpool_610_0506,Li0.34Pr0.56Ti1O3,,Li0.34 Pr0.56 Ti1 O3,1e-06,,,,,,,,,,,Perovskite,10.1016/0167-2738(94)90310-7,0,data/database/liverpool/LiIonDatabase.csv,,,,source_id=610; measured_temperature_C=25; chemical_family=Oxides,,,,,
liverpool_612_0508,Li0.5La0.4Nd0.1Ti1O3,,Li0.5 La0.4 Nd0.1 Ti1 O3,0.001,,,,,,,,,,,Perovskite,10.1016/s0167-2738(97)00015-5,0,data/database/liverpool/LiIonDatabase.csv,,,,source_id=612; measured_temperature_C=25; chemical_family=Oxides,,,,,
liverpool_613_0509,Li0.34La0.56Ti1O3,,Li0.34 La0.56 Ti1 O3,0.00153,,,,,,,,,,,Perovskite,10.1016/s0167-2738(98)00070-8,0,data/database/liverpool/LiIonDatabase.csv,,,,source_id=613; measured_temperature_C=25; chemical_family=Oxides,,,,,
liverpool_632_0519,Li0.12La0.29Nb1O3,,Li0.12 La0.29 Nb1 O3,4.25e-05,,,,,,,,,,,Other,10.1016/s0167-2738(98)00266-5,0,data/database/liverpool/LiIonDatabase.csv,,,,source_id=632; measured_temperature_C=25; chemical_family=Oxides,,,,,
liverpool_633_0520,Li0.15La0.283Nb1O3,,Li0.15 La0.283 Nb1 O3,3.85e-05,,,,,,,,,,,Other,10.1016/s0167-2738(98)00266-5,0,data/database/liverpool/LiIonDatabase.csv,,,,source_id=633; measured_temperature_C=25; chemical_family=Oxides,,,,,
liverpool_634_0521,Li0.18La0.273Nb1O3,,Li0.18 La0.273 Nb1 O3,3.82e-05,,,,,,,,,,,Other,10.1016/s0167-2738(98)00266-5,0,data/database/liverpool/LiIonDatabase.csv,,,,source_id=634; measured_temperature_C=25; chemical_family=Oxides,,,,,
liverpool_635_0522,Li0.09La0.303Nb1O3,,Li0.09 La0.303 Nb1 O3,3.52e-05,,,,,,,,,,,Other,10.1016/s0167-2738(98)00266-5,0,data/database/liverpool/LiIonDatabase.csv,,,,source_id=635; measured_temperature_C=25; chemical_family=Oxides,,,,,
liverpool_636_0523,Li0.06La0.313Nb1O3,,Li0.06 La0.313 Nb1 O3,2.33e-05,,,,,,,,,,,Other,10.1016/s0167-2738(98)00266-5,0,data/database/liverpool/LiIonDatabase.csv,,,,source_id=636; measured_temperature_C=25; chemical_family=Oxides,,,,,
liverpool_637_0524,Sr0.8Li0.1Ti0.7Nb0.3O3,,Sr0.8 Li0.1 Ti0.7 Nb0.3 O3,1e-08,,,,,,,,,,,Perovskite,10.1149/1.1629102,0,data/database/liverpool/LiIonDatabase.csv,,,,source_id=637; measured_temperature_C=25; chemical_family=Oxides,,,,,
liverpool_638_0525,Sr0.6Li0.3Ta0.5Ti0.2Fe0.3O3,,Sr0.6 Li0.3 Ta0.5 Ti0.2 Fe0.3 O3,1e-07,,,,,,,,,,,Perovskite,10.1149/1.1629102,0,data/database/liverpool/LiIonDatabase.csv,,,,source_id=638; measured_temperature_C=25; chemical_family=Oxides,,,,,
liverpool_639_0526,Sr0.6Li0.3Ta0.5Ti0.35Fe0.15O3,,Sr0.6 Li0.3 Ta0.5 Ti0.35 Fe0.15 O3,2.8e-05,,,,,,,,,,,Perovskite,10.1149/1.1629102,0,data/database/liverpool/LiIonDatabase.csv,,,,source_id=639; measured_temperature_C=25; chemical_family=Oxides,,,,,
liverpool_640_0527,Sr0.6Li0.3Ta0.5Ti0.4Fe0.1O3,,Sr0.6 Li0.3 Ta0.5 Ti0.4 Fe0.1 O3,3.6e-05,,,,,,,,,,,Perovskite,10.1149/1.1629102,0,data/database/liverpool/LiIonDatabase.csv,,,,source_id=640; measured_temperature_C=25; chemical_family=Oxides,,,,,
liverpool_641_0528,Sr0.6Li0.3Ta0.5Ti0.45Fe0.05O3,,Sr0.6 Li0.3 Ta0.5 Ti0.45 Fe0.05 O3,6e-05,,,,,,,,,,,Perovskite,10.1149/1.1629102,0,data/database/liverpool/LiIonDatabase.csv,,,,source_id=641; measured_temperature_C=30; chemical_family=Oxides,,,,,
liverpool_642_0529,Sr0.6Li0.3Ta0.5Ti0.5O3,,Sr0.6 Li0.3 Ta0.5 Ti0.5 O3,0.00017,,,,,,,,,,,Perovskite,10.1149/1.1629102,0,data/database/liverpool/LiIonDatabase.csv,,,,source_id=642; measured_temperature_C=30; chemical_family=Oxides,,,,,
liverpool_643_0530,Sr0.6Li0.3Ti0.5Nb0.5O3,,Sr0.6 Li0.3 Ti0.5 Nb0.5 O3,5.4e-06,,,,,,,,,,,Perovskite,10.1149/1.1629102,0,data/database/liverpool/LiIonDatabase.csv,,,,source_id=643; measured_temperature_C=30; chemical_family=Oxides,,,,,
liverpool_647_0534,SrLiTaTiO6,,Sr1 Li1 Ta1 Ti1 O6,0.00055,,,,,,,,,,,Perovskite,10.1021/cm9810382,0,data/database/liverpool/LiIonDatabase.csv,,,,source_id=647; measured_temperature_C=25; chemical_family=Oxides,,,,,
liverpool_648_0535,Sr1.65Li1Ta1.7Ti1.3O9,,Sr1.65 Li1 Ta1.7 Ti1.3 O9,4.9e-05,,,,,,,,,,,Perovskite,10.1021/cm9810382,0,data/database/liverpool/LiIonDatabase.csv,,,,source_id=648; measured_temperature_C=25; chemical_family=Oxides,,,,,
liverpool_649_0536,Sr1.65Li1Ti1.3Nb1.7O9,,Sr1.65 Li1 Ti1.3 Nb1.7 O9,2e-05,,,,,,,,,,,Perovskite,10.1021/cm9810382,0,data/database/liverpool/LiIonDatabase.csv,,,,source_id=649; measured_temperature_C=25; chemical_family=Oxides,,,,,
liverpool_650_0537,Sr1.65Li1Zr1.3Ta1.7O9,,Sr1.65 Li1 Zr1.3 Ta1.7 O9,1.3e-05,,,,,,,,,,,Perovskite,10.1021/cm9810382,0,data/database/liverpool/LiIonDatabase.csv,,,,source_id=650; measured_temperature_C=25; chemical_family=Oxides,,,,,
liverpool_651_0538,Sr2LiTaTi2O9,,Sr2 Li1 Ta1 Ti2 O9,3.2e-05,,,,,,,,,,,Perovskite,10.1021/cm9810382,0,data/database/liverpool/LiIonDatabase.csv,,,,source_id=651; measured_temperature_C=30; chemical_family=Oxides,,,,,
liverpool_652_0539,Sr2LiTi2NbO9,,Sr2 Li1 Ti2 Nb1 O9,1e-06,,,,,,,,,,,Perovskite,10.1021/cm9810382,0,data/database/liverpool/LiIonDatabase.csv,,,,source_id=652; measured_temperature_C=25; chemical_family=Oxides,,,,,
liverpool_653_0540,SrLiTiNbO6,,Sr1 Li1 Ti1 Nb1 O6,1e-06,,,,,,,,,,,Perovskite,10.1021/cm9810382,0,data/database/liverpool/LiIonDatabase.csv,,,,source_id=653; measured_temperature_C=25; chemical_family=Oxides,,,,,
liverpool_654_0541,Ba2LiTi2NbO9,,Ba2 Li1 Ti2 Nb1 O9,1e-07,,,,,,,,,,,Perovskite,10.1021/cm9810382,0,data/database/liverpool/LiIonDatabase.csv,,,,source_id=654; measured_temperature_C=30; chemical_family=Oxides,,,,,
liverpool_655_0542,Li0.067La0.64Ti1O2.99,,Li0.067 La0.64 Ti1 O2.99,7.9e-05,,,,,,,,,,,Perovskite,10.1016/0167-2738(94)90309-3,0,data/database/liverpool/LiIonDatabase.csv,,,,source_id=655; measured_temperature_C=27; chemical_family=Oxides,,,,,
liverpool_656_0543,Li0.25La0.66Ti0.75Al0.25O3,,Li0.25 La0.66 Ti0.75 Al0.25 O3,7.66e-05,,,,,,,,,,,Perovskite,10.1021/cm011149s,0,data/database/liverpool/LiIonDatabase.csv,,,,source_id=656; measured_temperature_C=25; chemical_family=Oxides,,,,,
liverpool_657_0544,Li0.2La0.66Ti0.8Al0.2O3,,Li0.2 La0.66 Ti0.8 Al0.2 O3,4.28e-05,,,,,,,,,,,Perovskite,10.1021/cm011149s,0,data/database/liverpool/LiIonDatabase.csv,,,,source_id=657; measured_temperature_C=25; chemical_family=Oxides,,,,,
liverpool_658_0545,Li0.3La0.66Ti0.7Al0.3O3,,Li0.3 La0.66 Ti0.7 Al0.3 O3,1.72e-05,,,,,,,,,,,Perovskite,10.1021/cm011149s,0,data/database/liverpool/LiIonDatabase.csv,,,,source_id=658; measured_temperature_C=25; chemical_family=Oxides,,,,,
liverpool_659_0546,Li0.15La0.66Ti0.85Al0.15O3,,Li0.15 La0.66 Ti0.85 Al0.15 O3,9.66e-06,,,,,,,,,,,Perovskite,10.1021/cm011149s,0,data/database/liverpool/LiIonDatabase.csv,,,,source_id=659; measured_temperature_C=25; chemical_family=Oxides,,,,,
liverpool_660_0547,Li0.1La0.66Ti0.9Al0.1O3,,Li0.1 La0.66 Ti0.9 Al0.1 O3,7.34e-06,,,,,,,,,,,Perovskite,10.1021/cm011149s,0,data/database/liverpool/LiIonDatabase.csv,,,,source_id=660; measured_temperature_C=27; chemical_family=Oxides,,,,,
liverpool_661_0548,Li0.06La0.66Ti0.93Al0.06O3,,Li0.06 La0.66 Ti0.93 Al0.06 O3,1.68e-06,,,,,,,,,,,Perovskite,10.1021/cm011149s,0,data/database/liverpool/LiIonDatabase.csv,,,,source_id=661; measured_temperature_C=27; chemical_family=Oxides,,,,,
liverpool_663_0550,Li0.27La0.59Ti1O3,,Li0.27 La0.59 Ti1 O3,0.00058,,,,,,,,,,,Perovskite,10.2109/jcersj.105.548,0,data/database/liverpool/LiIonDatabase.csv,,,,source_id=663; measured_temperature_C=25; chemical_family=Oxides,,,,,
liverpool_669_0556,Li3Br0.5Cl0.5O1,,Li3 Br0.5 Cl0.5 O1,0.000938,,,,,,,,,,,Anti-Perovskite,10.1021/ja305709z,0,data/database/liverpool/LiIonDatabase.csv,,,,source_id=669; measured_temperature_C=29.61; chemical_family=Oxides and Other Anions,,,,,
liverpool_675_0561,Li10Ge(PS6)2,,Li10 Ge1 P2 S12,0.012,,,,,,,,,,,Thio-LISICON,10.1038/nmat3066,0,data/database/liverpool/LiIonDatabase.csv,,,,source_id=675; measured_temperature_C=25; chemical_family=Sulphides,,,,,
liverpool_697_0581,Li1.5Hf1.5Al0.5P3O12,,Li1.5 Hf1.5 Al0.5 P3 O12,0.00011,,,,,,,,,,,NASICON,10.1016/j.ssi.2005.07.010,0,data/database/liverpool/LiIonDatabase.csv,,,,source_id=697; measured_temperature_C=25; chemical_family=Oxides,,,,,
liverpool_699_0583,Li11Al(PS6)2,,Li11 Al1 P2 S12,0.000802,,,,,,,,,,,Thio-LISICON,10.1039/c6cc02131j,0,data/database/liverpool/LiIonDatabase.csv,,,,source_id=699; measured_temperature_C=25; chemical_family=Sulphides,,,,,
liverpool_703_0586,Li6Br3N,,Li6 Br3 N1,3.1e-07,,,,,,,,,,,Rocksalt,10.1002/anie.198000741,0,data/database/liverpool/LiIonDatabase.csv,,,,source_id=703; measured_temperature_C=25; chemical_family=Halides,,,,,
liverpool_704_0587,Li4SiO4,,Li4 Si1 O4,2e-10,,,,,,,,,,,LISICON,10.1016/0025-5408(76)90235-x,0,data/database/liverpool/LiIonDatabase.csv,,,,source_id=704; measured_temperature_C=25; chemical_family=Oxides,,,,,
liverpool_708_0591,LiI,,Li1 I1,2.8e-08,,,,,,,,,,,Rocksalt,10.1016/0167-2738(81)90020-5,0,data/database/liverpool/LiIonDatabase.csv,,,,source_id=708; measured_temperature_C=25; chemical_family=Halides,,,,,
liverpool_712_0595,Li3Sc2(PO4)3,,Li3 Sc2 P3 O12,1e-10,,,,,,,,,,,NASICON,10.1016/j.materresbull.2007.08.007,0,data/database/liverpool/LiIonDatabase.csv,,,,source_id=712; measured_temperature_C=25; chemical_family=Oxides,,,,,
liverpool_714_0597,LiLaTi2O6,,Li1 La1 Ti2 O6,0.001,,,,,,,,,,,Perovskite,10.1016/s0167-2738(00)00761-x,0,data/database/liverpool/LiIonDatabase.csv,,,,source_id=714; measured_temperature_C=25; chemical_family=Oxides,,,,,
liverpool_716_0598,Li3VO4,,Li3 V1 O4,1.67e-06,,,,,,,,,,,LISICON,10.1016/s0924-0136(01)01044-5,0,data/database/liverpool/LiIonDatabase.csv,,,,source_id=716; measured_temperature_C=25; chemical_family=Oxides,,,,,
liverpool_717_0599,Li7P3S11,,Li7 P3 S11,0.000863,,,,,,,,,,,Thio-LISICON,10.1021/acs.chemmater.7b04842,0,data/database/liverpool/LiIonDatabase.csv,,,,source_id=717; measured_temperature_C=25; chemical_family=Sulphides,,,,,
liverpool_722_0603,Li2HN,,Li2 H1 N1,0.000254,,,,,,,,,,,Other,10.1039/c2cp23636b,0,data/database/liverpool/LiIonDatabase.csv,,,,source_id=722; measured_temperature_C=25; chemical_family=Other,,,,,
liverpool_726_0606,Li13.6Si2.8S1.2O16,,Li13.6 Si2.8 S1.2 O16,6e-07,,,,,,,,,,,LISICON,10.1016/0013-4686(77)80035-2,0,data/database/liverpool/LiIonDatabase.csv,,,,source_id=726; measured_temperature_C=25; chemical_family=Oxides,,,,,
liverpool_735_0613,Li14Zn(GeO4)4,,Li14 Zn1 Ge4 O16,1e-06,,,,,,,,,,,LISICON,10.1149/1.2119778,0,data/database/liverpool/LiIonDatabase.csv,,,,source_id=735; measured_temperature_C=25; chemical_family=Oxides,,,,,
liverpool_748_0622,Li6.12Si0.12P0.9S5Br1,,Li6.12 Si0.12 P0.9 S5 Br1,0.0009,,,,,,,,,,,Argyrodite,10.1039/c7ta08581h,0,data/database/liverpool/LiIonDatabase.csv,,,,source_id=748; measured_temperature_C=25; chemical_family=Sulphides and Other Anions,,,,,
liverpool_749_0623,Li6.22Si0.22P0.78S5Br1,,Li6.22 Si0.22 P0.78 S5 Br1,0.00108,,,,,,,,,,,Argyrodite,10.1039/c7ta08581h,0,data/database/liverpool/LiIonDatabase.csv,,,,source_id=749; measured_temperature_C=25; chemical_family=Sulphides and Other Anions,,,,,
liverpool_750_0624,Li6.17Si0.17P0.83S5Br1,,Li6.17 Si0.17 P0.83 S5 Br1,0.000929,,,,,,,,,,,Argyrodite,10.1039/c7ta08581h,0,data/database/liverpool/LiIonDatabase.csv,,,,source_id=750; measured_temperature_C=25; chemical_family=Sulphides and Other Anions,,,,,
liverpool_751_0625,Li6.13Si0.13P0.87S5Br1,,Li6.13 Si0.13 P0.87 S5 Br1,0.000901,,,,,,,,,,,Argyrodite,10.1039/c7ta08581h,0,data/database/liverpool/LiIonDatabase.csv,,,,source_id=751; measured_temperature_C=25; chemical_family=Sulphides and Other Anions,,,,,
