Repository: Saberg1001/ML-SBE

# IonConductivity

本项目基于化学式和组成描述符研究锂离子电解质电导率。目前可运行模型均为
`log10(Ionic conductivity (S cm-1))` 绝对值回归；趋势分类模型已保留，
trend-v3 使用材料 A 的已知电导率和同文献可比材料对预测 `log10(σ_B)`，再派生
绝对变化与变化比例。趋势模型必须使用经复核的配对表和 DOI/重复公式连通分组划分。

## 目录结构

```text
config/
├── chemistry/                 氧化态与离子半径规则
└── taxonomy/                  待建立的Family规范词表

data/
├── obelix/raw/                OBLiX all、文献推荐划分及CIF
├── experimental/             113条实验数据及人工标注
├── prediction_inputs/        无训练标签的待预测配方
└── splits/                    固定ID/分组划分manifest

main/                          清洗、特征、划分、训练和预测代码
runs/                          运行索引、每次模型运行及其预测
reports/                       筛选后的正式表格和图片
archive/                       只读历史模型和旧预测

File: data/absolute/data-absolute-v2.csv (part 8 of 8)
ID,Reduced Composition,Z,True Composition,Ionic conductivity (S cm-1),IC (Total),IC (Bulk),Space group,Space group #,a,b,c,alpha,beta,gamma,Family,DOI,Checked,Ref,Cif ID,Cif ref_1,Cif ref_2,note,close match,close match DOI,ICSD ID,Laskowski ID,Liion ID
liverpool_752_0626,Li6.08Si0.08P0.92S5Br1,,Li6.08 Si0.08 P0.92 S5 Br1,0.000864,,,,,,,,,,,Argyrodite,10.1039/c7ta08581h,0,data/database/liverpool/LiIonDatabase.csv,,,,source_id=752; measured_temperature_C=25; chemical_family=Sulphides and Other Anions,,,,,
liverpool_753_0627,Li6.02Si0.02P0.98S5Br1,,Li6.02 Si0.02 P0.98 S5 Br1,0.000874,,,,,,,,,,,Argyrodite,10.1039/c7ta08581h,0,data/database/liverpool/LiIonDatabase.csv,,,,source_id=753; measured_temperature_C=25; chemical_family=Sulphides and Other Anions,,,,,
liverpool_754_0628,Li6.1Si0.1P0.9S5Br1,,Li6.1 Si0.1 P0.9 S5 Br1,0.000805,,,,,,,,,,,Argyrodite,10.1039/c7ta08581h,0,data/database/liverpool/LiIonDatabase.csv,,,,source_id=754; measured_temperature_C=25; chemical_family=Sulphides and Other Anions,,,,,
liverpool_779_0649,Li2.2Zr0.9Zn0.1S3,,Li2.2 Zr0.9 Zn0.1 S3,0.00012,,,,,,,,,,,Thio-LISICON,10.1016/j.ssi.2008.01.055,0,data/database/liverpool/LiIonDatabase.csv,,,,source_id=779; measured_temperature_C=30; chemical_family=Sulphides,,,,,
liverpool_790_0660,Li6.4La3Zr2Ga0.2O12,,Li6.4 La3 Zr2 Ga0.2 O12,0.0009,,,,,,,,,,,Garnet,10.1021/cm5008069,0,data/database/liverpool/LiIonDatabase.csv,,,,source_id=790; measured_temperature_C=24; chemical_family=Oxides,,,,,
liverpool_800_0669,Li6.5La3Zr1.5Ta0.5O12,,Li6.5 La3 Zr1.5 Ta0.5 O12,0.00092,,,,,,,,,,,Garnet,10.1039/c2jm31413d,0,data/database/liverpool/LiIonDatabase.csv,,,,source_id=800; measured_temperature_C=25; chemical_family=Oxides,,,,,
liverpool_802_0671,Li6.7La3Zr1.7Ta0.3O12,,Li6.7 La3 Zr1.7 Ta0.3 O12,0.00103,,,,,,,,,,,Garnet,10.1016/j.ceramint.2018.09.245,0,data/database/liverpool/LiIonDatabase.csv,,,,source_id=802; measured_temperature_C=30; chemical_family=Oxides,,,,,
liverpool_847_0705,Li10Al(P3O10)3,,Li100 Al10 P90 O300,1.15e-08,,,,,,,,,,,Glass,10.1016/j.jeurceramsoc.2008.12.016,0,data/database/liverpool/LiIonDatabase.csv,,,,source_id=847; measured_temperature_C=25; chemical_family=Oxides,,,,,
liverpool_852_0710,LiPO3,,Li100 P100 O300,1.32e-09,,,,,,,,,,,Glass,10.1016/j.jeurceramsoc.2008.12.016,0,data/database/liverpool/LiIonDatabase.csv,,,,source_id=852; measured_temperature_C=25; chemical_family=Oxides,,,,,
liverpool_853_0711,Li18LaS9IO,,Li18 La1 S9 I1 O1,8.13e-09,,,,,,,,,,,Glass,10.1016/j.ssi.2008.01.072,0,data/database/liverpool/LiIonDatabase.csv,,,,source_id=853; measured_temperature_C=30; chemical_family=Sulphides and Other Anions,,,,,
liverpool_855_0713,Li0.5Ag0.5P0.5I0.5O1.5,,Li0.5 Ag0.5 P0.5 I0.5 O1.5,4.1e-08,,,,,,,,,,,Glass,10.1016/j.ssi.2008.04.015,0,data/database/liverpool/LiIonDatabase.csv,,,,source_id=855; measured_temperature_C=30; chemical_family=Oxides and Other Anions,,,,,
liverpool_857_0715,Li4La5S2(IO)5,,Li4 La5 S2 I5 O5,6.92e-08,,,,,,,,,,,Glass,10.1016/j.ssi.2008.01.072,0,data/database/liverpool/LiIonDatabase.csv,,,,source_id=857; measured_temperature_C=30; chemical_family=Sulphides and Other Anions,,,,,
liverpool_858_0716,Li2LaSIO,,Li2 La1 S1 I1 O1,2.75e-07,,,,,,,,,,,Glass,10.1016/j.ssi.2008.01.072,0,data/database/liverpool/LiIonDatabase.csv,,,,source_id=858; measured_temperature_C=30; chemical_family=Sulphides and Other Anions,,,,,
liverpool_859_0717,Li3.9Zn0.05Ge1S4,,Li3.9 Zn0.05 Ge1 S4,2.84e-07,,,,,,,,,,,Thio-LISICON,10.1016/s0167-2738(00)00277-0,0,data/database/liverpool/LiIonDatabase.csv,,,,source_id=859; measured_temperature_C=25; chemical_family=Sulphides,,,,,
liverpool_861_0719,Li1.6Mg0.3Ti1.7P3O12,,Li1.6 Mg0.3 Ti1.7 P3 O12,2.8e-06,,,,,,,,,,,NASICON,10.1016/0167-2738(86)90176-1,0,data/database/liverpool/LiIonDatabase.csv,,,,source_id=861; measured_temperature_C=25; chemical_family=Oxides,,,,,
liverpool_862_0720,Li14La3S7(IO)3,,Li14 La3 S7 I3 O3,2.88e-06,,,,,,,,,,,Glass-Ceramic,10.1016/j.ssi.2008.01.072,0,data/database/liverpool/LiIonDatabase.csv,,,,source_id=862; measured_temperature_C=30; chemical_family=Sulphides and Other Anions,,,,,
liverpool_868_0726,Li4.275Ga0.25Ge0.61S4,,Li4.275 Ga0.25 Ge0.61 S4,6.34e-05,,,,,,,,,,,Thio-LISICON,10.1016/s0167-2738(00)00277-0,0,data/database/liverpool/LiIonDatabase.csv,,,,source_id=868; measured_temperature_C=25; chemical_family=Sulphides,,,,,
liverpool_869_0727,Li1.4Ti1.6In0.4P3O12,,Li1.4 Ti1.6 In0.4 P3 O12,0.00019,,,,,,,,,,,NASICON,10.1016/0167-2738(86)90176-1,0,data/database/liverpool/LiIonDatabase.csv,,,,source_id=869; measured_temperature_C=25; chemical_family=Oxides,,,,,
liverpool_889_0747,Li134Si43S133O20,,Li134 Si43 S133 O20,0.00588,,,,,,,,,,,Glass,10.1149/1.1392498,0,data/database/liverpool/LiIonDatabase.csv,,,,source_id=889; measured_temperature_C=25; chemical_family=Sulphides and Other Anions,,,,,
liverpool_891_0749,Li6La2MgTa2O12,,Li6 La2 Mg1 Ta2 O12,1.92e-07,,,,,,,,,,,Garnet,10.1149/1.2800764,0,data/database/liverpool/LiIonDatabase.csv,,,,source_id=891; measured_temperature_C=21.1; chemical_family=Oxides,,,,,
liverpool_892_0750,Li1.5Al0.5Ge1.5P3O12,,Li1.5 Al0.5 Ge1.5 P3 O12,0.006309,,,,,,,,,,,NASICON,10.1149/1.3122903,0,data/database/liverpool/LiIonDatabase.csv,,,,source_id=892; measured_temperature_C=25; chemical_family=Oxides,,,,,
liverpool_895_0753,Li4.4Ga0.4Ge0.6S4,,Li4.4 Ga0.4 Ge0.6 S4,1.63e-05,,,,,,,,,,,Thio-LISICON,10.1021/acs.chemmater.8b03175,0,data/database/liverpool/LiIonDatabase.csv,,,,source_id=895; measured_temperature_C=30; chemical_family=Sulphides,,,,,
liverpool_896_0754,Li4.4Ga0.4Sn0.6S4,,Li4.4 Ga0.4 Sn0.6 S4,3.2e-06,,,,,,,,,,,Thio-LISICON,10.1021/acs.chemmater.8b03175,0,data/database/liverpool/LiIonDatabase.csv,,,,source_id=896; measured_temperature_C=30; chemical_family=Sulphides,,,,,
liverpool_904_0762,Li0.95Mg0.95In0.05P1O4,,Li0.95 Mg0.95 In0.05 P1 O4,1.12e-10,,,,,,,,,,,Olivine,10.1021/cm504518q,0,data/database/liverpool/LiIonDatabase.csv,,,,source_id=904; measured_temperature_C=25; chemical_family=Oxides,,,,,
liverpool_905_0763,Li0.9Mg0.9In0.1P1O4,,Li0.9 Mg0.9 In0.1 P1 O4,5.01e-10,,,,,,,,,,,Olivine,10.1021/cm504518q,0,data/database/liverpool/LiIonDatabase.csv,,,,source_id=905; measured_temperature_C=25; chemical_family=Oxides,,,,,
liverpool_906_0764,Li0.85Mg0.85In0.15P1O4,,Li0.85 Mg0.85 In0.15 P1 O4,1.26e-09,,,,,,,,,,,Olivine,10.1021/cm504518q,0,data/database/liverpool/LiIonDatabase.csv,,,,source_id=906; measured_temperature_C=25; chemical_family=Oxides,,,,,
liverpool_907_0765,Li0.83Mg0.83In0.17P1O4,,Li0.83 Mg0.83 In0.17 P1 O4,1.41e-09,,,,,,,,,,,Olivine,10.1021/cm504518q,0,data/database/liverpool/LiIonDatabase.csv,,,,source_id=907; measured_temperature_C=25; chemical_family=Oxides,,,,,
liverpool_927_0786,Li0.022La0.118Ti0.2Al0.004O0.631,,Li0.022 La0.118 Ti0.2 Al0.004 O0.631,0.000891,,,,,,,,,,,Perovskite,10.1007/bf02378009,0,data/database/liverpool/LiIonDatabase.csv,,,,source_id=927; measured_temperature_C=30; chemical_family=Oxides,,,,,
liverpool_930_0788,Li2ZrS3,,Li2 Zr1 S3,7.3e-06,,,,,,,,,,,Thio-LISICON,10.1016/j.ssi.2008.01.055,0,data/database/liverpool/LiIonDatabase.csv,,,,source_id=930; measured_temperature_C=30; chemical_family=Sulphides,,,,,
liverpool_931_0789,Li0.022La0.115Ti0.165Al0.055O0.618,,Li0.022 La0.115 Ti0.165 Al0.055 O0.618,0.000525,,,,,,,,,,,Perovskite,10.1007/bf02378009,0,data/database/liverpool/LiIonDatabase.csv,,,,source_id=931; measured_temperature_C=30; chemical_family=Oxides,,,,,
liverpool_2000_0790,Li0.6Y0.8P1O4,,Li0.6 Y0.8 P1 O4,1.41e-05,,,,,,,,,,,Zircon,10.1016/0167-2738(89)90457-8,0,data/database/liverpool/LiIonDatabase.csv,,,,source_id=2000; measured_temperature_C=25; chemical_family=Oxides,,,,,
liverpool_2001_0791,Li0.8La0.066Zr2P3O12,,Li0.8 La0.066 Zr2 P3 O12,8.2e-06,,,,,,,,,,,NASICON,10.1007/s11581-009-0332-6,0,data/database/liverpool/LiIonDatabase.csv,,,,source_id=2001; measured_temperature_C=25; chemical_family=Oxides,,,,,
liverpool_2003_0792,Li3.09B1N0.52O2.53,,Li3.09 B1 N0.52 O2.53,8.65e-07,,,,,,,,,,,Glass,10.1016/j.jpowsour.2008.09.089,0,data/database/liverpool/LiIonDatabase.csv,,,,source_id=2003; measured_temperature_C=25; chemical_family=Oxides,,,,,
liverpool_2004_0793,Li5Nd3(SbO6)2,,Li5 Nd3 Sb2 O12,5.58e-07,,,,,,,,,,,Garnet,10.1016/j.ssi.2008.01.002,0,data/database/liverpool/LiIonDatabase.csv,,,,source_id=2004; measured_temperature_C=25; chemical_family=Oxides,,,,,
liverpool_2006_0795,LiAl(SiO3)2,,Li1 Al1 Si2 O6,3.49e-09,,,,,,,,,,,Glass,10.1016/j.ssi.2009.02.028,0,data/database/liverpool/LiIonDatabase.csv,,,,source_id=2006; measured_temperature_C=25; chemical_family=Oxides,,,,,
liverpool_2007_0796,Li33.2Si83.4O183.4,,Li33.2 Si83.4 O183.4,1.3e-09,,,,,,,,,,,Glass,10.1016/s0022-3093(99)00688-2,0,data/database/liverpool/LiIonDatabase.csv,,,,source_id=2007; measured_temperature_C=25; chemical_family=Oxides,,,,,
liverpool_2009_0798,Li2.9Zr0.1Sc1.9P3O12,,Li2.9 Zr0.1 Sc1.9 P3 O12,7.48e-05,,,,,,,,,,,NASICON,10.1016/s0925-8388(96)02746-6,0,data/database/liverpool/LiIonDatabase.csv,,,,source_id=2009; measured_temperature_C=25; chemical_family=Sulphides,,,,,
liverpool_2010_0799,Li1.9Mg0.1Ti1O3.05,,Li1.9 Mg0.1 Ti1 O3.05,1.96e-07,,,,,,,,,,,Rocksalt,10.1016/j.ssi.2008.03.001,0,data/database/liverpool/LiIonDatabase.csv,,,,source_id=2010; measured_temperature_C=25; chemical_family=Sulphides and Other Anions,,,,,
liverpool_2011_0800,Li0.3Y0.9P1O4,,Li0.3 Y0.9 P1 O4,4.64e-07,,,,,,,,,,,Zircon,10.1016/0167-2738(89)90457-8,0,data/database/liverpool/LiIonDatabase.csv,,,,source_id=2011; measured_temperature_C=25; chemical_family=Oxides,,,,,
liverpool_2012_0801,Li0.9Y0.7P1O4,,Li0.9 Y0.7 P1 O4,6.57e-09,,,,,,,,,,,Zircon,10.1016/0167-2738(89)90457-8,0,data/database/liverpool/LiIonDatabase.csv,,,,source_id=2012; measured_temperature_C=25; chemical_family=Oxides,,,,,
liverpool_2013_0802,Li1.5Y0.5P1O4,,Li1.5 Y0.5 P1 O4,6.68e-11,,,,,,,,,,,Zircon,10.1016/0167-2738(89)90457-8,0,data/database/liverpool/LiIonDatabase.csv,,,,source_id=2013; measured_temperature_C=25; chemical_family=Oxides,,,,,
liverpool_2014_0803,LiGaSiO4,,Li1 Ga1 Si1 O4,1.08e-11,,,,,,,,,,,Phenakite,10.1016/0167-2738(87)90048-8,0,data/database/liverpool/LiIonDatabase.csv,,,,source_id=2014; measured_temperature_C=25; chemical_family=Oxides,,,,,
liverpool_2015_0804,Li0.68Ga0.68Si2.33O6,,Li0.68 Ga0.68 Si2.33 O6,3.15e-11,,,,,,,,,,,Phenakite,10.1016/0167-2738(87)90048-8,0,data/database/liverpool/LiIonDatabase.csv,,,,source_id=2015; measured_temperature_C=25; chemical_family=Oxides,,,,,
liverpool_2016_0805,Li0.96Ga0.96Si2.04O6,,Li0.96 Ga0.96 Si2.04 O6,2.35e-11,,,,,,,,,,,Phenakite,10.1016/0167-2738(87)90048-8,0,data/database/liverpool/LiIonDatabase.csv,,,,source_id=2016; measured_temperature_C=25; chemical_family=Oxides,,,,,
liverpool_2018_0807,Li4Al0.33Si0.17Ge0.17P0.33O4,,Li4 Al0.33 Si0.17 Ge0.17 P0.33 O4,1.61e-06,,,,,,,,,,,LISICON,10.1021/acsami.6b14402,0,data/database/liverpool/LiIonDatabase.csv,,,,source_id=2018; measured_temperature_C=25; chemical_family=Oxides,,,,,
liverpool_2021_0810,LiCaTiNbO6,,Li1 Ca1 Ti1 Nb1 O6,6.07e-07,,,,,,,,,,,Perovskite,10.1021/cm9810382,0,data/database/liverpool/LiIonDatabase.csv,,,,source_id=2021; measured_temperature_C=25; chemical_family=Oxides,,,,,
liverpool_2027_0816,Li3.6Ge0.4P0.6S4,,Li3.6 Ge0.4 P0.6 S4,0.000221356,,,,,,,,,,,Thio-LISICON,10.1149/1.1379028,0,data/database/liverpool/LiIonDatabase.csv,,,,source_id=2027; measured_temperature_C=25; chemical_family=Sulphides,,,,,
liverpool_2029_0818,Li6NiCl8,,Li6 Ni1 Cl8,2.69e-10,,,,,,,,,,,Rocksalt,10.1002/zaac.19875531020,0,data/database/liverpool/LiIonDatabase.csv,,,,source_id=2029; measured_temperature_C=25; chemical_family=Halides,,,,,
