Repository: Saberg1001/ML-SBE

# IonConductivity

本项目基于化学式和组成描述符研究锂离子电解质电导率。目前可运行模型均为
`log10(Ionic conductivity (S cm-1))` 绝对值回归；趋势分类模型已保留，
trend-v3 使用材料 A 的已知电导率和同文献可比材料对预测 `log10(σ_B)`，再派生
绝对变化与变化比例。趋势模型必须使用经复核的配对表和 DOI/重复公式连通分组划分。

## 目录结构

```text
config/
├── chemistry/                 氧化态与离子半径规则
└── taxonomy/                  待建立的Family规范词表

data/
├── obelix/raw/                OBLiX all、文献推荐划分及CIF
├── experimental/             113条实验数据及人工标注
├── prediction_inputs/        无训练标签的待预测配方
└── splits/                    固定ID/分组划分manifest

main/                          清洗、特征、划分、训练和预测代码
runs/                          运行索引、每次模型运行及其预测
reports/                       筛选后的正式表格和图片
archive/                       只读历史模型和旧预测
scripts/                       可复用审计与绘图入口
```

目录约定：`obelix/raw` 和 `experimental/raw` 保留源文件，不直接覆盖；
`data/splits` 只保存样本ID、分组和划分manifest，不复制完整特征表。每个
`runs/<task>/<run_id>` 自带配置、入模数据、模型、预测和诊断图，`reports` 只放
精选汇总，`archive` 只读保留历史材料。

## 数据

OBLiX原始数据位于：

```text
data/obelix/raw/all.csv
data/obelix/raw/official_split/train.csv
data/obelix/raw/official_split/test.csv
data/obelix/raw/cifs/
```

其中 `train.csv/test.csv` 表示文献推荐划分。当前工作区的 `train.csv` 内容呈
二进制或加密状态，文件被原样保留，但在取得可读版本前不能直接交给pandas。

实验数据分为原始表和标注表：

```text
data/experimental/raw/experimental-data.tsv
data/experimental/annotations/experimental-data-labeled.csv
```

legacy block文件只用于人工复核，不能直接视为有效趋势配对。待预测配方位于
`data/prediction_inputs/`，不参与训练。

## 当前绝对值baseline

历史模型索引位于 `runs/absolute/registry.csv`，对应运行目录为：

```text
runs/absolute/abs_v0_f26/
runs/absolute/abs_v0_f27_family_ordinal/
runs/absolute/abs_v0_f34_small8/
runs/absolute/abs_v0_f35_small8_family_ordinal/
```

四者均为历史baseline，使用相同的旧随机344/86划分。27和35特征模型的Family
采用连续浮点编码；四个模型的随机划分均存在公式和DOI泄漏。因此这些结果可用于
复盘特征变化，但不能作为趋势模型的最终性能结论。

每个运行内部统一保存：

```text
<run_id>/
├── manifest.json
├── config.json
├── data/
├── lightgbm/
├── predictions/
└── figures/
```

## 使用当前流水线

项目环境：

```text
/home/ziyiguo/miniconda3/envs/IonConductivity
```

完整训练API保持从 `main` 导入：

```python
from main import PipelineConfig, run_training_pipeline

result = run_training_pipeline(PipelineConfig())
print(result.train.output_dir)
```

新训练默认写入 `runs/absolute/`。划分阶段不再额外写顶层 `features/train/test`
副本；每个正式运行在自己的 `data/` 下保存实际入模数据。

实验性 trend-v3 回归训练与成对预测：

```bash
python main/trend/train_pair_regression_v3.py
python main/trend/predict_regression.py Li6PS5Cl Li6PS5Br 1e-3
python main/trend/evaluate_regression_experimental.py
```

模型输入两条化学式及材料 A 的已知电导率，回归目标为 `log10(σ_B)`；随后派生
`σ_B-σ_A`、`|σ_B-σ_A|` 和 `log10(σ_B/σ_A)`。训练对限定在同 DOI、同标准化
family 及相同测量/制备/相态分层中，并使用 A/B 交换训练增强。新目标与精简后的
43 特征模型在内部测试和 113 条同实验室外部数据上均未超过零变化回归基线，
当前状态仍为 `experimental_not_for_deployment`。

预测示例：

```python
from main import PredictConfig, predict_formulas

result = predict_formulas(
    "data/experimental/annotations/experimental-data-labeled.csv",
    "runs/absolute/abs_v0_f26",
    PredictConfig(
        dataset_name="experimental_113",
        prediction_purpose="Evaluate the historical absolute baseline",
    ),
)
```

默认输出与模型运行绑定：

```text
runs/absolute/<run_id>/predictions/<model>/<dataset_id>/
├── predictions.csv
├── features.csv
├── evaluation.json
└── run_metadata.json
```

使用 native-family 绝对电导率模型时必须显式提供 family。单配方示例：

```bash
python main/predict.py absolute \
  --model-run runs/absolute/abs_v2_f37_native_family_lgbm_trials50_seed42 \
  --formula Li7La3Zr2O12 \
  --family garnet
```

多配方可重复传入 `--formula` 和 `--family`；一个 `--family` 值也可应用于
全部配方。批量 CSV 默认识别 `True Composition` 和 `Family` 列，也可通过
`--formula-column`、`--family-column` 和 `--id-column` 指定列名。

化学配置位于 `config/chemistry/`。历史模型集中在
`archive/absolute_legacy/models/`，只读保留，不作为代码默认输入。

File: data/absolute/data-absolute-v2-model-clean.csv (part 1 of 5)
ID,Reduced Composition,Z,True Composition,Ionic conductivity (S cm-1),IC (Total),IC (Bulk),Space group,Space group #,a,b,c,alpha,beta,gamma,Family,DOI,Checked,Ref,Cif ID,Cif ref_1,Cif ref_2,note,close match,close match DOI,ICSD ID,Laskowski ID,Liion ID
6l9,Li4B7ClO12,,Li4 B7 Cl1 O12,2e-06,,,,,,,,,,,boracites,10.1107/s0567740877009443,1,data/database/obelix/processed/all-v1.csv,,,,synthesis_method=unknow; measured_temperature=RT; amorphous=unknow; source_year=1977,,,,,
yav,Li2VCl4,,Li2 V1 Cl4,6.95e-06,,,,,,,,,,,chlorides,10.1016/0167-2738(83)90223-0,1,data/database/obelix/processed/all-v1.csv,,,,close match: Yes；close match DOI: 10.1002/zaac.19946200505; synthesis_method=unknow; measured_temperature=RT; amorphous=unknow; source_year=1983,,,,,
bjw,Li2MnCl4,,Li2 Mn1 Cl4,4.79e-06,,,,,,,,,,,chlorides,10.1016/0167-2738(83)90223-0,1,data/database/obelix/processed/all-v1.csv,,,,close match: Yes；close match DOI: icsd-69678; synthesis_method=unknow; measured_temperature=RT; amorphous=unknow; source_year=1983,,,,,
ib2,Li1.1Sc0.1Ti1.9P3O12,,Li1.1 Sc0.1 Ti1.9 P3 O12,0.000158,,,,,,,,,,,nasicon,10.1016/0167-2738(86)90179-7,1,data/database/obelix/processed/all-v1.csv,,,,synthesis_method=unknow; measured_temperature=RT; amorphous=unknow; source_year=1986,,,,,
cmn,Li1.8Ti1.2Cr0.8P3O12,,Li1.8 Ti1.2 Cr0.8 P3 O12,0.00024,,,,,,,,,,,nasicon,10.1016/0167-2738(88)90291-3,1,data/database/obelix/processed/all-v1.csv,,,,synthesis_method=unknow; measured_temperature=RT; amorphous=unknow; source_year=1988,,,,,
fwz,Li2SiS3,,Li2 Si1 S3,2e-06,,,,,,,,,,,thio_lisicon,10.1016/0025-5408(89)90053-6,1,data/database/obelix/processed/all-v1.csv,,,,appendix: diffraction data available；close match: Yes；close match DOI: mp-1210789; synthesis_method=unknow; measured_temperature=RT; amorphous=unknow; source_year=1989,,,,,
11b,Li3P,,Li3 P1,0.000703,,,,,,,,,,,phosphates,10.1016/0167-2738(89)90438-4,1,data/database/obelix/processed/all-v1.csv,,,,synthesis_method=unknow; measured_temperature=RT; amorphous=unknow; source_year=1989,,,,,
ctg,Li1.3La0.3Ti1.7P3O12,,Li1.3 La0.3 Ti1.7 P3 O12,0.000528,,,,,,,,,,,nasicon,10.1149/1.2096693,1,data/database/obelix/processed/all-v1.csv,,,,duplicate with line 274; synthesis_method=unknow; measured_temperature=RT; amorphous=unknow; source_year=1989,,,,,
mdj,Li1.2Ti2Si0.2P2.8O12,,Li1.2 Ti2 Si0.2 P2.8 O12,8.6e-05,,,,,,,,,,,nasicon,10.1149/1.2086597,1,data/database/obelix/processed/all-v1.csv,,,,synthesis_method=unknow; measured_temperature=RT; amorphous=unknow; source_year=1990,,,,,
t1l,Li1.3Ti2Si0.3P2.7O12,,Li1.3 Ti2 Si0.3 P2.7 O12,0.00032,,,,,,,,,,,nasicon,10.1149/1.2086597,1,data/database/obelix/processed/all-v1.csv,,,,synthesis_method=unknow; measured_temperature=RT; amorphous=unknow; source_year=1990,,,,,
v1t,Li1.4Ti1.6Cr0.4P3O12,,Li1.4 Ti1.6 Cr0.4 P3 O12,0.000149,,,,,,,,,,,nasicon,10.1149/1.2086597,1,data/database/obelix/processed/all-v1.csv,,,,synthesis_method=unknow; measured_temperature=RT; amorphous=unknow; source_year=1990,,,,,
d6b,Li1.5Ti1.5Cr0.5P3O12,,Li1.5 Ti1.5 Cr0.5 P3 O12,0.000386,,,,,,,,,,,nasicon,10.1149/1.2086597,1,data/database/obelix/processed/all-v1.csv,,,,synthesis_method=unknow; measured_temperature=RT; amorphous=unknow; source_year=1990,,,,,
x9a,Li1.2Ti1.8Ga0.2P3O12,,Li1.2 Ti1.8 Ga0.2 P3 O12,0.000162,,,,,,,,,,,nasicon,10.1149/1.2086597,1,data/database/obelix/processed/all-v1.csv,,,,synthesis_method=unknow; measured_temperature=RT; amorphous=unknow; source_year=1990,,,,,
3ta,Li1.3Ti1.7Ga0.3P3O12,,Li1.3 Ti1.7 Ga0.3 P3 O12,0.000261,,,,,,,,,,,nasicon,10.1149/1.2086597,1,data/database/obelix/processed/all-v1.csv,,,,synthesis_method=unknow; measured_temperature=RT; amorphous=unknow; source_year=1990,,,,,
gjy,Li1.4Ti1.6Ga0.4P3O12,,Li1.4 Ti1.6 Ga0.4 P3 O12,0.000128,,,,,,,,,,,nasicon,10.1149/1.2086597,1,data/database/obelix/processed/all-v1.csv,,,,synthesis_method=unknow; measured_temperature=RT; amorphous=unknow; source_year=1990,,,,,
lz8,Li1.5Ti1.5Ga0.5P3O12,,Li1.5 Ti1.5 Ga0.5 P3 O12,0.000122,,,,,,,,,,,nasicon,10.1149/1.2086597,1,data/database/obelix/processed/all-v1.csv,,,,synthesis_method=unknow; measured_temperature=RT; amorphous=unknow; source_year=1990,,,,,
xr7,Li1.4Ti1.6Fe0.4P3O12,,Li1.4 Ti1.6 Fe0.4 P3 O12,0.000392,,,,,,,,,,,nasicon,10.1149/1.2086597,1,data/database/obelix/processed/all-v1.csv,,,,synthesis_method=unknow; measured_temperature=RT; amorphous=unknow; source_year=1990,,,,,
pg8,Li1.5Ti1.5Fe0.5P3O12,,Li1.5 Ti1.5 Fe0.5 P3 O12,0.000174,,,,,,,,,,,nasicon,10.1149/1.2086597,1,data/database/obelix/processed/all-v1.csv,,,,close match: Yes；close match DOI: 10.1039/b312865b; synthesis_method=unknow; measured_temperature=RT; amorphous=unknow; source_year=1990,,,,,
do2,Li1.3Sc0.3Ti1.7P3O12,,Li1.3 Sc0.3 Ti1.7 P3 O12,0.000703,,,,,,,,,,,nasicon,10.1149/1.2086597,1,data/database/obelix/processed/all-v1.csv,,,,synthesis_method=unknow; measured_temperature=RT; amorphous=unknow; source_year=1990,,,,,
uaj,Li1.4Sc0.4Ti1.6P3O12,,Li1.4 Sc0.4 Ti1.6 P3 O12,0.000515,,,,,,,,,,,nasicon,10.1149/1.2086597,1,data/database/obelix/processed/all-v1.csv,,,,synthesis_method=unknow; measured_temperature=RT; amorphous=unknow; source_year=1990,,,,,
2eq,Li1.3Ti1.7In0.3P3O12,,Li1.3 Ti1.7 In0.3 P3 O12,0.000393,,,,,,,,,,,nasicon,10.1149/1.2086597,1,data/database/obelix/processed/all-v1.csv,,,,synthesis_method=unknow; measured_temperature=RT; amorphous=unknow; source_year=1990,,,,,
yn6,Li1.4Ti1.6In0.4P3O12,,Li1.4 Ti1.6 In0.4 P3 O12,0.000302,,,,,,,,,,,nasicon,10.1149/1.2086597,1,data/database/obelix/processed/all-v1.csv,,,,synthesis_method=unknow; measured_temperature=RT; amorphous=unknow; source_year=1990,,,,,
8jy,Li1.5Ti1.5In0.5P3O12,,Li1.5 Ti1.5 In0.5 P3 O12,0.000204,,,,,,,,,,,nasicon,10.1149/1.2086597,1,data/database/obelix/processed/all-v1.csv,,,,synthesis_method=unknow; measured_temperature=RT; amorphous=unknow; source_year=1990,,,,,
e0z,Li1.4La0.4Ti1.6P3O12,,Li1.4 La0.4 Ti1.6 P3 O12,0.000498,,,,,,,,,,,nasicon,10.1149/1.2086597,1,data/database/obelix/processed/all-v1.csv,,,,synthesis_method=unknow; measured_temperature=RT; amorphous=unknow; source_year=1990,,,,,
dx2,Li1.1Hf1.9Fe0.1P3O12,,Li1.1 Hf1.9 Fe0.1 P3 O12,0.000107,,,,,,,,,,,nasicon,10.1016/0167-2738(93)90387-i,1,data/database/obelix/processed/all-v1.csv,,,,synthesis_method=unknow; measured_temperature=RT; amorphous=unknow; source_year=1993,,,,,
6xc,Li1.1Hf1.9In0.1P3O12,,Li1.1 Hf1.9 In0.1 P3 O12,5.13e-05,,,,,,,,,,,nasicon,10.1016/0167-2738(93)90387-i,1,data/database/obelix/processed/all-v1.csv,,,,synthesis_method=unknow; measured_temperature=RT; amorphous=unknow; source_year=1993,,,,,
21m,Li1.1Lu0.1Hf1.9P3O12,,Li1.1 Lu0.1 Hf1.9 P3 O12,5.88e-05,,,,,,,,,,,nasicon,10.1016/0167-2738(93)90387-i,1,data/database/obelix/processed/all-v1.csv,,,,synthesis_method=unknow; measured_temperature=RT; amorphous=unknow; source_year=1993,,,,,
4k1,Li1.1Hf1.9Sc0.1P3O12,,Li1.1 Hf1.9 Sc0.1 P3 O12,2.45e-05,,,,,,,,,,,nasicon,10.1016/0167-2738(93)90387-i,1,data/database/obelix/processed/all-v1.csv,,,,synthesis_method=unknow; measured_temperature=RT; amorphous=unknow; source_year=1993,,,,,
gzp,Li1.2Lu0.2Hf1.8P3O12,,Li1.2 Lu0.2 Hf1.8 P3 O12,9.79e-05,,,,,,,,,,,nasicon,10.1016/0167-2738(93)90387-i,1,data/database/obelix/processed/all-v1.csv,,,,synthesis_method=unknow; measured_temperature=RT; amorphous=unknow; source_year=1993,,,,,
ew5,Li1.3Hf1.7Fe0.3P3O12,,Li1.3 Hf1.7 Fe0.3 P3 O12,5.4e-05,,,,,,,,,,,nasicon,10.1016/0167-2738(93)90387-i,1,data/database/obelix/processed/all-v1.csv,,,,synthesis_method=unknow; measured_temperature=RT; amorphous=unknow; source_year=1993,,,,,
jdk,Li1.3Lu0.3Hf1.7P3O12,,Li1.3 Lu0.3 Hf1.7 P3 O12,3.56e-05,,,,,,,,,,,nasicon,10.1016/0167-2738(93)90387-i,1,data/database/obelix/processed/all-v1.csv,,,,synthesis_method=unknow; measured_temperature=RT; amorphous=unknow; source_year=1993,,,,,
h8a,Li1.3Hf1.7Sc0.3P3O12,,Li1.3 Hf1.7 Sc0.3 P3 O12,8.32e-05,,,,,,,,,,,nasicon,10.1016/0167-2738(93)90387-i,1,data/database/obelix/processed/all-v1.csv,,,,synthesis_method=unknow; measured_temperature=RT; amorphous=unknow; source_year=1993,,,,,
jq7,Li1.3Y0.3Hf1.7P3O12,,Li1.3 Y0.3 Hf1.7 P3 O12,3.19e-05,,,,,,,,,,,nasicon,10.1016/0167-2738(93)90387-i,1,data/database/obelix/processed/all-v1.csv,,,,synthesis_method=unknow; measured_temperature=RT; amorphous=unknow; source_year=1993,,,,,
ylt,Li1.4Hf1.6In0.4P3O12,,Li1.4 Hf1.6 In0.4 P3 O12,0.000142,,,,,,,,,,,nasicon,10.1016/0167-2738(93)90387-i,1,data/database/obelix/processed/all-v1.csv,,,,synthesis_method=unknow; measured_temperature=RT; amorphous=unknow; source_year=1993,,,,,
gnq,Li1.4Lu0.4Hf1.6P3O12,,Li1.4 Lu0.4 Hf1.6 P3 O12,2.06e-05,,,,,,,,,,,nasicon,10.1016/0167-2738(93)90387-i,1,data/database/obelix/processed/all-v1.csv,,,,synthesis_method=unknow; measured_temperature=RT; amorphous=unknow; source_year=1993,,,,,
sso,Li1.4Y0.4Hf1.6P3O12,,Li1.4 Y0.4 Hf1.6 P3 O12,2.09e-05,,,,,,,,,,,nasicon,10.1016/0167-2738(93)90387-i,1,data/database/obelix/processed/all-v1.csv,,,,synthesis_method=unknow; measured_temperature=RT; amorphous=unknow; source_year=1993,,,,,
kxh,Li0.34Pr0.56Ti1O3.01,,Li0.34 Pr0.56 Ti1 O3.01,1e-06,,,,,,,,,,,perovskites,10.1016/0167-2738(94)90310-7,1,data/database/obelix/processed/all-v1.csv,,,,synthesis_method=unknow; measured_temperature=RT; amorphous=unknow; source_year=1994,,,,,
ubi,Li2TiIn(PO4)3,,Li2 Ti1 In1 P3 O12,8.3e-06,,,,,,,,,,,nasicon,10.1016/s0167-2738(96)00565-6,1,data/database/obelix/processed/all-v1.csv,,,,synthesis_method=unknow; measured_temperature=RT; amorphous=unknow; source_year=1997,,,,,
w1l,Sr0.5Li0.5Ta0.75Cr0.25O3,,Sr0.5 Li0.5 Ta0.75 Cr0.25 O3,6e-05,,,,,,,,,,,perovskites,10.1016/s0378-7753(97)02645-1,1,data/database/obelix/processed/all-v1.csv,,,,synthesis_method=unknow; measured_temperature=RT; amorphous=unknow; source_year=1997,,,,,
jce,Sr0.5Li0.5Ta0.75Fe0.25O3,,Sr0.5 Li0.5 Ta0.75 Fe0.25 O3,0.0001,,,,,,,,,,,perovskites,10.1016/s0378-7753(97)02645-1,1,data/database/obelix/processed/all-v1.csv,,,,synthesis_method=unknow; measured_temperature=RT; amorphous=unknow; source_year=1997,,,,,
86o,Li0.18La0.61Ti1O3,,Li0.18 La0.61 Ti1 O3,0.000412,,,,,,,,,,,perovskites,10.1016/s0167-2738(98)00070-8,1,data/database/obelix/processed/all-v1.csv,,,,synthesis_method=unknow; measured_temperature=RT; amorphous=unknow; source_year=1998,,,,,
2lu,Li0.36La0.55Ti1O3,,Li0.36 La0.55 Ti1 O3,0.000688,,,,,,,,,,,perovskites,10.1016/s0167-2738(98)00070-8,1,data/database/obelix/processed/all-v1.csv,,,,synthesis_method=退火（有序相，P4/mmm）; measured_temperature=RT; amorphous=unknow; source_year=1998,,,,,
bd5,Li0.39La0.54Ti1O3,,Li0.39 La0.54 Ti1 O3,0.000651,,,,,,,,,,,perovskites,10.1016/s0167-2738(98)00070-8,1,data/database/obelix/processed/all-v1.csv,,,,synthesis_method=退火（有序相，P4/mmm）; measured_temperature=RT; amorphous=unknow; source_year=1998,,,,,
ukw,Li0.45La0.52Ti1O3,,Li0.45 La0.52 Ti1 O3,0.000501,,,,,,,,,,,perovskites,10.1016/s0167-2738(98)00070-8,1,data/database/obelix/processed/all-v1.csv,,,,synthesis_method=退火（有序相，P4/mmm）; measured_temperature=RT; amorphous=unknow; source_year=1998,,,,,
5h8,Li0.27La0.58Ti1O3,,Li0.27 La0.58 Ti1 O3,0.000599,,,,,,,,,,,perovskites,10.1016/s0167-2738(98)00070-8,1,data/database/obelix/processed/all-v1.csv,,,,synthesis_method=退火（有序相，P4/mmm）; measured_temperature=RT; amorphous=unknow; source_year=1998,,,,,
o23,Li0.25La0.25Ta1O3,,Li0.25 La0.25 Ta1 O3,2.61e-05,,,,,,,,,,,perovskites,10.1016/s0167-2738(98)00414-7,1,data/database/obelix/processed/all-v1.csv,,,,synthesis_method=unknow; measured_temperature=RT; amorphous=unknow; source_year=1999,,,,,
za6,Li1.1Al0.1Ge1.9P3O12,,Li1.1 Al0.1 Ge1.9 P3 O12,2.9e-06,,,,,,,,,,,nasicon,10.1016/s0955-2219(99)00055-2,1,data/database/obelix/processed/all-v1.csv,,,,synthesis_method=unknow; measured_temperature=RT; amorphous=unknow; source_year=1999,,,,,
tp2,Li1.6Ti1.4Al0.6P3O12,,Li1.6 Ti1.4 Al0.6 P3 O12,2.3e-05,,,,,,,,,,,nasicon,10.1016/s0955-2219(99)00055-2,1,data/database/obelix/processed/all-v1.csv,,,,synthesis_method=unknow; measured_temperature=RT; amorphous=unknow; source_year=1999,,,,,
be9,LiGaBr4,,Li1 Ga1 Br4,7e-06,,,,,,,,,,,halides,10.1016/s0167-2738(00)00491-4,1,data/database/obelix/processed/all-v1.csv,,,,synthesis_method=unknow; measured_temperature=RT; amorphous=unknow; source_year=2000,,,,,
7kf,Li1.7Ti1.6Al0.3P3O12,,Li1.7 Ti1.6 Al0.3 P3 O12,0.00122,,,,,,,,,,,nasicon,10.1016/s0167-2738(00)00493-8,1,data/database/obelix/processed/all-v1.csv,,,,ic # check; synthesis_method=unknow; measured_temperature=RT; amorphous=unknow; source_year=2000,,,,,
cy2,Li0.08La0.64Ti1O3,,Li0.08 La0.64 Ti1 O3,0.000335,,,,,,,,,,,perovskites,10.1016/s0167-2738(00)00761-x,1,data/database/obelix/processed/all-v1.csv,,,,synthesis_method=unknow; measured_temperature=RT; amorphous=unknow; source_year=2000,,,,,
5tl,Li0.14La0.62Ti1O3,,Li0.14 La0.62 Ti1 O3,0.000442,,,,,,,,,,,perovskites,10.1016/s0167-2738(00)00761-x,1,data/database/obelix/processed/all-v1.csv,,,,synthesis_method=unknow; measured_temperature=RT; amorphous=unknow; source_year=2000,,,,,
u2y,Li0.215La0.595Ti1O3,,Li0.215 La0.595 Ti1 O3,0.000853,,,,,,,,,,,perovskites,10.1016/s0167-2738(00)00761-x,1,data/database/obelix/processed/all-v1.csv,,,,synthesis_method=unknow; measured_temperature=RT; amorphous=unknow; source_year=2000,,,,,
hta,Li0.305La0.565Ti1O3,,Li0.305 La0.565 Ti1 O3,0.000957,,,,,,,,,,,perovskites,10.1016/s0167-2738(00)00761-x,1,data/database/obelix/processed/all-v1.csv,,,,synthesis_method=unknow; measured_temperature=RT; amorphous=unknow; source_year=2000,,,,,
81x,Li0.1809La0.57Ti1Ag0.0891O3,,Li0.1809 La0.57 Ti1 Ag0.0891 O3,0.0001,,,,,,,,,,,perovskites,10.1021/cm001207u,1,data/database/obelix/processed/all-v1.csv,,,,synthesis_method=unknow; measured_temperature=RT; amorphous=unknow; source_year=2001,,,,,
5fj,Li0.135La0.57Ti1Ag0.135O3,,Li0.135 La0.57 Ti1 Ag0.135 O3,2.3e-05,,,,,,,,,,,perovskites,10.1021/cm001207u,1,data/database/obelix/processed/all-v1.csv,,,,synthesis_method=unknow; measured_temperature=RT; amorphous=unknow; source_year=2001,,,,,
0lo,Li0.27La0.57Ti1O3,,Li0.27 La0.57 Ti1 O3,0.00034,,,,,,,,,,,perovskites,10.1021/cm001207u,1,data/database/obelix/processed/all-v1.csv,,,,synthesis_method=unknow; measured_temperature=RT; amorphous=unknow; source_year=2001,,,,,
o4u,Li3.8Ge0.8P0.2S4,,Li3.8 Ge0.8 P0.2 S4,1.78e-06,,,,,,,,,,,thio_lisicon,10.1149/1.1379028,1,data/database/obelix/processed/all-v1.csv,,,,synthesis_method=unknow; measured_temperature=RT; amorphous=unknow; source_year=2001,,,,,
yy9,Li3.6Ge0.6P0.4S4,,Li3.6 Ge0.6 P0.4 S4,0.000175,,,,,,,,,,,thio_lisicon,10.1149/1.1379028,1,data/database/obelix/processed/all-v1.csv,,,,synthesis_method=unknow; measured_temperature=RT; amorphous=unknow; source_year=2001,,,,,
mvq,Li3.4Ge0.4P0.6S4,,Li3.4 Ge0.4 P0.6 S4,0.000654,,,,,,,,,,,thio_lisicon,10.1149/1.1379028,1,data/database/obelix/processed/all-v1.csv,,,,synthesis_method=unknow; measured_temperature=RT; amorphous=unknow; source_year=2001,,,,,
2yl,Li3.35Ge0.35P0.65S4,,Li3.35 Ge0.35 P0.65 S4,0.00154,,,,,,,,,,,thio_lisicon,10.1149/1.1379028,1,data/database/obelix/processed/all-v1.csv,,,,synthesis_method=unknow; measured_temperature=RT; amorphous=unknow; source_year=2001,,,,,
5qm,Li3.3Ge0.3P0.7S4,,Li3.3 Ge0.3 P0.7 S4,0.00174,,,,,,,,,,,thio_lisicon,10.1149/1.1379028,1,data/database/obelix/processed/all-v1.csv,,,,synthesis_method=unknow; measured_temperature=RT; amorphous=unknow; source_year=2001,,,,,
3jh,Li3.25Ge0.25P0.75S4,,Li3.25 Ge0.25 P0.75 S4,0.0022,,,,,,,,,,,thio_lisicon,10.1149/1.1379028,1,data/database/obelix/processed/all-v1.csv,,,,synthesis_method=unknow; measured_temperature=RT; amorphous=unknow; source_year=2001,,,,,
j3x,Li3.2Ge0.2P0.8S4,,Li3.2 Ge0.2 P0.8 S4,0.000555,,,,,,,,,,,thio_lisicon,10.1149/1.1379028,1,data/database/obelix/processed/all-v1.csv,,,,synthesis_method=unknow; measured_temperature=RT; amorphous=unknow; source_year=2001,,,,,
5e2,Li3.6Si0.6P0.4S4,,Li3.6 Si0.6 P0.4 S4,7.19e-05,,,,,,,,,,,thio_lisicon,10.1006/jssc.2002.9701,1,data/database/obelix/processed/all-v1.csv,,,,synthesis_method=unknow; measured_temperature=RT; amorphous=unknow; source_year=2002,,,,,
10u,Li3.2Si0.2P0.8S4,,Li3.2 Si0.2 P0.8 S4,3.2e-06,,,,,,,,,,,thio_lisicon,10.1006/jssc.2002.9701,1,data/database/obelix/processed/all-v1.csv,,,,synthesis_method=unknow; measured_temperature=RT; amorphous=unknow; source_year=2002,,,,,
ob9,Li2.667Mg0.667P2S6,,Li2.667 Mg0.667 P2 S6,4e-06,,,,,,,,,,,thio_phosphate,10.1016/s0167-2738(02)00007-3,1,data/database/obelix/processed/all-v1.csv,,,,partial occupancy corrected; synthesis_method=unknow; measured_temperature=RT; amorphous=unknow; source_year=2002,,,,,
lcx,Sr0.06Li0.06La0.6Ti1O3,,Sr0.06 Li0.06 La0.6 Ti1 O3,1.13e-05,,,,,,,,,,,perovskites,10.1021/cm020609u,1,data/database/obelix/processed/all-v1.csv,,,,lattice parameter should be checked; synthesis_method=unknow; measured_temperature=RT; amorphous=unknow; source_year=2003,,,,,
mam,Sr0.1Li0.1La0.56Ti1O3,,Sr0.1 Li0.1 La0.56 Ti1 O3,1.37e-05,,,,,,,,,,,perovskites,10.1021/cm020609u,1,data/database/obelix/processed/all-v1.csv,,,,lattice parameter should be checked; synthesis_method=unknow; measured_temperature=RT; amorphous=unknow; source_year=2003,,,,,
0jx,Sr0.15Li0.15La0.51Ti1O3,,Sr0.15 Li0.15 La0.51 Ti1 O3,5.3e-05,,,,,,,,,,,perovskites,10.1021/cm020609u,1,data/database/obelix/processed/all-v1.csv,,,,lattice parameter should be checked; synthesis_method=unknow; measured_temperature=RT; amorphous=unknow; source_year=2003,,,,,
lyq,Sr0.25Li0.25La0.41Ti1O3,,Sr0.25 Li0.25 La0.41 Ti1 O3,7.64e-05,,,,,,,,,,,perovskites,10.1021/cm020609u,1,data/database/obelix/processed/all-v1.csv,,,,lattice parameter should be checked; synthesis_method=unknow; measured_temperature=RT; amorphous=unknow; source_year=2003,,,,,
2tt,Sr0.275Li0.275La0.385Ti1O3,,Sr0.275 Li0.275 La0.385 Ti1 O3,6.04e-05,,,,,,,,,,,perovskites,10.1021/cm020609u,1,data/database/obelix/processed/all-v1.csv,,,,lattice parameter should be checked; synthesis_method=unknow; measured_temperature=RT; amorphous=unknow; source_year=2003,,,,,
xy0,Sr0.3Li0.3La0.36Ti1O3,,Sr0.3 Li0.3 La0.36 Ti1 O3,1.92e-05,,,,,,,,,,,perovskites,10.1021/cm020609u,1,data/database/obelix/processed/all-v1.csv,,,,lattice parameter should be checked; synthesis_method=unknow; measured_temperature=RT; amorphous=unknow; source_year=2003,,,,,
nng,Li1.6Ti0.6Al0.6Ge0.8P3O12,,Li1.6 Ti0.6 Al0.6 Ge0.8 P3 O12,0.0007,,,,,,,,,,,nasicon,10.1021/cm021717j,1,data/database/obelix/processed/all-v1.csv,,,,bulk Ic; synthesis_method=unknow; measured_temperature=RT; amorphous=unknow; source_year=2003,,,,,
pbz,Li3.75V0.25Ge0.75O4,,Li3.75 V0.25 Ge0.75 O4,5.66e-06,,,,,,,,,,,lisicon,10.1023/a:1026135806929,1,data/database/obelix/processed/all-v1.csv,,,,partial occupancy corrected; synthesis_method=unknow; measured_temperature=RT; amorphous=unknow; source_year=2003,,,,,
7ek,Li3.7Ge0.85W0.15O4,,Li3.7 Ge0.85 W0.15 O4,3.8e-05,,,,,,,,,,,lisicon,10.1023/a:1026135806929,1,data/database/obelix/processed/all-v1.csv,,,,partial occupancy corrected; synthesis_method=unknow; measured_temperature=RT; amorphous=unknow; source_year=2003,,,,,
gas,Li0.31La0.63Ti0.9Co0.1O3,,Li0.31 La0.63 Ti0.9 Co0.1 O3,0.00026,,,,,,,,,,,perovskites,10.1016/j.mseb.2004.07.003,1,data/database/obelix/processed/all-v1.csv,,,,synthesis_method=unknow; measured_temperature=RT; amorphous=unknow; source_year=2004,,,,,
9ph,Li0.19La0.67Ti0.9Co0.1O3,,Li0.19 La0.67 Ti0.9 Co0.1 O3,0.000108,,,,,,,,,,,perovskites,10.1016/j.mseb.2004.07.003,1,data/database/obelix/processed/all-v1.csv,,,,synthesis_method=unknow; measured_temperature=RT; amorphous=unknow; source_year=2004,,,,,
sib,Li0.11La0.63Mg0.5W0.5O3,,Li0.11 La0.63 Mg0.5 W0.5 O3,6.8e-06,,,,,,,,,,,perovskites,10.1016/j.ssi.2004.05.010,1,data/database/obelix/processed/all-v1.csv,,,,partial occupancy corrected; synthesis_method=unknow; measured_temperature=RT; amorphous=unknow; source_year=2004,,,,,
r99,Li0.14La0.62Mg0.5W0.5O3,,Li0.14 La0.62 Mg0.5 W0.5 O3,1.2e-05,,,,,,,,,,,perovskites,10.1016/j.ssi.2004.05.010,1,data/database/obelix/processed/all-v1.csv,,,,partial occupancy corrected; synthesis_method=unknow; measured_temperature=RT; amorphous=unknow; source_year=2004,,,,,
544,BaLi6La2Ta2O12,,Ba1 Li6 La2 Ta2 O12,4e-05,,,,,,,,,,,garnet,10.1002/adfm.200400044,1,data/database/obelix/processed/all-v1.csv,,,,synthesis_method=unknow; measured_temperature=RT; amorphous=unknow; source_year=2005,,,,,
ps0,SrLi6La2Ta2O12,,Sr1 Li6 La2 Ta2 O12,7e-06,,,,,,,,,,,garnet,10.1002/adfm.200400044,1,data/database/obelix/processed/all-v1.csv,,,,synthesis_method=unknow; measured_temperature=RT; amorphous=unknow; source_year=2005,,,,,
jqc,Li7BiO6,,Li7 Bi1 O6,1.58489e-06,,,,,,,,,,,hexaoxometalates,10.1002/zaac.200500231,1,data/database/obelix/processed/all-v1.csv,,,,partial occupancy not correct; synthesis_method=unknow; measured_temperature=RT; amorphous=unknow; source_year=2005,,,,,
lf5,BaLi6La2Nb2O12,,Ba1 Li6 La2 Nb2 O12,6e-06,,,,,,,,,,,garnet,10.1111/j.1551-2916.2005.00060.x,1,data/database/obelix/processed/all-v1.csv,,,,synthesis_method=unknow; measured_temperature=RT; amorphous=unknow; source_year=2005,,,,,
cjq,SrLi6La2Nb2O12,,Sr1 Li6 La2 Nb2 O12,4.2e-06,,,,,,,,,,,garnet,10.1111/j.1551-2916.2005.00060.x,1,data/database/obelix/processed/all-v1.csv,,,,duplicate with line 491; 374; synthesis_method=unknow; measured_temperature=RT; amorphous=unknow; source_year=2005,,,,,
uaz,Li6CaLa2Nb2O12,,Li6 Ca1 La2 Nb2 O12,1.6e-06,,,,,,,,,,,garnet,10.1111/j.1551-2916.2005.00060.x,1,data/database/obelix/processed/all-v1.csv,,,,"ic # check, was wrong paper；close match: Yes；close match DOI: 10.1016/j.cej.2019.121937; synthesis_method=unknow; measured_temperature=RT; amorphous=unknow; source_year=2005",,,,,
ihb,Li0.33La0.56Ti0.99Al0.01O2.99F0.01,,Li0.33 La0.56 Ti0.99 Al0.01 O2.99 F0.01,0.00098,,,,,,,,,,,perovskites,10.1007/s11581-006-0011-9,1,data/database/obelix/processed/all-v1.csv,,,,synthesis_method=unknow; measured_temperature=RT; amorphous=unknow; source_year=2006,,,,,
3k7,Li0.33La0.56Ti0.98Al0.02O2.98F0.02,,Li0.33 La0.56 Ti0.98 Al0.02 O2.98 F0.02,0.00106,,,,,,,,,,,perovskites,10.1007/s11581-006-0011-9,1,data/database/obelix/processed/all-v1.csv,,,,synthesis_method=unknow; measured_temperature=RT; amorphous=unknow; source_year=2006,,,,,
1sz,Li0.33La0.56Ti0.97Al0.03O2.97F0.03,,Li0.33 La0.56 Ti0.97 Al0.03 O2.97 F0.03,0.000928,,,,,,,,,,,perovskites,10.1007/s11581-006-0011-9,1,data/database/obelix/processed/all-v1.csv,,,,synthesis_method=unknow; measured_temperature=RT; amorphous=unknow; source_year=2006,,,,,
yh8,Li0.33La0.56Ti0.96Al0.04O2.96F0.04,,Li0.33 La0.56 Ti0.96 Al0.04 O2.96 F0.04,0.000622,,,,,,,,,,,perovskites,10.1007/s11581-006-0011-9,1,data/database/obelix/processed/all-v1.csv,,,,synthesis_method=unknow; measured_temperature=RT; amorphous=unknow; source_year=2006,,,,,
coh,Li0.33La0.56Ti0.95Al0.05O2.95F0.05,,Li0.33 La0.56 Ti0.95 Al0.05 O2.95 F0.05,0.000176,,,,,,,,,,,perovskites,10.1007/s11581-006-0011-9,1,data/database/obelix/processed/all-v1.csv,,,,synthesis_method=unknow; measured_temperature=RT; amorphous=unknow; source_year=2006,,,,,
1pw,Li0.33La0.56Ti0.94Al0.06O2.94F0.06,,Li0.33 La0.56 Ti0.94 Al0.06 O2.94 F0.06,0.000106,,,,,,,,,,,perovskites,10.1007/s11581-006-0011-9,1,data/database/obelix/processed/all-v1.csv,,,,synthesis_method=unknow; measured_temperature=RT; amorphous=unknow; source_year=2006,,,,,
bw3,Li0.33La0.56Ti0.93Al0.07O2.93F0.07,,Li0.33 La0.56 Ti0.93 Al0.07 O2.93 F0.07,0.000645,,,,,,,,,,,perovskites,10.1007/s11581-006-0011-9,1,data/database/obelix/processed/all-v1.csv,,,,synthesis_method=unknow; measured_temperature=RT; amorphous=unknow; source_year=2006,,,,,
my5,Li0.33La0.56Ti0.92Al0.08O2.92F0.08,,Li0.33 La0.56 Ti0.92 Al0.08 O2.92 F0.08,0.000494,,,,,,,,,,,perovskites,10.1007/s11581-006-0011-9,1,data/database/obelix/processed/all-v1.csv,,,,synthesis_method=unknow; measured_temperature=RT; amorphous=unknow; source_year=2006,,,,,
0v9,Li5.5La3Nb1.75In0.25O12,,Li5.5 La3 Nb1.75 In0.25 O12,2.4e-05,,,,,,,,,,,garnet,10.1016/j.jssc.2005.12.025,1,data/database/obelix/processed/all-v1.csv,,,,synthesis_method=unknow; measured_temperature=RT; amorphous=unknow; source_year=2006,,,,,
qtc,K0.25Li5.5La2.75Nb2O12,,K0.25 Li5.5 La2.75 Nb2 O12,1.06e-05,,,,,,,,,,,garnet,10.1016/j.jssc.2005.12.025,1,data/database/obelix/processed/all-v1.csv,,,,synthesis_method=unknow; measured_temperature=RT; amorphous=unknow; source_year=2006,,,,,
vtr,LiFeSb(PO4)3,,Li1 Fe1 Sb1 P3 O12,1.37e-06,,,,,,,,,,,nasicon,10.1063/1.2357843,1,data/database/obelix/processed/all-v1.csv,,,,synthesis_method=unknow; measured_temperature=RT; amorphous=unknow; source_year=2006,,,,,
aax,Ba0.25Li5.25La2.75Ta2O12,,Ba0.25 Li5.25 La2.75 Ta2 O12,7.41e-06,,,,,,,,,,,garnet,10.1007/s11581-007-0097-8,1,data/database/obelix/processed/all-v1.csv,,,,lattice parameter double check; synthesis_method=unknow; measured_temperature=RT; amorphous=unknow; source_year=2007,,,,,
o86,Ba0.5Li5.5La2.5Ta2O12,,Ba0.5 Li5.5 La2.5 Ta2 O12,1.41e-05,,,,,,,,,,,garnet,10.1007/s11581-007-0097-8,1,data/database/obelix/processed/all-v1.csv,,,,lattice parameter double check; synthesis_method=unknow; measured_temperature=RT; amorphous=unknow; source_year=2007,,,,,
coi,Ba1.25Li6.25La1.75Ta2O12,,Ba1.25 Li6.25 La1.75 Ta2 O12,4.99e-05,,,,,,,,,,,garnet,10.1007/s11581-007-0097-8,1,data/database/obelix/processed/all-v1.csv,,,,lattice parameter double check; synthesis_method=unknow; measured_temperature=RT; amorphous=unknow; source_year=2007,,,,,
3vi,Ba1.5Li6.5La1.5Ta2O12,,Ba1.5 Li6.5 La1.5 Ta2 O12,3.08e-05,,,,,,,,,,,garnet,10.1007/s11581-007-0097-8,1,data/database/obelix/processed/all-v1.csv,,,,lattice parameter double check; synthesis_method=unknow; measured_temperature=RT; amorphous=unknow; source_year=2007,,,,,
vwn,Ba1.75Li6.75La1.25Ta2O12,,Ba1.75 Li6.75 La1.25 Ta2 O12,1.18e-05,,,,,,,,,,,garnet,10.1007/s11581-007-0097-8,1,data/database/obelix/processed/all-v1.csv,,,,lattice parameter double check; synthesis_method=unknow; measured_temperature=RT; amorphous=unknow; source_year=2007,,,,,
tlp,Ba2Li7LaTa2O12,,Ba2 Li7 La1 Ta2 O12,2.85e-06,,,,,,,,,,,garnet,10.1007/s11581-007-0097-8,1,data/database/obelix/processed/all-v1.csv,,,,lattice parameter double check; synthesis_method=unknow; measured_temperature=RT; amorphous=unknow; source_year=2007,,,,,
uw9,SrLi6La2(BiO6)2,,Sr1 Li6 La2 Bi2 O12,2e-05,,,,,,,,,,,garnet,10.1016/j.mseb.2007.07.009,1,data/database/obelix/processed/all-v1.csv,,,,synthesis_method=unknow; measured_temperature=RT; amorphous=unknow; source_year=2007,,,,,
qy4,Na5Li3(TiS4)2,,Na5 Li3 Ti2 S8,8.8e-06,,,,,,,,,,,sulfides,10.1016/j.jssc.2008.01.023,1,data/database/obelix/processed/all-v1.csv,,,,synthesis_method=unknow; measured_temperature=RT; amorphous=unknow; source_year=2008,,,,,
xog,Li5La3(SbO6)2,,Li5 La3 Sb2 O12,7.8e-06,,,,,,,,,,,garnet,10.1016/j.materresbull.2007.10.035,1,data/database/obelix/processed/all-v1.csv,,,,synthesis_method=unknow; measured_temperature=RT; amorphous=unknow; source_year=2008,,,,,
bi3,SrLi6La2(SbO6)2,,Sr1 Li6 La2 Sb2 O12,6.3e-06,,,,,,,,,,,garnet,10.1016/j.materresbull.2007.10.035,1,data/database/obelix/processed/all-v1.csv,,,,synthesis_method=unknow; measured_temperature=RT; amorphous=unknow; source_year=2008,,,,,
jej,Li6CaLa2Ta2O12,,Li6 Ca1 La2 Ta2 O12,2.2e-06,,,,,,,,,,,garnet,10.1016/j.ssi.2008.10.022,1,data/database/obelix/processed/all-v1.csv,,,,synthesis_method=unknow; measured_temperature=RT; amorphous=unknow; source_year=2009,,,,,
rgo,Li7La3Ta2O13,,Li7 La3 Ta2 O13,2.65e-06,,,,,,,,,,,garnet,10.1016/j.ssi.2009.07.002,1,data/database/obelix/processed/all-v1.csv,,,,synthesis_method=unknow; measured_temperature=RT; amorphous=unknow; source_year=2009,,,,,
tvf,Li3H4IN2,,Li3 H4 I1 N2,1e-05,,,,,,,,,,,hydrides,10.1021/cm1006857,1,data/database/obelix/processed/all-v1.csv,,,,synthesis_method=unknow; measured_temperature=RT; amorphous=unknow; source_year=2010,,,,,
gvd,Li3N,,Li3 N1,0.0005767,,,,,,,,,,,nitrides,10.1039/c0ee00052c,1,data/database/obelix/processed/all-v1.csv,,,,synthesis_method=unknow; measured_temperature=RT; amorphous=unknow; source_year=2010,,,,,
dvs,Li7.06La3Y0.06Zr1.94O12,,Li7.06 La3 Y0.06 Zr1.94 O12,0.00081,,,,,,,,,,,garnet,10.1016/j.elecom.2011.08.014,1,data/database/obelix/processed/all-v1.csv,,,,synthesis_method=unknow; measured_temperature=RT; amorphous=unknow; source_year=2011,,,,,
66a,Li6.75La3Zr1.75Nb0.25O12,,Li6.75 La3 Zr1.75 Nb0.25 O12,0.0008,,,,,,,,,,,garnet,10.1016/j.jpowsour.2010.11.089,1,data/database/obelix/processed/all-v1.csv,,,,synthesis_method=unknow; measured_temperature=RT; amorphous=unknow; source_year=2011,,,,,
ijh,Li5La3Y0.05Nb1.95O11.95,,Li5 La3 Y0.05 Nb1.95 O11.95,1.34e-05,,,,,,,,,,,garnet,10.1016/j.jpowsour.2011.05.031,1,data/database/obelix/processed/all-v1.csv,,,,synthesis_method=unknow; measured_temperature=RT; amorphous=unknow; source_year=2011,,,,,
q46,Li5La3Y0.1Nb1.9O11.9,,Li5 La3 Y0.1 Nb1.9 O11.9,1.44e-05,,,,,,,,,,,garnet,10.1016/j.jpowsour.2011.05.031,1,data/database/obelix/processed/all-v1.csv,,,,synthesis_method=unknow; measured_temperature=RT; amorphous=unknow; source_year=2011,,,,,
8m3,Li5La3Y0.15Nb1.85O11.85,,Li5 La3 Y0.15 Nb1.85 O11.85,5.71e-06,,,,,,,,,,,garnet,10.1016/j.jpowsour.2011.05.031,1,data/database/obelix/processed/all-v1.csv,,,,synthesis_method=unknow; measured_temperature=RT; amorphous=unknow; source_year=2011,,,,,
zyx,Li5La3Y0.2Nb1.8O11.8,,Li5 La3 Y0.2 Nb1.8 O11.8,9.13e-06,,,,,,,,,,,garnet,10.1016/j.jpowsour.2011.05.031,1,data/database/obelix/processed/all-v1.csv,,,,synthesis_method=unknow; measured_temperature=RT; amorphous=unknow; source_year=2011,,,,,
qvu,Li5La3Y0.25Nb1.75O11.75,,Li5 La3 Y0.25 Nb1.75 O11.75,9.68e-06,,,,,,,,,,,garnet,10.1016/j.jpowsour.2011.05.031,1,data/database/obelix/processed/all-v1.csv,,,,synthesis_method=unknow; measured_temperature=RT; amorphous=unknow; source_year=2011,,,,,
ku9,Na0.1Li0.4La0.5Nb2O6,,Na0.1 Li0.4 La0.5 Nb2 O6,9.92e-06,,,,,,,,,,,perovskites,10.1134/s002016851103006x,1,data/database/obelix/processed/all-v1.csv,,,,partial occupancy corrected; synthesis_method=unknow; measured_temperature=RT; amorphous=unknow; source_year=2011,,,,,
9n0,Na0.2Li0.3La0.5Nb2O6,,Na0.2 Li0.3 La0.5 Nb2 O6,1.11e-05,,,,,,,,,,,perovskites,10.1134/s002016851103006x,1,data/database/obelix/processed/all-v1.csv,,,,partial occupancy corrected; synthesis_method=unknow; measured_temperature=RT; amorphous=unknow; source_year=2011,,,,,
ozo,Na0.3Li0.2La0.5Nb2O6,,Na0.3 Li0.2 La0.5 Nb2 O6,1.18e-05,,,,,,,,,,,perovskites,10.1134/s002016851103006x,1,data/database/obelix/processed/all-v1.csv,,,,partial occupancy corrected; synthesis_method=unknow; measured_temperature=RT; amorphous=unknow; source_year=2011,,,,,
h5i,Na0.4Li0.1La0.5Nb2O6,,Na0.4 Li0.1 La0.5 Nb2 O6,1.21e-05,,,,,,,,,,,perovskites,10.1134/s002016851103006x,1,data/database/obelix/processed/all-v1.csv,,,,"partial occupancy corrected, changed symmetry to reflect actual higher symmetry; synthesis_method=unknow; measured_temperature=RT; amorphous=unknow; source_year=2011",,,,,
o9h,Na0.43Li0.07La0.5Nb2O6,,Na0.43 Li0.07 La0.5 Nb2 O6,1.23e-05,,,,,,,,,,,perovskites,10.1134/s002016851103006x,1,data/database/obelix/processed/all-v1.csv,,,,partial occupancy corrected; synthesis_method=unknow; measured_temperature=RT; amorphous=unknow; source_year=2011,,,,,
4xq,Na0.46Li0.04La0.5Nb2O6,,Na0.46 Li0.04 La0.5 Nb2 O6,5.91e-06,,,,,,,,,,,perovskites,10.1134/s002016851103006x,1,data/database/obelix/processed/all-v1.csv,,,,partial occupancy corrected; synthesis_method=unknow; measured_temperature=RT; amorphous=unknow; source_year=2011,,,,,
0ii,Na0.48Li0.02La0.5Nb2O6,,Na0.48 Li0.02 La0.5 Nb2 O6,3.99e-06,,,,,,,,,,,perovskites,10.1134/s002016851103006x,1,data/database/obelix/processed/all-v1.csv,,,,partial occupancy corrected; synthesis_method=unknow; measured_temperature=RT; amorphous=unknow; source_year=2011,,,,,
4uu,Li6.15La3Zr1.75Ta0.25Ga0.2O12,,Li6.15 La3 Zr1.75 Ta0.25 Ga0.2 O12,0.00041,,,,,,,,,,,garnet,10.1016/j.jpowsour.2012.01.131,1,data/database/obelix/processed/all-v1.csv,,,,synthesis_method=unknow; measured_temperature=RT; amorphous=unknow; source_year=2012,,,,,
sdz,Li6.15La3Zr1.75Ta0.25Al0.2O12,,Li6.15 La3 Zr1.75 Ta0.25 Al0.2 O12,0.00037,,,,,,,,,,,garnet,10.1016/j.jpowsour.2012.01.131,1,data/database/obelix/processed/all-v1.csv,,,,synthesis_method=unknow; measured_temperature=RT; amorphous=unknow; source_year=2012,,,,,
7w5,Li6.75La3Zr1.75Ta0.25O12,,Li6.75 La3 Zr1.75 Ta0.25 O12,0.00087,,,,,,,,,,,garnet,10.1016/j.jpowsour.2012.01.131,1,data/database/obelix/processed/all-v1.csv,,,,close match: Yes；close match DOI: 10.1039/c1jm14588f; synthesis_method=unknow; measured_temperature=RT; amorphous=unknow; source_year=2012,,,,,
8ee,Li6.4La3Zr2Al0.19O11.8,,Li6.4 La3 Zr2 Al0.19 O11.8,0.00031,,,,,,,,,,,garnet,10.1016/j.jpowsour.2012.02.100,1,data/database/obelix/processed/all-v1.csv,,,,synthesis_method=unknow; measured_temperature=RT; amorphous=unknow; source_year=2012,,,,,
3o4,Li6.25La3Zr2Ga0.25O12,,Li6.25 La3 Zr2 Ga0.25 O12,0.00035,,,,,,,,,,,garnet,10.1016/j.matchemphys.2012.03.054,1,data/database/obelix/processed/all-v1.csv,,,,synthesis_method=unknow; measured_temperature=RT; amorphous=unknow; source_year=2012,,,,,
h7r,Li1Ti1.4Sn0.6P3O12,,Li1 Ti1.4 Sn0.6 P3 O12,2.28e-05,,,,,,,,,,,nasicon,10.1016/j.physb.2011.11.006,1,data/database/obelix/processed/all-v1.csv,,,,partial occupancy corrected; synthesis_method=unknow; measured_temperature=RT; amorphous=unknow; source_year=2012,,,,,
9ky,Li1Ti0.6Sn1.4P3O12,,Li1 Ti0.6 Sn1.4 P3 O12,9.42e-06,,,,,,,,,,,nasicon,10.1016/j.physb.2011.11.006,1,data/database/obelix/processed/all-v1.csv,,,,partial occupancy corrected; synthesis_method=unknow; measured_temperature=RT; amorphous=unknow; source_year=2012,,,,,
4ea,Li1Ti0.4Sn1.6P3O12,,Li1 Ti0.4 Sn1.6 P3 O12,3.15e-06,,,,,,,,,,,nasicon,10.1016/j.physb.2011.11.006,1,data/database/obelix/processed/all-v1.csv,,,,partial occupancy corrected; synthesis_method=unknow; measured_temperature=RT; amorphous=unknow; source_year=2012,,,,,
x61,Li1.3Sc0.15Ti1.7Al0.15P3O12,,Li1.3 Sc0.15 Ti1.7 Al0.15 P3 O12,0.00124,,,,,,,,,,,nasicon,10.1016/j.ssi.2012.03.045,1,data/database/obelix/processed/all-v1.csv,,,,synthesis_method=unknow; measured_temperature=RT; amorphous=unknow; source_year=2012,,,,,
czo,Li1.3Sc0.2Ti1.7Al0.1P3O12,,Li1.3 Sc0.2 Ti1.7 Al0.1 P3 O12,0.000429,,,,,,,,,,,nasicon,10.1016/j.ssi.2012.03.045,1,data/database/obelix/processed/all-v1.csv,,,,synthesis_method=unknow; measured_temperature=RT; amorphous=unknow; source_year=2012,,,,,
f7p,Li1.3Y0.1Ti1.7Al0.2P3O12,,Li1.3 Y0.1 Ti1.7 Al0.2 P3 O12,0.00012,,,,,,,,,,,nasicon,10.1016/j.ssi.2012.05.011,1,data/database/obelix/processed/all-v1.csv,,,,synthesis_method=unknow; measured_temperature=RT; amorphous=unknow; source_year=2012,,,,,
l8t,Li1.3Y0.2Ti1.7Al0.1P3O12,,Li1.3 Y0.2 Ti1.7 Al0.1 P3 O12,7.3e-05,,,,,,,,,,,nasicon,10.1016/j.ssi.2012.05.011,1,data/database/obelix/processed/all-v1.csv,,,,synthesis_method=unknow; measured_temperature=RT; amorphous=unknow; source_year=2012,,,,,
3tt,Li1.3Y0.15Ti1.7Al0.15P3O12,,Li1.3 Y0.15 Ti1.7 Al0.15 P3 O12,1.9e-05,,,,,,,,,,,nasicon,10.1016/j.ssi.2012.05.011,1,data/database/obelix/processed/all-v1.csv,,,,synthesis_method=unknow; measured_temperature=RT; amorphous=unknow; source_year=2012,,,,,
ga9,LiCeB3H12Cl,,Li1 Ce1 B3 H12 Cl1,0.000103,,,,,,,,,,,argyrodites,10.1021/cm300792t,1,data/database/obelix/processed/all-v1.csv,,,,synthesis_method=unknow; measured_temperature=RT; amorphous=unknow; source_year=2012,,,,,
kmv,Li4SnS4,,Li4 Sn1 S4,7e-05,,,,,,,,,,,chalcogenidotetrelates,10.1021/cm3011315,1,data/database/obelix/processed/all-v1.csv,,,,synthesis_method=unknow; measured_temperature=RT; amorphous=unknow; source_year=2012,,,,,
trv1_0002,Li3Br0.5Cl0.5O1,,Li3 Br0.5 Cl0.5 O1,0.00194,,,,,,,,,,,antiperovskite,10.1021/ja308741y,1,data/database/obelix/processed/all-v1.csv,,,,混合卤素固溶体；系列最高值; synthesis_method=unknow; measured_temperature=RT; amorphous=否; source_year=2012,,,,,
j5g,Li6La3Y0.5Nb1.5O12,,Li6 La3 Y0.5 Nb1.5 O12,0.000188,,,,,,,,,,,garnet,10.1021/jp304737x,1,data/database/obelix/processed/all-v1.csv,,,,synthesis_method=unknow; measured_temperature=RT; amorphous=unknow; source_year=2012,,,,,
dvb,Li5.2La3Y0.1Nb1.9O12,,Li5.2 La3 Y0.1 Nb1.9 O12,6.39e-05,,,,,,,,,,,garnet,10.1021/jp304737x,1,data/database/obelix/processed/all-v1.csv,,,,synthesis_method=unknow; measured_temperature=RT; amorphous=unknow; source_year=2012,,,,,
cti,Li5.4La3Y0.2Nb1.8O12,,Li5.4 La3 Y0.2 Nb1.8 O12,6.74e-05,,,,,,,,,,,garnet,10.1021/jp304737x,1,data/database/obelix/processed/all-v1.csv,,,,synthesis_method=unknow; measured_temperature=RT; amorphous=unknow; source_year=2012,,,,,
2d1,Li5.5La3Y0.25Nb1.75O12,,Li5.5 La3 Y0.25 Nb1.75 O12,9.18e-05,,,,,,,,,,,garnet,10.1021/jp304737x,1,data/database/obelix/processed/all-v1.csv,,,,synthesis_method=unknow; measured_temperature=RT; amorphous=unknow; source_year=2012,,,,,
3rh,Li6.5La3Y0.75Nb1.25O12,,Li6.5 La3 Y0.75 Nb1.25 O12,0.00027,,,,,,,,,,,garnet,10.1021/jp304737x,1,data/database/obelix/processed/all-v1.csv,,,,duplicate with line 550; synthesis_method=unknow; measured_temperature=RT; amorphous=unknow; source_year=2012,,,,,
a6v,Li5.4La3Y0.75Nb1.8O12,,Li5.4 La3 Y0.75 Nb1.8 O12,2.51e-05,,,,,,,,,,,garnet,10.1021/jp304737x,1,data/database/obelix/processed/all-v1.csv,,,,wrong composition;  may duplicate with 548; synthesis_method=unknow; measured_temperature=RT; amorphous=unknow; source_year=2012,,,,,
v07,Li5.5La3Zr2Ga0.5O12,,Li5.5 La3 Zr2 Ga0.5 O12,0.0001,,,,,,,,,,,garnet,10.1039/c2dt31318a,1,data/database/obelix/processed/all-v1.csv,,,,appendix: diffraction data available; synthesis_method=unknow; measured_temperature=RT; amorphous=unknow; source_year=2012,,,,,
kji,Li6.4La3Zr1.4Ta0.6O12,,Li6.4 La3 Zr1.4 Ta0.6 O12,0.001,,,,,,,,,,,garnet,10.1039/c2jm31413d,1,data/database/obelix/processed/all-v1.csv,,,,close match: Yes；close match DOI: 10.2109/jcersj2.19022; synthesis_method=unknow; measured_temperature=RT; amorphous=unknow; source_year=2012,,,,,
v1q,Li6.8La3Zr1.8Ta0.2O12,,Li6.8 La3 Zr1.8 Ta0.2 O12,0.00073,,,,,,,,,,,garnet,10.1149/2.024205esl,1,data/database/obelix/processed/all-v1.csv,,,,synthesis_method=unknow; measured_temperature=RT; amorphous=unknow; source_year=2012,,,,,
5xk,Li6.65La3Zr1.65Ta0.35O12,,Li6.65 La3 Zr1.65 Ta0.35 O12,0.00046,,,,,,,,,,,garnet,10.1149/2.024205esl,1,data/database/obelix/processed/all-v1.csv,,,,synthesis_method=unknow; measured_temperature=RT; amorphous=unknow; source_year=2012,,,,,
zfg,Li6.55La3Zr1.55Ta0.45O12,,Li6.55 La3 Zr1.55 Ta0.45 O12,0.0004,,,,,,,,,,,garnet,10.1149/2.024205esl,1,data/database/obelix/processed/all-v1.csv,,,,synthesis_method=unknow; measured_temperature=RT; amorphous=unknow; source_year=2012,,,,,
6hq,Li6La3ZrTaO12,,Li6 La3 Zr1 Ta1 O12,0.00035,,,,,,,,,,,garnet,10.1149/2.024205esl,1,data/database/obelix/processed/all-v1.csv,,,,synthesis_method=unknow; measured_temperature=RT; amorphous=unknow; source_year=2012,,,,,
85t,Li0.29La0.57Ti1O3,,Li0.29 La0.57 Ti1 O3,0.0016,,,,,,,,,,,perovskites,10.1016/j.jpowsour.2012.11.098,1,data/database/obelix/processed/all-v1.csv,,,,synthesis_method=unknow; measured_temperature=RT; amorphous=unknow; source_year=2013,,,,,
d6f,Li7La3Zr1.89Al0.15O12,,Li7 La3 Zr1.89 Al0.15 O12,0.00034,,,,,,,,,,,garnet,10.1016/j.jpowsour.2013.03.049,1,data/database/obelix/processed/all-v1.csv,,,,synthesis_method=unknow; measured_temperature=RT; amorphous=unknow; source_year=2013,,,,,
r07,Li6.75La3Zr1.875Te0.125O12,,Li6.75 La3 Zr1.875 Te0.125 O12,0.00033,,,,,,,,,,,garnet,10.1016/j.jpowsour.2013.03.166,1,data/database/obelix/processed/all-v1.csv,,,,synthesis_method=unknow; measured_temperature=RT; amorphous=unknow; source_year=2013,,,,,
uht,Li6.5La3Zr1.75Te0.25O12,,Li6.5 La3 Zr1.75 Te0.25 O12,0.00102,,,,,,,,,,,garnet,10.1016/j.jpowsour.2013.03.166,1,data/database/obelix/processed/all-v1.csv,,,,synthesis_method=unknow; measured_temperature=RT; amorphous=unknow; source_year=2013,,,,,
lpx,Li1.15Y0.15Zr1.85P3O12,,Li1.15 Y0.15 Zr1.85 P3 O12,7.1e-05,,,,,,,,,,,nasicon,10.1016/j.jpowsour.2013.03.175,1,data/database/obelix/processed/all-v1.csv,,,,bulk ic (total ic 7.10E-05); synthesis_method=unknow; measured_temperature=RT; amorphous=unknow; source_year=2013,,,,,
