Repository: Saberg1001/ML-SBE

# IonConductivity

本项目基于化学式和组成描述符研究锂离子电解质电导率。目前可运行模型均为
`log10(Ionic conductivity (S cm-1))` 绝对值回归；趋势分类模型已保留，
trend-v3 使用材料 A 的已知电导率和同文献可比材料对预测 `log10(σ_B)`，再派生
绝对变化与变化比例。趋势模型必须使用经复核的配对表和 DOI/重复公式连通分组划分。

## 目录结构

```text
config/
├── chemistry/                 氧化态与离子半径规则
└── taxonomy/                  待建立的Family规范词表

data/
├── obelix/raw/                OBLiX all、文献推荐划分及CIF
├── experimental/             113条实验数据及人工标注
├── prediction_inputs/        无训练标签的待预测配方
└── splits/                    固定ID/分组划分manifest

main/                          清洗、特征、划分、训练和预测代码
runs/                          运行索引、每次模型运行及其预测
reports/                       筛选后的正式表格和图片
archive/                       只读历史模型和旧预测
scripts/                       可复用审计与绘图入口
```

目录约定：`obelix/raw` 和 `experimental/raw` 保留源文件，不直接覆盖；
`data/splits` 只保存样本ID、分组和划分manifest，不复制完整特征表。每个
`runs/<task>/<run_id>` 自带配置、入模数据、模型、预测和诊断图，`reports` 只放
精选汇总，`archive` 只读保留历史材料。

## 数据

OBLiX原始数据位于：

```text
data/obelix/raw/all.csv
data/obelix/raw/official_split/train.csv
data/obelix/raw/official_split/test.csv
data/obelix/raw/cifs/
```

其中 `train.csv/test.csv` 表示文献推荐划分。当前工作区的 `train.csv` 内容呈
二进制或加密状态，文件被原样保留，但在取得可读版本前不能直接交给pandas。

实验数据分为原始表和标注表：

```text
data/experimental/raw/experimental-data.tsv
data/experimental/annotations/experimental-data-labeled.csv
```

legacy block文件只用于人工复核，不能直接视为有效趋势配对。待预测配方位于
`data/prediction_inputs/`，不参与训练。

## 当前绝对值baseline

历史模型索引位于 `runs/absolute/registry.csv`，对应运行目录为：

```text
runs/absolute/abs_v0_f26/
runs/absolute/abs_v0_f27_family_ordinal/
runs/absolute/abs_v0_f34_small8/
runs/absolute/abs_v0_f35_small8_family_ordinal/
```

四者均为历史baseline，使用相同的旧随机344/86划分。27和35特征模型的Family
采用连续浮点编码；四个模型的随机划分均存在公式和DOI泄漏。因此这些结果可用于
复盘特征变化，但不能作为趋势模型的最终性能结论。

每个运行内部统一保存：

```text
<run_id>/
├── manifest.json
├── config.json
├── data/
├── lightgbm/
├── predictions/
└── figures/
```

## 使用当前流水线

项目环境：

```text
/home/ziyiguo/miniconda3/envs/IonConductivity
```

完整训练API保持从 `main` 导入：

```python
from main import PipelineConfig, run_training_pipeline

result = run_training_pipeline(PipelineConfig())
print(result.train.output_dir)
```

新训练默认写入 `runs/absolute/`。划分阶段不再额外写顶层 `features/train/test`
副本；每个正式运行在自己的 `data/` 下保存实际入模数据。

实验性 trend-v3 回归训练与成对预测：

```bash
python main/trend/train_pair_regression_v3.py
python main/trend/predict_regression.py Li6PS5Cl Li6PS5Br 1e-3
python main/trend/evaluate_regression_experimental.py
```

模型输入两条化学式及材料 A 的已知电导率，回归目标为 `log10(σ_B)`；随后派生
`σ_B-σ_A`、`|σ_B-σ_A|` 和 `log10(σ_B/σ_A)`。训练对限定在同 DOI、同标准化
family 及相同测量/制备/相态分层中，并使用 A/B 交换训练增强。新目标与精简后的
43 特征模型在内部测试和 113 条同实验室外部数据上均未超过零变化回归基线，
当前状态仍为 `experimental_not_for_deployment`。

预测示例：

```python
from main import PredictConfig, predict_formulas

result = predict_formulas(
    "data/experimental/annotations/experimental-data-labeled.csv",
    "runs/absolute/abs_v0_f26",
    PredictConfig(
        dataset_name="experimental_113",
        prediction_purpose="Evaluate the historical absolute baseline",
    ),
)
```

默认输出与模型运行绑定：

```text
runs/absolute/<run_id>/predictions/<model>/<dataset_id>/
├── predictions.csv
├── features.csv
├── evaluation.json
└── run_metadata.json
```

使用 native-family 绝对电导率模型时必须显式提供 family。单配方示例：

```bash
python main/predict.py absolute \
  --model-run runs/absolute/abs_v2_f37_native_family_lgbm_trials50_seed42 \
  --formula Li7La3Zr2O12 \
  --family garnet
```

多配方可重复传入 `--formula` 和 `--family`；一个 `--family` 值也可应用于
全部配方。批量 CSV 默认识别 `True Composition` 和 `Family` 列，也可通过
`--formula-column`、`--family-column` 和 `--id-column` 指定列名。

化学配置位于 `config/chemistry/`。历史模型集中在
`archive/absolute_legacy/models/`，只读保留，不作为代码默认输入。

File: data/add-data/literature_additions.csv
addition_id,ID,DOI,Reduced Composition,True Composition,target_temperature_c,target_temperature_k,source_temperature_c,source_temperature_k,source_conductivity_s_cm,activation_energy_ev,calculation_method,calculated_conductivity_s_cm,stored_conductivity_s_cm,structure_source,structure_temperature_k,structure_status,status,year,added_at,note
ADD-0001,7ta,10.1021/ic030208w,Li7TaO6,Li7.0Ta1.0O6.0,27.0,300.15,50.0,323.15,1.53e-07,0.68,sigma_ref*exp[-Ea/kB*(1/T_target-1/T_ref)],2.3552524131022755e-08,2.36e-08,article Table 1,295.0,matched_near_target_temperature,active,2004,2026-07-31,Missing OBLiX row reconstructed from article Tables 1 and 7
ADD-0002,7bi,10.1021/ic030208w,Li7BiO6,Li7.0Bi1.0O6.0,27.0,300.15,50.0,323.15,4.348e-06,0.58,sigma_ref*exp[-Ea/kB*(1/T_target-1/T_ref)],8.813400366789062e-07,8.81e-07,not available,,missing_matched_structure,active,2004,2026-07-31,Missing conductivity row reconstructed from article Table 7; no matched structure in source
ADD-0003,zec,10.1038/s41467-025-68210-5,Li2Zr0.8Al0.2Cl3.8O,Li2Zr0.8Al0.2Cl3.8O,,,,,0.00198,,mS_cm_to_S_cm,0.00198,0.00198,not available,,amorphous_no_crystal_structure,active,2026,2026-07-31,Source data/add-data-LZACO.txt; original 1.98 mS/cm
ADD-0004,tsw,10.1038/s41467-025-68210-5,Li2Zr0.75Al0.25Cl3.75O,Li2Zr0.75Al0.25Cl3.75O,,,,,0.00201,,mS_cm_to_S_cm,0.00201,0.00201,not available,,amorphous_no_crystal_structure,active,2026,2026-07-31,Source data/add-data-LZACO.txt; original 2.01 mS/cm
ADD-0005,wnt,10.1038/s41467-025-68210-5,Li2Zr0.7Al0.3Cl3.7O,Li2Zr0.7Al0.3Cl3.7O,,,,,0.00174,,mS_cm_to_S_cm,0.00174,0.00174,not available,,amorphous_no_crystal_structure,active,2026,2026-07-31,Source data/add-data-LZACO.txt; original 1.74 mS/cm
ADD-0006,odf,10.1038/s41467-025-68210-5,Li2Zr0.6Al0.4Cl3.6O,Li2Zr0.6Al0.4Cl3.6O,,,,,0.00122,,mS_cm_to_S_cm,0.00122,0.00122,not available,,amorphous_no_crystal_structure,active,2026,2026-07-31,Source data/add-data-LZACO.txt; original 1.22 mS/cm
ADD-0007,nsm,10.1038/s41467-025-68210-5,Li2Zr0.5Al0.5Cl3.5O,Li2Zr0.5Al0.5Cl3.5O,,,,,0.000846,,mS_cm_to_S_cm,0.000846,0.000846,not available,,amorphous_no_crystal_structure,active,2026,2026-07-31,Source data/add-data-LZACO.txt; original 0.846 mS/cm
ADD-0008,tlx,10.1038/s41467-025-68210-5,Li2.4Zr0.8Al0.2Cl3.8O1.2,Li2.4Zr0.8Al0.2Cl3.8O1.2,,,,,0.0021,,mS_cm_to_S_cm,0.0021,0.0021,not available,,amorphous_no_crystal_structure,active,2026,2026-07-31,Source data/add-data-LZACO.txt; original 2.1 mS/cm
ADD-0009,btq,10.1038/s41467-025-68210-5,Li2.4Zr0.75Al0.25Cl3.75O1.2,Li2.4Zr0.75Al0.25Cl3.75O1.2,,,,,0.00254,,mS_cm_to_S_cm,0.00254,0.00254,not available,,amorphous_no_crystal_structure,active,2026,2026-07-31,Source data/add-data-LZACO.txt; original 2.54 mS/cm
ADD-0010,xhm,10.1038/s41467-025-68210-5,Li2.4Zr0.7Al0.3Cl3.7O1.2,Li2.4Zr0.7Al0.3Cl3.7O1.2,,,,,0.00224,,mS_cm_to_S_cm,0.00224,0.00224,not available,,amorphous_no_crystal_structure,active,2026,2026-07-31,Source data/add-data-LZACO.txt; original 2.24 mS/cm
ADD-0011,gmh,10.1038/s41467-025-68210-5,Li2.4Zr0.6Al0.4Cl3.6O1.2,Li2.4Zr0.6Al0.4Cl3.6O1.2,,,,,0.00134,,mS_cm_to_S_cm,0.00134,0.00134,not available,,amorphous_no_crystal_structure,active,2026,2026-07-31,Source data/add-data-LZACO.txt; original 1.34 mS/cm
ADD-0012,gno,10.1038/s41467-025-68210-5,Li2.4Zr0.5Al0.5Cl3.5O1.2,Li2.4Zr0.5Al0.5Cl3.5O1.2,,,,,0.000907,,mS_cm_to_S_cm,0.000907,0.000907,not available,,amorphous_no_crystal_structure,active,2026,2026-07-31,Source data/add-data-LZACO.txt; original 0.907 mS/cm
ADD-0013,dbx,10.1038/s41467-025-68210-5,Li2.8Zr0.8Al0.2Cl3.8O1.4,Li2.8Zr0.8Al0.2Cl3.8O1.4,,,,,0.00224,,mS_cm_to_S_cm,0.00224,0.00224,not available,,amorphous_no_crystal_structure,active,2026,2026-07-31,Source data/add-data-LZACO.txt; original 2.24 mS/cm
ADD-0014,pkj,10.1038/s41467-025-68210-5,Li2.8Zr0.75Al0.25Cl3.75O1.4,Li2.8Zr0.75Al0.25Cl3.75O1.4,,,,,0.00255,,mS_cm_to_S_cm,0.00255,0.00255,not available,,amorphous_no_crystal_structure,active,2026,2026-07-31,Source data/add-data-LZACO.txt; original 2.55 mS/cm
ADD-0015,xfm,10.1038/s41467-025-68210-5,Li2.8Zr0.7Al0.3Cl3.7O1.4,Li2.8Zr0.7Al0.3Cl3.7O1.4,,,,,0.00232,,mS_cm_to_S_cm,0.00232,0.00232,not available,,amorphous_no_crystal_structure,active,2026,2026-07-31,Source data/add-data-LZACO.txt; original 2.32 mS/cm
ADD-0016,wen,10.1038/s41467-025-68210-5,Li2.8Zr0.6Al0.4Cl3.6O1.4,Li2.8Zr0.6Al0.4Cl3.6O1.4,,,,,0.00134,,mS_cm_to_S_cm,0.00134,0.00134,not available,,amorphous_no_crystal_structure,active,2026,2026-07-31,Source data/add-data-LZACO.txt; original 1.34 mS/cm
ADD-0017,vxk,10.1038/s41467-025-68210-5,Li2.8Zr0.5Al0.5Cl3.5O1.4,Li2.8Zr0.5Al0.5Cl3.5O1.4,,,,,0.000969,,mS_cm_to_S_cm,0.000969,0.000969,not available,,amorphous_no_crystal_structure,active,2026,2026-07-31,Source data/add-data-LZACO.txt; original 0.969 mS/cm
ADD-0018,thq,10.1038/s41467-025-68210-5,Li3.2Zr0.8Al0.2Cl3.8O1.6,Li3.2Zr0.8Al0.2Cl3.8O1.6,,,,,0.00138,,mS_cm_to_S_cm,0.00138,0.00138,not available,,amorphous_no_crystal_structure,active,2026,2026-07-31,Source data/add-data-LZACO.txt; original 1.38 mS/cm
ADD-0019,oyy,10.1038/s41467-025-68210-5,Li3.2Zr0.75Al0.25Cl3.75O1.6,Li3.2Zr0.75Al0.25Cl3.75O1.6,,,,,0.00142,,mS_cm_to_S_cm,0.00142,0.00142,not available,,amorphous_no_crystal_structure,active,2026,2026-07-31,Source data/add-data-LZACO.txt; original 1.42 mS/cm
ADD-0020,okv,10.1038/s41467-025-68210-5,Li3.2Zr0.7Al0.3Cl3.7O1.6,Li3.2Zr0.7Al0.3Cl3.7O1.6,,,,,0.00137,,mS_cm_to_S_cm,0.00137,0.00137,not available,,amorphous_no_crystal_structure,active,2026,2026-07-31,Source data/add-data-LZACO.txt; original 1.37 mS/cm
ADD-0021,nmx,10.1038/s41467-025-68210-5,Li3.2Zr0.6Al0.4Cl3.6O1.6,Li3.2Zr0.6Al0.4Cl3.6O1.6,,,,,0.00112,,mS_cm_to_S_cm,0.00112,0.00112,not available,,amorphous_no_crystal_structure,active,2026,2026-07-31,Source data/add-data-LZACO.txt; original 1.12 mS/cm
ADD-0022,azb,10.1038/s41467-025-68210-5,Li3.2Zr0.5Al0.5Cl3.5O1.6,Li3.2Zr0.5Al0.5Cl3.5O1.6,,,,,0.000921,,mS_cm_to_S_cm,0.000921,0.000921,not available,,amorphous_no_crystal_structure,active,2026,2026-07-31,Source data/add-data-LZACO.txt; original 0.921 mS/cm
ADD-0023,dax,10.1038/s41467-025-68210-5,Li3.6Zr0.8Al0.2Cl3.8O1.8,Li3.6Zr0.8Al0.2Cl3.8O1.8,,,,,0.000624,,mS_cm_to_S_cm,0.000624,0.000624,not available,,amorphous_no_crystal_structure,active,2026,2026-07-31,Source data/add-data-LZACO.txt; original 0.624 mS/cm
ADD-0024,mny,10.1038/s41467-025-68210-5,Li3.6Zr0.75Al0.25Cl3.75O1.8,Li3.6Zr0.75Al0.25Cl3.75O1.8,,,,,0.000733,,mS_cm_to_S_cm,0.000733,0.000733,not available,,amorphous_no_crystal_structure,active,2026,2026-07-31,Source data/add-data-LZACO.txt; original 0.733 mS/cm
ADD-0025,lim,10.1038/s41467-025-68210-5,Li3.6Zr0.7Al0.3Cl3.7O1.8,Li3.6Zr0.7Al0.3Cl3.7O1.8,,,,,0.001,,mS_cm_to_S_cm,0.001,0.001,not available,,amorphous_no_crystal_structure,active,2026,2026-07-31,Source data/add-data-LZACO.txt; original 1 mS/cm
ADD-0026,edx,10.1038/s41467-025-68210-5,Li3.6Zr0.6Al0.4Cl3.6O1.8,Li3.6Zr0.6Al0.4Cl3.6O1.8,,,,,0.000693,,mS_cm_to_S_cm,0.000693,0.000693,not available,,amorphous_no_crystal_structure,active,2026,2026-07-31,Source data/add-data-LZACO.txt; original 0.693 mS/cm
ADD-0027,wdm,10.1038/s41467-025-68210-5,Li3.6Zr0.5Al0.5Cl3.5O1.8,Li3.6Zr0.5Al0.5Cl3.5O1.8,,,,,0.00036,,mS_cm_to_S_cm,0.00036,0.00036,not available,,amorphous_no_crystal_structure,active,2026,2026-07-31,Source data/add-data-LZACO.txt; original 0.36 mS/cm
ADD-0028,khx,10.1038/s41467-023-39197-8,Li3.2TaCl5O1.6,Li3.2TaCl5O1.6,,,,,0.0066,,direct_S_cm_transcription,0.0066,0.0066,not available,,amorphous_no_crystal_structure,active,2023,2026-07-31,Source data/add-data-LZACO.txt; original 6.6e-3 S/cm
ADD-0029,arj,10.1038/s41467-023-39197-8,Li3TaCl5O1.5,Li3TaCl5O1.5,,,,,0.0058,,direct_S_cm_transcription,0.0058,0.0058,not available,,amorphous_no_crystal_structure,active,2023,2026-07-31,Source data/add-data-LZACO.txt; approximate original 5.8e-3 S/cm
ADD-0030,vuo,10.1038/s41467-023-39197-8,Li2.8TaCl5O1.4,Li2.8TaCl5O1.4,,,,,0.0055,,direct_S_cm_transcription,0.0055,0.0055,not available,,amorphous_no_crystal_structure,active,2023,2026-07-31,Source data/add-data-LZACO.txt; approximate original 5.5e-3 S/cm
ADD-0031,skp,10.1038/s41467-023-39197-8,Li2.4TaCl5O1.2,Li2.4TaCl5O1.2,,,,,0.0054,,direct_S_cm_transcription,0.0054,0.0054,not available,,amorphous_no_crystal_structure,active,2023,2026-07-31,Source data/add-data-LZACO.txt; approximate original 5.4e-3 S/cm
ADD-0032,mvh,10.1038/s41467-023-39197-8,Li2.2TaCl5O1.1,Li2.2TaCl5O1.1,,,,,0.0053,,direct_S_cm_transcription,0.0053,0.0053,not available,,amorphous_no_crystal_structure,active,2023,2026-07-31,Source data/add-data-LZACO.txt; original 5.3e-3 S/cm
ADD-0033,mhg,10.1038/s41467-023-39522-1,Li1.75ZrCl4.75O0.5,Li1.75ZrCl4.75O0.5,25.0,298.15,25.0,298.15,0.00242,,mS_cm_to_S_cm,0.00242,0.00242,not available,,phase_and_structure_not_provided,active,2023,2026-07-31,Source data/add-data-LZACO.txt; curator row 8; O2- substitution; original 2.42 mS/cm at 25 C
ADD-0034,jib,10.1038/s41467-023-39522-1,Li2.5ZrCl5.5O0.5,Li2.5ZrCl5.5O0.5,,,,,0.00117,,mS_cm_to_S_cm,0.00117,0.00117,not available,,phase_and_structure_not_provided,active,2023,2026-07-31,Source data/add-data-LZACO.txt; curator row 16; dual-phase room-temperature sample; corrected from review extraction 1.7 to source value 1.17 mS/cm
ADD-0035,vbk,10.1038/s41467-023-39197-8,Li2TaCl5O,Li2TaCl5O,,,,,0.00041,,direct_S_cm_transcription,0.00041,0.00041,not available,,crystalline_structure_not_provided,active,2023,2026-07-31,Source data/add-data-LZACO.txt; crystalline comparison; original 0.41e-3 S/cm
ADD-0036,fmx,10.1038/s41467-023-39197-8,Li3HfCl4O1.5,Li3HfCl4O1.5,,,,,0.00197,,direct_S_cm_transcription,0.00197,0.00197,not available,,phase_and_structure_not_provided,active,2023,2026-07-31,Source data/add-data-LZACO.txt; original 1.97e-3 S/cm
ADD-0037,qtx,10.1016/j.ensm.2024.103444,Li2ZrCl6,Li2ZrCl6,,,,,0.00012,,mS_cm_to_S_cm,0.00012,0.00012,not available,,crystalline_structure_not_provided,active,2024,2026-07-31,Source data/add-data-LZACO.txt; crystalline; original 0.12 mS/cm; Ea=0.43 eV
ADD-0038,lly,10.1016/j.ensm.2024.103444,Li2.1Zr0.9Al0.1Cl6,Li2.1Zr0.9Al0.1Cl6,,,,,0.00036,,mS_cm_to_S_cm,0.00036,0.00036,not available,,crystalline_structure_not_provided,active,2024,2026-07-31,Source data/add-data-LZACO.txt; crystalline; original 0.36 mS/cm; Ea=0.40 eV
ADD-0039,qiv,10.1016/j.ensm.2024.103444,Li2.15Zr0.85Al0.15Cl6,Li2.15Zr0.85Al0.15Cl6,,,,,0.00065,,mS_cm_to_S_cm,0.00065,0.00065,not available,,crystalline_structure_not_provided,active,2024,2026-07-31,Source data/add-data-LZACO.txt; crystalline; original 0.65 mS/cm; Ea=0.345 eV
ADD-0040,hav,10.1016/j.ensm.2024.103444,Li2.2Zr0.8Al0.2Cl6,Li2.2Zr0.8Al0.2Cl6,,,,,0.00099,,mS_cm_to_S_cm,0.00099,0.00099,not available,,crystalline_structure_not_provided,active,2024,2026-07-31,Source data/add-data-LZACO.txt; crystalline; original 0.99 mS/cm; Ea=0.335 eV
ADD-0041,wys,10.1016/j.ensm.2024.103444,Li2.25Zr0.75Al0.25Cl6,Li2.25Zr0.75Al0.25Cl6,,,,,0.00113,,mS_cm_to_S_cm,0.00113,0.00113,not available,,crystalline_structure_not_provided,active,2024,2026-07-31,Source data/add-data-LZACO.txt; crystalline; original 1.13 mS/cm; Ea=0.29 eV
ADD-0042,uby,10.1016/j.ensm.2024.103444,Li2.3Zr0.7Al0.3Cl6,Li2.3Zr0.7Al0.3Cl6,,,,,0.00087,,mS_cm_to_S_cm,0.00087,0.00087,not available,,crystalline_structure_not_provided,active,2024,2026-07-31,Source data/add-data-LZACO.txt; crystalline; original 0.87 mS/cm; Ea=0.36 eV
ADD-0043,gsp,10.1016/j.ensm.2024.103444,Li2.4Zr0.6Al0.4Cl6,Li2.4Zr0.6Al0.4Cl6,,,,,0.0005,,mS_cm_to_S_cm,0.0005,0.0005,not available,,crystalline_structure_not_provided,active,2024,2026-07-31,Source data/add-data-LZACO.txt; crystalline; original 0.50 mS/cm; Ea=0.40 eV
ADD-0044,nek,10.1016/j.est.2024.111700,Li2ZrCl6,Li2ZrCl6,,,,,0.000397,,direct_S_cm_transcription,0.000397,0.000397,not available,,phase_and_structure_not_provided,active,2024,2026-07-31,Source data/add-data-LZACO.txt; original 3.97e-4 S/cm
ADD-0045,ync,10.1016/j.est.2024.111700,Li3.4ZrCl4.6O1.4,Li3.4ZrCl4.6O1.4,,,,,0.00146,,direct_S_cm_transcription,0.00146,0.00146,not available,,phase_and_structure_not_provided,active,2024,2026-07-31,Source data/add-data-LZACO.txt; original 1.46e-3 S/cm
ADD-0046,er0,10.1021/acsenergylett.9b02599,Li3ErCl6,Li3ErCl6,25.0,298.15,25.0,298.15,0.00009,0.52,figure_digitized_mS_cm_to_S_cm,0.00009,0.00009,article Figure 1c,298.15,phase_region_only_no_matched_structure,active,2020,2026-08-04,Human-verified Figure 1c extraction; curator row 25-1; phase I (trigonal); original 0.09 mS/cm at 25 C
ADD-0047,er1,10.1021/acsenergylett.9b02599,Li2.9Er0.9Zr0.1Cl6,Li2.9Er0.9Zr0.1Cl6,25.0,298.15,25.0,298.15,0.00038,0.46,figure_digitized_mS_cm_to_S_cm,0.00038,0.00038,article Figure 1c,298.15,phase_region_only_no_matched_structure,active,2020,2026-08-04,Human-verified Figure 1c extraction; curator row 25-2; phase I; original 0.38 mS/cm at 25 C
ADD-0048,er2,10.1021/acsenergylett.9b02599,Li2.8Er0.8Zr0.2Cl6,Li2.8Er0.8Zr0.2Cl6,25.0,298.15,25.0,298.15,0.00078,0.39,figure_digitized_mS_cm_to_S_cm,0.00078,0.00078,article Figure 1c,298.15,phase_region_only_no_matched_structure,active,2020,2026-08-04,Human-verified Figure 1c extraction; curator row 25-3; phase II+III; original 0.78 mS/cm at 25 C
ADD-0049,er3,10.1021/acsenergylett.9b02599,Li2.75Er0.75Zr0.25Cl6,Li2.75Er0.75Zr0.25Cl6,25.0,298.15,25.0,298.15,0.0008,0.39,figure_digitized_mS_cm_to_S_cm,0.0008,0.0008,article Figure 1c,298.15,phase_region_only_no_matched_structure,active,2020,2026-08-04,Human-verified Figure 1c extraction; curator row 25-4; phase II+III; original 0.80 mS/cm at 25 C
ADD-0050,er4,10.1021/acsenergylett.9b02599,Li2.7Er0.7Zr0.3Cl6,Li2.7Er0.7Zr0.3Cl6,25.0,298.15,25.0,298.15,0.0011,0.375,figure_digitized_mS_cm_to_S_cm,0.0011,0.0011,article Figure 1c,298.15,phase_region_only_no_matched_structure,active,2020,2026-08-04,Human-verified Figure 1c extraction; curator row 25-5; phase II+III; original 1.1 mS/cm at 25 C
ADD-0051,er5,10.1021/acsenergylett.9b02599,Li2.633Er0.633Zr0.367Cl6,Li2.633Er0.633Zr0.367Cl6,25.0,298.15,25.0,298.15,0.0011,0.35,figure_digitized_mS_cm_to_S_cm,0.0011,0.0011,article Figure 1c,298.15,phase_region_only_no_matched_structure,active,2020,2026-08-04,Human-verified Figure 1c extraction with composition aligned to article text x=0.367; curator row 25-6; phase III (orthorhombic); original 1.1 mS/cm at 25 C
ADD-0052,er6,10.1021/acsenergylett.9b02599,Li2.5Er0.5Zr0.5Cl6,Li2.5Er0.5Zr0.5Cl6,25.0,298.15,25.0,298.15,0.00095,0.34,figure_digitized_mS_cm_to_S_cm,0.00095,0.00095,article Figure 1c,298.15,phase_region_only_no_matched_structure,active,2020,2026-08-04,Human-verified Figure 1c extraction; curator row 25-7; phase III; original 0.95 mS/cm at 25 C
ADD-0053,er7,10.1021/acsenergylett.9b02599,Li2.4Er0.4Zr0.6Cl6,Li2.4Er0.4Zr0.6Cl6,25.0,298.15,25.0,298.15,0.00085,0.355,figure_digitized_mS_cm_to_S_cm,0.00085,0.00085,article Figure 1c,298.15,phase_region_only_no_matched_structure,active,2020,2026-08-04,Human-verified Figure 1c extraction; curator row 25-8; phase III; original 0.85 mS/cm at 25 C
ADD-0054,er8,10.1021/acsenergylett.9b02599,Li2.2Er0.2Zr0.8Cl6,Li2.2Er0.2Zr0.8Cl6,25.0,298.15,25.0,298.15,0.00045,0.375,figure_digitized_mS_cm_to_S_cm,0.00045,0.00045,article Figure 1c,298.15,phase_region_only_no_matched_structure,active,2020,2026-08-04,Human-verified Figure 1c extraction; curator row 25-9; phase III; original 0.45 mS/cm at 25 C
ADD-0055,yz0,10.1021/acsenergylett.9b02599,Li3YCl6,Li3YCl6,25.0,298.15,25.0,298.15,0.00007,0.50,figure_digitized_mS_cm_to_S_cm,0.00007,0.00007,article Figure 1d,298.15,phase_region_only_no_matched_structure,active,2020,2026-08-04,Human-verified Figure 1d extraction; curator row 26-1; phase I (trigonal); original 0.07 mS/cm at 25 C
ADD-0056,yz1,10.1021/acsenergylett.9b02599,Li2.9Y0.9Zr0.1Cl6,Li2.9Y0.9Zr0.1Cl6,25.0,298.15,25.0,298.15,0.00032,0.43,figure_digitized_mS_cm_to_S_cm,0.00032,0.00032,article Figure 1d,298.15,phase_region_only_no_matched_structure,active,2020,2026-08-04,Human-verified Figure 1d extraction; curator row 26-2; phase I; original 0.32 mS/cm at 25 C
ADD-0057,yz2,10.1021/acsenergylett.9b02599,Li2.8Y0.8Zr0.2Cl6,Li2.8Y0.8Zr0.2Cl6,25.0,298.15,25.0,298.15,0.00095,0.37,figure_digitized_mS_cm_to_S_cm,0.00095,0.00095,article Figure 1d,298.15,phase_region_only_no_matched_structure,active,2020,2026-08-04,Human-verified Figure 1d extraction; curator row 26-3; phase I+II; original 0.95 mS/cm at 25 C
ADD-0058,yz3,10.1021/acsenergylett.9b02599,Li2.75Y0.75Zr0.25Cl6,Li2.75Y0.75Zr0.25Cl6,25.0,298.15,25.0,298.15,0.001,0.375,figure_digitized_mS_cm_to_S_cm,0.001,0.001,article Figure 1d,298.15,phase_region_only_no_matched_structure,active,2020,2026-08-04,Human-verified Figure 1d extraction; curator row 26-4; phase I+II; original 1.0 mS/cm at 25 C
ADD-0059,yz4,10.1021/acsenergylett.9b02599,Li2.7Y0.7Zr0.3Cl6,Li2.7Y0.7Zr0.3Cl6,25.0,298.15,25.0,298.15,0.0012,0.36,figure_digitized_mS_cm_to_S_cm,0.0012,0.0012,article Figure 1d,298.15,phase_region_only_no_matched_structure,active,2020,2026-08-04,Human-verified Figure 1d extraction; curator row 26-5; phase I+II; original 1.2 mS/cm at 25 C
ADD-0060,yz5,10.1021/acsenergylett.9b02599,Li2.633Y0.633Zr0.367Cl6,Li2.633Y0.633Zr0.367Cl6,25.0,298.15,25.0,298.15,0.0013,0.345,figure_digitized_mS_cm_to_S_cm,0.0013,0.0013,article Figure 1d,298.15,phase_region_only_no_matched_structure,active,2020,2026-08-04,Human-verified Figure 1d extraction with composition aligned to article text x=0.367; curator row 26-6; phase III; original 1.3 mS/cm at 25 C
ADD-0061,yz6,10.1021/acsenergylett.9b02599,Li2.4Y0.4Zr0.6Cl6,Li2.4Y0.4Zr0.6Cl6,25.0,298.15,25.0,298.15,0.00095,0.34,figure_digitized_mS_cm_to_S_cm,0.00095,0.00095,article Figure 1d,298.15,phase_region_only_no_matched_structure,active,2020,2026-08-04,Human-verified Figure 1d extraction; curator row 26-8; phase III; original 0.95 mS/cm at 25 C
ADD-0062,yz7,10.1021/acsenergylett.9b02599,Li2.5Y0.5Zr0.5Cl6,Li2.5Y0.5Zr0.5Cl6,25.0,298.15,25.0,298.15,0.0014,0.335,figure_digitized_mS_cm_to_S_cm,0.0014,0.0014,article Figure 1d,298.15,phase_region_only_no_matched_structure,active,2020,2026-08-04,Human-verified Figure 1d extraction; curator row 26-7; phase III (orthorhombic); original 1.4 mS/cm at 25 C; existing OBLiX record retained
ADD-0063,v01,10.1002/anie.202217581,LiTaOCl4,LiTaOCl4,,,,,0.0124,,review_table_mS_cm_to_S_cm,0.0124,0.0124,review table,,phase_and_structure_not_imported,active,2023,2026-08-04,Curator row 1; ball-milled and annealed oxychloride; original 12.4 mS/cm
ADD-0064,v02,10.1002/anie.202217581,LiNbOCl4,LiNbOCl4,,,,,0.0104,,publisher_abstract_mS_cm_to_S_cm,0.0104,0.0104,publisher abstract,,phase_and_structure_not_imported,active,2023,2026-08-04,Curator row 2; ball-milled and annealed oxychloride; corrected from LLM value 10.7 to source value 10.4 mS/cm
ADD-0065,v05,10.1021/jacs.0c00134,Li3ScCl6,Li3ScCl6,,,,,0.00302,,review_table_mS_cm_to_S_cm,0.00302,0.00302,review table,,phase_and_structure_not_imported,active,2020,2026-08-04,Curator row 5; high-temperature solid-state synthesis and annealing; monoclinic; original 3.02 mS/cm
ADD-0066,v06,10.1038/s41586-023-05899-8,Li0.388Ta0.238La0.475Cl3,Li0.388Ta0.238La0.475Cl3,,,,,0.00302,,review_table_mS_cm_to_S_cm,0.00302,0.00302,review table,,phase_and_structure_not_imported,active,2023,2026-08-04,Curator row 6; Ta5+ doped and ball-milled; original 3.02 mS/cm
ADD-0067,v09,10.1016/j.cej.2022.140509,Li2.5Sc0.5Zr0.5Cl6,Li2.5Sc0.5Zr0.5Cl6,25.0,298.15,25.0,298.15,0.00223,,review_table_mS_cm_to_S_cm,0.00223,0.00223,review table,298.15,phase_and_structure_not_imported,active,2023,2026-08-04,Curator row 9; Zr4+ doped; original 2.23 mS/cm at 25 C
ADD-0068,v10,10.1016/j.cej.2021.130630,Li2.5Y0.5Zr0.5Cl6,Li2.5Y0.5Zr0.5Cl6,,,,,0.0021,,review_table_mS_cm_to_S_cm,0.0021,0.0021,review table,,phase_and_structure_not_imported,active,2021,2026-08-04,Curator row 10; ball-milled and annealed; trigonal; tabulated value 2.1 mS/cm
ADD-0069,v11,10.1016/j.cej.2022.135413,Li2.7Zr0.3In0.7Cl6,Li2.7Zr0.3In0.7Cl6,30.0,303.15,30.0,303.15,0.0021,,review_table_mS_cm_to_S_cm,0.0021,0.0021,review table,303.15,phase_and_structure_not_imported,active,2022,2026-08-04,Curator row 11; Zr4+ doped; original 2.1 mS/cm at 30 C
ADD-0070,v12,10.1002/anie.201909805,Li3InCl6,Li3InCl6,25.0,298.15,25.0,298.15,0.00204,,direct_source_mS_cm_to_S_cm,0.00204,0.00204,article and review table,298.15,phase_and_structure_not_imported,active,2019,2026-08-04,Curator row 12; water-mediated synthesis and vacuum dehydration at 200 C; original 2.04 mS/cm at 25 C
ADD-0071,v13,10.1038/s41560-021-00952-0,Li2In0.333333Sc0.333333Cl4,Li2In0.333333Sc0.333333Cl4,,,,,0.002,,review_table_mS_cm_to_S_cm,0.002,0.002,review table,,phase_and_structure_not_imported,active,2022,2026-08-04,Curator row 13; high-temperature solid-state synthesis; spinel phase; original 2.0 mS/cm
ADD-0073,v15,10.1016/j.cej.2022.135413,Li2.5Zr0.5In0.5Cl6,Li2.5Zr0.5In0.5Cl6,,,,,0.0018,,review_table_mS_cm_to_S_cm,0.0018,0.0018,review table,,phase_and_structure_not_imported,active,2022,2026-08-04,Curator row 15; ball-milled and annealed; monoclinic; original 1.8 mS/cm
ADD-0074,v17,10.1021/acsenergylett.0c01690,Li3YBr3Cl3,Li3YBr3Cl3,,,,,0.0016,,review_table_mS_cm_to_S_cm,0.0016,0.0016,review table,,phase_and_structure_not_imported,active,2020,2026-08-04,Curator row 17; ball-milled and annealed; original 1.6 mS/cm
ADD-0075,v18,10.1016/j.nanoen.2021.106674,Li2.556Yb0.492Zr0.492Cl6,Li2.556Yb0.492Zr0.492Cl6,,,,,0.00158,,review_table_mS_cm_to_S_cm,0.00158,0.00158,review table,,phase_and_structure_not_imported,active,2022,2026-08-04,Curator row 18; orthorhombic and annealed; corrected DOI; original 1.58 mS/cm
ADD-0076,v19,10.1021/acs.chemmater.1c01348,Li2.9In0.9Zr0.1Cl6,Li2.9In0.9Zr0.1Cl6,20.0,293.15,20.0,293.15,0.00154,,review_table_mS_cm_to_S_cm,0.00154,0.00154,review table,293.15,phase_and_structure_not_imported,active,2021,2026-08-04,Curator row 19; Zr4+ doped; original 1.54 mS/cm at 20 C
ADD-0077,v20,10.1039/D0EE01017K,Li2Sc0.666667Cl4,Li2Sc0.666667Cl4,,,,,0.0015,,review_table_mS_cm_to_S_cm,0.0015,0.0015,review table,,phase_and_structure_not_imported,active,2020,2026-08-04,Curator row 20; high-temperature solid-state synthesis for 48 h; disordered spinel; original 1.5 mS/cm
ADD-0078,v21,10.1016/j.cej.2021.130630,Li2.6Yb0.6Hf0.4Cl6,Li2.6Yb0.6Hf0.4Cl6,,,,,0.0015,,review_table_mS_cm_to_S_cm,0.0015,0.0015,review table,,phase_and_structure_not_imported,active,2021,2026-08-04,Curator row 21; ball-milled and annealed; monoclinic; original 1.5 mS/cm
ADD-0079,v22,10.1016/j.nanoen.2020.105015,Li3InCl6,Li3InCl6,,,,,0.0015,,review_table_mS_cm_to_S_cm,0.0015,0.0015,review table,,phase_and_structure_not_imported,active,2020,2026-08-04,Curator row 22; aqueous in situ growth on LiCoO2 surface; original 1.5 mS/cm
ADD-0080,v23,10.1039/C9EE02311A,Li3InCl6,Li3InCl6,,,,,0.00149,,review_table_mS_cm_to_S_cm,0.00149,0.00149,review table,,phase_and_structure_not_imported,active,2019,2026-08-04,Curator row 23; ball-milled and annealed at 260 C; monoclinic; original 1.49 mS/cm
ADD-0081,v24,10.1021/acs.nanolett.0c01156,Li3InCl6,Li3InCl6,,,,,0.00142,,review_table_mS_cm_to_S_cm,0.00142,0.00142,review table,,phase_and_structure_not_imported,active,2020,2026-08-04,Curator row 24; ball-milled and annealed; independent group; original 1.42 mS/cm
ADD-0083,v27,10.1021/acsami.1c25087,Li2.4Er0.4Zr0.6Cl6,Li2.4Er0.4Zr0.6Cl6,,,,,0.00138,,review_table_mS_cm_to_S_cm,0.00138,0.00138,review table,,phase_and_structure_not_imported,active,2022,2026-08-04,Curator row 27; ball-milled Zr-doped x=0.6 sample; distinct 2022 source; original 1.38 mS/cm
ADD-0084,v28,10.1016/j.jpowsour.2022.231939,Li3InCl5.6F0.4,Li3InCl5.6F0.4,30.0,303.15,30.0,303.15,0.00137,,review_table_mS_cm_to_S_cm,0.00137,0.00137,review table,303.15,phase_and_structure_not_imported,active,2022,2026-08-04,Curator row 28; F- substitution; original 1.37 mS/cm at 30 C
ADD-0085,v30,10.1002/aenm.202103921,Li2.73Ho1.09Cl6,Li2.73Ho1.09Cl6,,,,,0.0013,,review_table_mS_cm_to_S_cm,0.0013,0.0013,review table,,phase_and_structure_not_imported,active,2022,2026-08-04,Curator row 30; eutectic synthesis; orthorhombic; original 1.3 mS/cm
ADD-0086,v31,10.1002/aenm.202100836,Li3InCl6,Li3InCl6,,,,,0.0013,,review_table_mS_cm_to_S_cm,0.0013,0.0013,review table,,phase_and_structure_not_imported,active,2021,2026-08-04,Curator row 31; undoped baseline; original 1.3 mS/cm
ADD-0087,v32,10.1021/acsami.2c21022,Li2.7In0.7Hf0.3Cl6,Li2.7In0.7Hf0.3Cl6,,,,,0.00128,,review_table_mS_cm_to_S_cm,0.00128,0.00128,review table,,phase_and_structure_not_imported,active,2023,2026-08-04,Curator row 32; Hf4+ doped; corrected DOI; original 1.28 mS/cm
ADD-0088,v33,10.1126/sciadv.abh1896,Li3ScCl6,Li3ScCl6,,,,,0.00125,,review_table_mS_cm_to_S_cm,0.00125,0.00125,review table,,phase_and_structure_not_imported,active,2021,2026-08-04,Curator row 33; NH4Cl-assisted wet-chemical synthesis; monoclinic; original 1.25 mS/cm
ADD-0089,v34,10.1021/acs.nanolett.0c01156,Li3Y0.5In0.5Cl6,Li3Y0.5In0.5Cl6,,,,,0.00122,,review_table_mS_cm_to_S_cm,0.00122,0.00122,review table,,phase_and_structure_not_imported,active,2020,2026-08-04,Curator row 34; ball-milled and annealed; monoclinic; original 1.22 mS/cm
ADD-0090,v35,10.1039/D0EE01017K,Li2.08Sc0.64Cl4,Li2.08Sc0.64Cl4,,,,,0.00122,,review_table_mS_cm_to_S_cm,0.00122,0.00122,review table,,phase_and_structure_not_imported,active,2020,2026-08-04,Curator row 35; increased LiCl impurity; original 1.22 mS/cm
ADD-0091,v37,10.1021/acsami.1c25087,Li2.6Er0.6Zr0.4Cl6,Li2.6Er0.6Zr0.4Cl6,,,,,0.00113,,review_table_mS_cm_to_S_cm,0.00113,0.00113,review table,,phase_and_structure_not_imported,active,2022,2026-08-04,Curator row 37; Zr4+ substituted; 4.21 V oxidative stability; original 1.13 mS/cm
ADD-0093,v39,10.1021/acsmaterialslett.1c00142,Li2.7Yb0.7Zr0.3Cl6,Li2.7Yb0.7Zr0.3Cl6,,,,,0.0011,,review_table_mS_cm_to_S_cm,0.0011,0.0011,review table,,phase_and_structure_not_imported,active,2021,2026-08-04,Curator row 39; orthorhombic; corrected DOI; original 1.1 mS/cm
ADD-0094,v40,10.1021/acsami.1c13295,Li2.8Yb0.8Zr0.2Cl6,Li2.8Yb0.8Zr0.2Cl6,,,,,0.0011,,review_table_mS_cm_to_S_cm,0.0011,0.0011,review table,,phase_and_structure_not_imported,active,2021,2026-08-04,Curator row 40; Zr4+ doped; corrected DOI; original 1.1 mS/cm
ADD-0095,v42,10.1039/D0EE01017K,Li1.9Sc0.7Cl4,Li1.9Sc0.7Cl4,,,,,0.00109,,review_table_mS_cm_to_S_cm,0.00109,0.00109,review table,,phase_and_structure_not_imported,active,2020,2026-08-04,Curator row 42; low Li+ concentration; original 1.09 mS/cm
ADD-0096,v43,10.1126/sciadv.abh1896,Li3YBr6,Li3YBr6,,,,,0.00109,,review_table_mS_cm_to_S_cm,0.00109,0.00109,review table,,phase_and_structure_not_imported,active,2021,2026-08-04,Curator row 43; NH4Cl-assisted wet-chemical synthesis; monoclinic; original 1.09 mS/cm
ADD-0097,v44,10.1016/j.cclet.2021.12.048,Li2.25Zr0.75In0.25Cl6,Li2.25Zr0.75In0.25Cl6,,,,,0.00108,,review_table_mS_cm_to_S_cm,0.00108,0.00108,review table,,phase_and_structure_not_imported,active,2022,2026-08-04,Curator row 44; ball-milled; tabulated value; corrected DOI; original 1.08 mS/cm
ADD-0099,v46,10.1002/aenm.202003190,Li2.25Zr0.75Fe0.25Cl6,Li2.25Zr0.75Fe0.25Cl6,,,,,0.001,,review_table_mS_cm_to_S_cm,0.001,0.001,review table,,phase_and_structure_not_imported,active,2021,2026-08-04,Curator row 46; Fe3+ doped and annealed; trigonal; original 1.0 mS/cm
ADD-0100,v47,10.1002/aenm.202100836,Li3InCl4.8F1.2,Li3InCl4.8F1.2,,,,,0.00098,,review_table_mS_cm_to_S_cm,0.00098,0.00098,review table,,phase_and_structure_not_imported,active,2021,2026-08-04,Curator row 47; ball-milled and annealed; tabulated value; original 0.98 mS/cm
ADD-0102,v49,10.1039/C9EE02311A,Li3InCl6,Li3InCl6,,,,,0.00083,,review_table_mS_cm_to_S_cm,0.00083,0.00083,review table,,phase_and_structure_not_imported,active,2019,2026-08-04,Curator row 49; ball-milled without annealing; corrected DOI; original 0.83 mS/cm
ADD-0103,v50,10.1038/s41467-021-24697-2,Li2ZrCl6,Li2ZrCl6,,,,,0.00081,,review_table_mS_cm_to_S_cm,0.00081,0.00081,review table,,phase_and_structure_not_imported,active,2021,2026-08-04,Curator row 50; ball-milled and annealed; trigonal; corrected DOI; original 0.81 mS/cm
ADD-0105,v52,10.1021/acsami.2c06216,Li3InCl6,Li3InCl6,20.0,293.15,20.0,293.15,0.00079,,review_table_mS_cm_to_S_cm,0.00079,0.00079,review table,293.15,phase_and_structure_not_imported,active,2022,2026-08-04,Curator row 52; ethanol-mediated and heated at 200 C; corrected DOI; original 0.79 mS/cm at 20 C
ADD-0107,v54,10.1002/adfm.202108805,Li3InCl6,Li3InCl6,,,,,0.0007,,review_table_mS_cm_to_S_cm,0.0007,0.0007,review table,,phase_and_structure_not_imported,active,2022,2026-08-04,Curator row 54; mechanically milled and unannealed; original 0.7 mS/cm
ADD-0108,v55,10.1016/j.cej.2022.140509,Li3ScCl6,Li3ScCl6,25.0,298.15,25.0,298.15,0.00068,,review_table_mS_cm_to_S_cm,0.00068,0.00068,review table,298.15,phase_and_structure_not_imported,active,2023,2026-08-04,Curator row 55; undoped comparator; original 0.68 mS/cm at 25 C
ADD-0109,v56,10.1021/acsami.2c21022,Li3InCl6,Li3InCl6,,,,,0.00067,,review_table_mS_cm_to_S_cm,0.00067,0.00067,review table,,phase_and_structure_not_imported,active,2023,2026-08-04,Curator row 56; undoped Hf-doping reference; corrected DOI; original 0.67 mS/cm
ADD-0112,v60,10.1021/acsami.1c25087,Li3ErCl6,Li3ErCl6,,,,,0.000429,,review_table_mS_cm_to_S_cm,0.000429,0.000429,review table,,phase_and_structure_not_imported,active,2022,2026-08-04,Curator row 60; mechanical milling; corrected DOI; original 0.429 mS/cm
ADD-0113,v61,10.1126/sciadv.abh1896,Li3ErCl6,Li3ErCl6,,,,,0.000407,,review_table_mS_cm_to_S_cm,0.000407,0.000407,review table,,phase_and_structure_not_imported,active,2021,2026-08-04,Curator row 61; NH4Cl-assisted wet-chemical synthesis; trigonal; original 0.407 mS/cm
ADD-0114,v63,10.1002/aenm.202003190,Li2ZrCl6,Li2ZrCl6,,,,,0.0004,,review_table_mS_cm_to_S_cm,0.0004,0.0004,review table,,phase_and_structure_not_imported,active,2021,2026-08-04,Curator row 63; mechanical milling; trigonal; original 0.4 mS/cm
ADD-0115,v65,10.1126/sciadv.abh1896,Li3YCl6,Li3YCl6,,,,,0.000345,,review_table_mS_cm_to_S_cm,0.000345,0.000345,review table,,phase_and_structure_not_imported,active,2021,2026-08-04,Curator row 65; NH4Cl-assisted wet-chemical synthesis at 500 C; original 0.345 mS/cm
ADD-0120,v74,10.1021/acsmaterialslett.1c00142,Li3YbCl6,Li3YbCl6,,,,,0.000106,,review_table_mS_cm_to_S_cm,0.000106,0.000106,review table,,phase_and_structure_not_imported,active,2021,2026-08-04,Curator row 74; calcined at 350 C; trigonal; corrected DOI; original 0.106 mS/cm
ADD-0122,v77,10.1021/acsmaterialslett.1c00142,Li3YbCl6,Li3YbCl6,,,,,0.000063,,review_table_mS_cm_to_S_cm,0.000063,0.000063,review table,,phase_and_structure_not_imported,active,2021,2026-08-04,Curator row 77; calcined at 650 C; orthorhombic; corrected DOI; original 0.063 mS/cm
ADD-0123,v78,10.1021/acs.nanolett.0c01156,Li3YCl6,Li3YCl6,,,,,0.0000608,,review_table_mS_cm_to_S_cm,0.0000608,0.0000608,review table,,phase_and_structure_not_imported,active,2020,2026-08-04,Curator row 78; starting hcp value for In3+ substitution; original 0.0608 mS/cm
ADD-0124,v80,10.1021/acsmaterialslett.1c00055,LiAlCl4,LiAlCl4,,,,,0.000029,,review_table_mS_cm_to_S_cm,0.000029,0.000029,review table,,phase_and_structure_not_imported,active,2021,2026-08-04,Curator row 80; Flores ball-milling improvement; corrected DOI; original 0.029 mS/cm
