Repository: Saberg1001/ML-SBE

# IonConductivity

本项目基于化学式和组成描述符研究锂离子电解质电导率。目前可运行模型均为
`log10(Ionic conductivity (S cm-1))` 绝对值回归；趋势分类模型已保留，
trend-v3 使用材料 A 的已知电导率和同文献可比材料对预测 `log10(σ_B)`，再派生
绝对变化与变化比例。趋势模型必须使用经复核的配对表和 DOI/重复公式连通分组划分。

## 目录结构

```text
config/
├── chemistry/                 氧化态与离子半径规则
└── taxonomy/                  待建立的Family规范词表

data/
├── obelix/raw/                OBLiX all、文献推荐划分及CIF
├── experimental/             113条实验数据及人工标注
├── prediction_inputs/        无训练标签的待预测配方
└── splits/                    固定ID/分组划分manifest

main/                          清洗、特征、划分、训练和预测代码
runs/                          运行索引、每次模型运行及其预测
reports/                       筛选后的正式表格和图片
archive/                       只读历史模型和旧预测
scripts/                       可复用审计与绘图入口
```

目录约定：`obelix/raw` 和 `experimental/raw` 保留源文件，不直接覆盖；
`data/splits` 只保存样本ID、分组和划分manifest，不复制完整特征表。每个
`runs/<task>/<run_id>` 自带配置、入模数据、模型、预测和诊断图，`reports` 只放
精选汇总，`archive` 只读保留历史材料。

## 数据

OBLiX原始数据位于：

```text
data/obelix/raw/all.csv
data/obelix/raw/official_split/train.csv
data/obelix/raw/official_split/test.csv
data/obelix/raw/cifs/
```

其中 `train.csv/test.csv` 表示文献推荐划分。当前工作区的 `train.csv` 内容呈
二进制或加密状态，文件被原样保留，但在取得可读版本前不能直接交给pandas。

实验数据分为原始表和标注表：

```text
data/experimental/raw/experimental-data.tsv
data/experimental/annotations/experimental-data-labeled.csv
```

legacy block文件只用于人工复核，不能直接视为有效趋势配对。待预测配方位于
`data/prediction_inputs/`，不参与训练。

## 当前绝对值baseline

历史模型索引位于 `runs/absolute/registry.csv`，对应运行目录为：

```text
runs/absolute/abs_v0_f26/
runs/absolute/abs_v0_f27_family_ordinal/
runs/absolute/abs_v0_f34_small8/
runs/absolute/abs_v0_f35_small8_family_ordinal/
```

四者均为历史baseline，使用相同的旧随机344/86划分。27和35特征模型的Family
采用连续浮点编码；四个模型的随机划分均存在公式和DOI泄漏。因此这些结果可用于
复盘特征变化，但不能作为趋势模型的最终性能结论。

每个运行内部统一保存：

```text
<run_id>/
├── manifest.json
├── config.json
├── data/
├── lightgbm/
├── predictions/
└── figures/
```

## 使用当前流水线

项目环境：

```text
/home/ziyiguo/miniconda3/envs/IonConductivity
```

完整训练API保持从 `main` 导入：

```python
from main import PipelineConfig, run_training_pipeline

result = run_training_pipeline(PipelineConfig())
print(result.train.output_dir)
```

新训练默认写入 `runs/absolute/`。划分阶段不再额外写顶层 `features/train/test`
副本；每个正式运行在自己的 `data/` 下保存实际入模数据。

实验性 trend-v3 回归训练与成对预测：

```bash
python main/trend/train_pair_regression_v3.py
python main/trend/predict_regression.py Li6PS5Cl Li6PS5Br 1e-3
python main/trend/evaluate_regression_experimental.py
```

模型输入两条化学式及材料 A 的已知电导率，回归目标为 `log10(σ_B)`；随后派生
`σ_B-σ_A`、`|σ_B-σ_A|` 和 `log10(σ_B/σ_A)`。训练对限定在同 DOI、同标准化
family 及相同测量/制备/相态分层中，并使用 A/B 交换训练增强。新目标与精简后的
43 特征模型在内部测试和 113 条同实验室外部数据上均未超过零变化回归基线，
当前状态仍为 `experimental_not_for_deployment`。

预测示例：

```python
from main import PredictConfig, predict_formulas

result = predict_formulas(
    "data/experimental/annotations/experimental-data-labeled.csv",
    "runs/absolute/abs_v0_f26",
    PredictConfig(
        dataset_name="experimental_113",
        prediction_purpose="Evaluate the historical absolute baseline",
    ),
)
```

默认输出与模型运行绑定：

```text
runs/absolute/<run_id>/predictions/<model>/<dataset_id>/
├── predictions.csv
├── features.csv
├── evaluation.json
└── run_metadata.json
```

使用 native-family 绝对电导率模型时必须显式提供 family。单配方示例：

```bash
python main/predict.py absolute \
  --model-run runs/absolute/abs_v2_f37_native_family_lgbm_trials50_seed42 \
  --formula Li7La3Zr2O12 \
  --family garnet
```

多配方可重复传入 `--formula` 和 `--family`；一个 `--family` 值也可应用于
全部配方。批量 CSV 默认识别 `True Composition` 和 `Family` 列，也可通过
`--formula-column`、`--family-column` 和 `--id-column` 指定列名。

化学配置位于 `config/chemistry/`。历史模型集中在
`archive/absolute_legacy/models/`，只读保留，不作为代码默认输入。

File: data/experimental/raw/experimental-data.csv
ID	组成	离子电导率@298K (S/cm)
group1
exp_001	Li5.7PS4.7Cl1.3	0.0081
exp_002	Li5.5PS4.5Cl1.5	0.010116
exp_003	Li5.4PS4.4Cl1.6	0.007137
exp_004	Li5.3PS4.3Cl1.7	0.007295
exp_005	Li5.5PS4.5Cl1.45I0.05	0.013723
exp_006	Li5.5PS4.5Cl1.4I0.1	0.010312
exp_007	Li5.5PS4.5Cl1.35I0.15	0.010565
exp_008	Li5.5PS4.5Cl1.3I0.2	0.00823
exp_009	Li5.5PS4.5Cl1.25I0.25	0.001604
exp_010	Li5.4PS4.4ClBr0.6	0.01348



group2
exp_044	Li3AsS4	9.1e-05
exp_017	Li5.5AsS4.5Br1.5	0.01753
exp_018	Li5.5AsS4.3O0.2Br1.5	0.01309
exp_019	Li5.5AsS4.1O0.4Br1.5	0.01118
exp_020	Li5.5AsS3.8O0.7Br1.5	0.00875
exp_021	Li5.5AsS2.5O2Br1.5	0.0002817
exp_022	Li5.5As0.9Sb0.1S4.5Br1.5	0.01685
exp_023	Li5.5As0.9Sb0.2S4.5Br1.5	0.00906
exp_024	Li5.5As0.9Sb0.1S4.3O0.2Br1.5	0.01255
exp_029	Li6.65As0.35Si0.65S5I	0.006347
exp_030	Li6.7As0.3Si0.7S5I	0.010615
exp_031	Li6.75As0.25Si0.75S5I	0.004784
exp_032	Li6.8As0.2Si0.8S5I	0.005813

group3
exp_033	Li6.6Sb0.4Si0.6S5I	0.008844
exp_034	Li6.65Sb0.35Si0.65S5I	0.010755
exp_035	Li6.7Sb0.3Si0.7S5I	0.014409
exp_036	Li6.75Sb0.25Si0.75S5I	0.006307
exp_037	Li6.8Sb0.2Si0.8S5I	0.000927
exp_038	Li6.9Sb0.3Si0.7S5.2I0.8	0.010075
exp_039	Li6.8Sb0.3Si0.7S5.1I0.9	0.008795
exp_040	Li6.7Sb0.3Si0.7S5I	0.014409
exp_041	Li6.6Sb0.3Si0.7S4.9I1.1	0.001267
exp_042	Li6.5Sb0.3Si0.7S4.8I1.2	0.00535
exp_043	Li3.875Sn0.875As0.125S4	0.00054

group4
exp_011	Li5.4PS4.3O0.1ClBr0.6	0.01149
exp_012	Li5.4PS4.2O0.2ClBr0.6	0.01245
exp_013	Li5.4PS4O0.4ClBr0.6	0.0127
exp_014	Li5.4PS3.6O0.8ClBr0.6	0.00943
exp_015	Li5.4PS3.2O1.2ClBr0.6	0.00522
exp_016	Li5.4PS2.5O1.9ClBr0.6	0.00123
exp_025	Li5.4PS4O0.4Cl0.95F0.05Br0.6	0.01322
exp_026	Li5.4PS4O0.4Cl0.9F0.1Br0.6	0.01309
exp_027	Li5.4PS4O0.4Cl0.85F0.15Br0.6	0.01001
exp_028	Li5.4PS4O0.4Cl0.8F0.2Br0.6	0.00509

group5
exp_045	Li5.4PS4.4ClBr0.6	0.01348
exp_046	Li5.4P0.9Sn0.1S4.4ClBr0.6	0.01346
exp_047	Li5.4P0.8Sn0.2S4.4ClBr0.6	0.00909
exp_048	Li5.4P0.6Sn0.4S4.4ClBr0.6	0.00332
exp_049	Li5.4P0.9Sn0.1S4.2O0.2ClBr0.6	0.01077
exp_050	Li5.4P0.8Sn0.2S4O0.4ClBr0.6	0.00591
exp_051	Li5.4P0.9Si0.1S4.2O0.2ClBr0.6	0.01033
exp_052	Li5.4P0.8Si0.2S4O0.4ClBr0.6	0.00531

group6
exp_053	Li10SnP2S12	0.00619
exp_054	Li9.9SnP2S11.8Cl0.1O0.1	0.00486
exp_055	Li10SnP1.8Sb0.2S11.8O0.2	0.004
exp_056	Li10SnP1.8Sb0.3S11.8O0.4	0.0016

exp_057	Li10SiP2S12	0.00151
exp_058	Li10Si0.3Sn0.7P2S12	0.00642
exp_059	Li10SnP2S11.8O0.2	0.00452
exp_060	Li10SiP2S11.8O0.2	0.00124
exp_061	Li10Si0.3Sn0.7P2S11.8O0.2	0.00495
exp_062	Li6.7Si0.7Sb0.3S4.8Se0.2I	0.016357
exp_063	Li6.7Si0.7Sb0.3S4.9O0.1I	0.014154
exp_064	Li6.7Si0.7Sb0.3S4.8O0.2I	0.012508
exp_065	Li6.7Si0.7Sb0.3S4.7O0.3I	0.011847
exp_066	Li6.7Si0.7Sb0.3S4.6O0.4I	0.010453
exp_067	Li6.7Si0.7Sb0.3S4.5O0.5I	0.009145
exp_068	Li6.7Si0.7Sb0.25As0.05S4.8O0.2I	0.012117
exp_069	Li6.7Si0.7Sb0.2As0.1S4.8O0.2I	0.013872
exp_070	Li6.7Si0.7Sb0.15As0.15S4.8O0.2I	0.012704
exp_071	Li6.7Si0.7Sb0.3S4.6Se0.2O0.2I	0.01329
exp_072	Li6.7Si0.7Sb0.3S4.4Se0.3O0.3I	0.012074

group7
exp_073	Li2.8Zr0.75Al0.25O1.4Cl3.75	0.001642  #1.4Li2O-0.75ZrCl4-0.25AlCl3
exp_074	Li2ZrP0.6667O2.6667Cl4	0.002056  #2/3Li3PO4-ZrCl4
exp_075	LiZrS0.5O2Cl4	0.001374  #0.5Li2SO4-ZrCl4
exp_076	Li1.2FeO1.2H1.2Cl3	0.001062  #1.2LiOH-FeCl3
exp_077	Li2ZrCl6	0.000411
exp_078	Li3Zr0.75OCl4	0.001005
exp_079	Li1.75ZrCl4.75O0.5	0.001008

group8
exp_080	Li5.43P0.97Zr0.03S4.34O0.06ClBr0.6	0.01186
exp_081	Li5.45P0.95Zr0.05S4.3O0.1ClBr0.6	0.01091
exp_082	Li5.47P0.93Zr0.07S4.26O0.14ClBr0.6	0.00873
exp_083	Li5.5P0.9Zr0.1S4.2O0.2ClBr0.6	0.00859
exp_084	Li5.6P0.85Zr0.2S4O0.4ClBr0.6	0.00273
exp_085	Li5.7P0.7Zr0.3S3.8O0.6ClBr0.6	0.00066

group8
exp_086	Li3.45Sn0.09Si0.36P0.55S3.65O0.35	0.0054
exp_087	Li9.54Si1.566Sn0.174P1.44S11.1Br0.3O0.6	0.0099
exp_088	Li9.54Si1.566Sn0.174P1.34Sb0.1S11.1Br0.3O0.6	0.00922
exp_089	Li9.54Si1.566Sn0.174P1.34Sb0.2S11.1Br0.3O0.6	0.00999
exp_090	Li9.54Si1.566Sn0.174P1.34Sb0.3S11.1Br0.3O0.6	0.00813
exp_091	Li9.54Si1.566Sn0.174P1.34As0.1S11.1Br0.3O0.6	0.01236
exp_092	Li9.54Si1.566Sn0.174P1.34As0.2S11.1Br0.3O0.6	0.01357
exp_093	Li9.54Si1.566Sn0.174P1.34As0.3S11.1Br0.3O0.6	0.01055
exp_094	Li9.54Si1.74P1.44S11.7Br0.3	0.0058
exp_095	Li9.54Si1.74P1.44S11.4Br0.3O0.3	0.0088
exp_096	Li9.54Si1.74P1.44S11.1Br0.3O0.6	0.0109
exp_097	Li9.54Si1.74P1.44S10.8Br0.3O0.9	0.0067
exp_098	Li9.54(Si0.9Ge0.1)1.74P1.44S11.1Br0.3O0.6	0.0123
exp_099	Li9.54(Si0.8Ge0.2)1.74P1.44S11.1Br0.3O0.6	0.0113
exp_100	Li9.54(Si0.7Ge0.3)1.74P1.44S11.1Br0.3O0.6	0.0135
exp_101	Li9.54(Si0.6Ge0.4)1.74P1.44S11.1Br0.3O0.6	0.0136
exp_102	Li9.54(Si0.5Ge0.5)1.74P1.44S11.1Br0.3O0.6	0.0138
exp_103	Li9.54(Si0.4Ge0.6)1.74P1.44S11.1Br0.3O0.6	0.0127
exp_104	Li9.54(Si0.3Ge0.7)1.74P1.44S11.1Br0.3O0.6	0.0111
exp_105	Li9.54(Si0.2Ge0.8)1.74P1.44S11.1Br0.3O0.6	0.0079
exp_106	Li9.54(Si0.1Ge0.9)1.74P1.44S11.1Br0.3O0.6	0.0054
exp_107	Li9.54Ge1.74P1.44S11.1Br0.3O0.6	0.0041
exp_108	Li9.54(Si0.9Sn0.1)1.74P1.44S11.1Br0.3O0.6	0.0115
exp_109	Li9.54(Si0.8Sn0.2)1.74P1.44S11.1Br0.3O0.6	0.0088
exp_110	Li9.54(Si0.7Sn0.3)1.74P1.44S11.1Br0.3O0.6	0.0077
exp_111	Li9.54(Si0.6Sn0.4)1.74P1.44S11.1Br0.3O0.6	0.0067
exp_112	Li9.54(Si0.5Sn0.5)1.74P1.44S11.1Br0.3O0.6	0.0049
exp_113	Li9.54(Si0.4Sn0.6)1.74P1.44S11.1Br0.3O0.6	0.0045

File: data/experimental/raw/halide.csv
组成	离子电导率@298K (S/cm)		备注
group1
Li4ZrCl4O2	1.5 x 10-3		球磨
Li2.25Zr0.75In0.25Cl6	3.7 x 10-4		球磨
Li2.4Zr0.8Zn0.2Cl6	3.0 x 10-4		球磨
Li2ZrCl5Br	8.9 x 10-5		球磨
Li2.4Zr0.7In0.2Zn0.1Cl6	3.1 x 10-4		球磨
Li2.9Zr0.2Y0.5In0.2Zn0.1Cl6	1.8 x 10-4		球磨
Li2.7Zr0.4Y0.3In0.2Zn0.1Cl6	2.8 x 10-4		球磨
Li2.5Y0.5Zr0.5Cl6	7.4 x 10-4		球磨


group2

Li2.5Y0.5Zr0.5Cl6 + 5wt%ZrCl4	1.3 x 10-3		固相
Li2.5Y0.5Zr0.5Cl5.5Br0.5 + 5wt%ZrCl4	1.4 x 10-3		固相
Li2.5Y0.5Zr0.5Cl5Br + 5wt%ZrCl4	1.1 x 10-3		固相
Li2.5Y0.5Zr0.5Cl4.5Br1.5 + 5wt%ZrCl4	1.1 x 10-3		固相
Li2.9Y0.9Zr0.1Cl4.5Br1.5 + 5wt%ZrCl4	1.5 x 10-3		固相
Li2.8Y0.8Zr0.2Cl4.5Br1.5 + 5wt%ZrCl4	1.6 x 10-3		固相
Li2.7Y0.7Zr0.3Cl4.5Br1.5 + 5wt%ZrCl4	1.6 x 10-3		固相
Li2.6Y0.6Zr0.4Cl4.5Br1.5 + 5wt%ZrCl4	1.5 x 10-3		固相
Li2.7Y0.7Zr0.3Cl5.5Br0.5 + 5wt%ZrCl4	1.6 x 10-3		固相
Li3.15Y0.75Zr0.05Zn0.2Cl6 + 5wt%ZrCl4	2.0 x 10-5		固相

hal_019,Li3Y0.9Al0.1Cl3.6Br2.4,0.00083,unknow,halides
hal_020,Li3Y0.9Al0.1Cl5Br,0.00048,unknow,halides

hal_021,Li2.5Y0.75W0.25Cl3.5Br2.5,0.0018,unknow,halides
hal_022,Li2.6Y0.8W0.2Cl5.8Br0.2,0.00025,unknow,halides
