Repository: Saberg1001/ML-SBE

# IonConductivity

本项目基于化学式和组成描述符研究锂离子电解质电导率。目前可运行模型均为
`log10(Ionic conductivity (S cm-1))` 绝对值回归；趋势分类模型已保留，
trend-v3 使用材料 A 的已知电导率和同文献可比材料对预测 `log10(σ_B)`，再派生
绝对变化与变化比例。趋势模型必须使用经复核的配对表和 DOI/重复公式连通分组划分。

## 目录结构

```text
config/
├── chemistry/                 氧化态与离子半径规则
└── taxonomy/                  待建立的Family规范词表

data/
├── obelix/raw/                OBLiX all、文献推荐划分及CIF
├── experimental/             113条实验数据及人工标注
├── prediction_inputs/        无训练标签的待预测配方
└── splits/                    固定ID/分组划分manifest

main/                          清洗、特征、划分、训练和预测代码
runs/                          运行索引、每次模型运行及其预测
reports/                       筛选后的正式表格和图片
archive/                       只读历史模型和旧预测
scripts/                       可复用审计与绘图入口
```

目录约定：`obelix/raw` 和 `experimental/raw` 保留源文件，不直接覆盖；
`data/splits` 只保存样本ID、分组和划分manifest，不复制完整特征表。每个
`runs/<task>/<run_id>` 自带配置、入模数据、模型、预测和诊断图，`reports` 只放
精选汇总，`archive` 只读保留历史材料。

## 数据

OBLiX原始数据位于：

```text
data/obelix/raw/all.csv
data/obelix/raw/official_split/train.csv
data/obelix/raw/official_split/test.csv
data/obelix/raw/cifs/
```

其中 `train.csv/test.csv` 表示文献推荐划分。当前工作区的 `train.csv` 内容呈
二进制或加密状态，文件被原样保留，但在取得可读版本前不能直接交给pandas。

实验数据分为原始表和标注表：

```text
data/experimental/raw/experimental-data.tsv
data/experimental/annotations/experimental-data-labeled.csv
```

legacy block文件只用于人工复核，不能直接视为有效趋势配对。待预测配方位于
`data/prediction_inputs/`，不参与训练。

## 当前绝对值baseline

历史模型索引位于 `runs/absolute/registry.csv`，对应运行目录为：

```text
runs/absolute/abs_v0_f26/
runs/absolute/abs_v0_f27_family_ordinal/
runs/absolute/abs_v0_f34_small8/
runs/absolute/abs_v0_f35_small8_family_ordinal/
```

四者均为历史baseline，使用相同的旧随机344/86划分。27和35特征模型的Family
采用连续浮点编码；四个模型的随机划分均存在公式和DOI泄漏。因此这些结果可用于
复盘特征变化，但不能作为趋势模型的最终性能结论。

每个运行内部统一保存：

```text
<run_id>/
├── manifest.json
├── config.json
├── data/
├── lightgbm/
├── predictions/
└── figures/
```

## 使用当前流水线

项目环境：

```text
/home/ziyiguo/miniconda3/envs/IonConductivity
```

完整训练API保持从 `main` 导入：

```python
from main import PipelineConfig, run_training_pipeline

result = run_training_pipeline(PipelineConfig())
print(result.train.output_dir)
```

新训练默认写入 `runs/absolute/`。划分阶段不再额外写顶层 `features/train/test`
副本；每个正式运行在自己的 `data/` 下保存实际入模数据。

实验性 trend-v3 回归训练与成对预测：

```bash
python main/trend/train_pair_regression_v3.py
python main/trend/predict_regression.py Li6PS5Cl Li6PS5Br 1e-3
python main/trend/evaluate_regression_experimental.py
```

模型输入两条化学式及材料 A 的已知电导率，回归目标为 `log10(σ_B)`；随后派生
`σ_B-σ_A`、`|σ_B-σ_A|` 和 `log10(σ_B/σ_A)`。训练对限定在同 DOI、同标准化
family 及相同测量/制备/相态分层中，并使用 A/B 交换训练增强。新目标与精简后的
43 特征模型在内部测试和 113 条同实验室外部数据上均未超过零变化回归基线，
当前状态仍为 `experimental_not_for_deployment`。

预测示例：

```python
from main import PredictConfig, predict_formulas

result = predict_formulas(
    "data/experimental/annotations/experimental-data-labeled.csv",
    "runs/absolute/abs_v0_f26",
    PredictConfig(
        dataset_name="experimental_113",
        prediction_purpose="Evaluate the historical absolute baseline",
    ),
)
```

默认输出与模型运行绑定：

```text
runs/absolute/<run_id>/predictions/<model>/<dataset_id>/
├── predictions.csv
├── features.csv
├── evaluation.json
└── run_metadata.json
```

使用 native-family 绝对电导率模型时必须显式提供 family。单配方示例：

```bash
python main/predict.py absolute \
  --model-run runs/absolute/abs_v2_f37_native_family_lgbm_trials50_seed42 \
  --formula Li7La3Zr2O12 \
  --family garnet
```

多配方可重复传入 `--formula` 和 `--family`；一个 `--family` 值也可应用于
全部配方。批量 CSV 默认识别 `True Composition` 和 `Family` 列，也可通过
`--formula-column`、`--family-column` 和 `--id-column` 指定列名。

化学配置位于 `config/chemistry/`。历史模型集中在
`archive/absolute_legacy/models/`，只读保留，不作为代码默认输入。

File: data/trend/data-trend-v1-clean-excluded.csv
ID,化学式,电导率（室温，S/cm）,电导率测得温度（°C）,电导率（其他温度，S/cm）,化合物制备方法,family,非晶,对应文献DOI,文献年份,备注,电导率,测得温度
v12,Li3InCl6,0.00204,25,,水介导合成 + 200°C真空脱水,halides,否,10.1002/anie.201909805,2019,Curator row 12; water-mediated synthesis and vacuum dehydration at 200 C; original 2.04 mS/cm at 25 C,0.00204,25

File: data/trend/data-trend-v1-pairs.csv (part 1 of 8)
group_id,pair_id,化学式_a,化学式_b,电导率_a,电导率_b,电导率变化值,温度,合成方法,family,doi
trgrp_0002,trpair_000001,Li6BaLa2Ta2O12,Li6SrLa2Ta2O12,4e-05,7e-06,-3.3e-05,RT,unknow,garnet_like,10.1002/adfm.200400044
trgrp_0003,trpair_000002,Li3YCl6,Li3YBr6,0.000539,0.00192,0.001381,RT,unknow,halides,10.1002/adma.201803075
trgrp_0004,trpair_000003,Li6PI3,Li3YbCl6,6.2e-4,≈4.0e-4,-0.00021999999999999998,RT,unknow,halides,10.1002/adma.202501838
trgrp_0004,trpair_000004,Li6PI3,Li3LuCl6,6.2e-4,≈4.0e-4,-0.00021999999999999998,RT,unknow,halides,10.1002/adma.202501838
trgrp_0004,trpair_000005,Li6PI3,Li3YCl6,6.2e-4,≈4.0e-4,-0.00021999999999999998,RT,unknow,halides,10.1002/adma.202501838
trgrp_0004,trpair_000006,Li3YbCl6,Li3LuCl6,≈4.0e-4,≈4.0e-4,0.0,RT,unknow,halides,10.1002/adma.202501838
trgrp_0004,trpair_000007,Li3YbCl6,Li3YCl6,≈4.0e-4,≈4.0e-4,0.0,RT,unknow,halides,10.1002/adma.202501838
trgrp_0004,trpair_000008,Li3LuCl6,Li3YCl6,≈4.0e-4,≈4.0e-4,0.0,RT,unknow,halides,10.1002/adma.202501838
trgrp_0009,trpair_000009,Li2.4Zr0.8Zn0.2Cl6,Li2ZrCl6,1.00e-3,4.17e-4,-0.000583,27（外推）,机械化学球磨,halides,10.1002/aenm.202405760
trgrp_0010,trpair_000010,Li3Zr0.5Zn0.5Cl6,Li2.8Zr0.6Zn0.4Cl6,~3.0e-4,~6.0e-4,0.0003,30,机械化学球磨,halides,10.1002/aenm.202405760
trgrp_0010,trpair_000011,Li3Zr0.5Zn0.5Cl6,Li2.6Zr0.7Zn0.3Cl6,~3.0e-4,~9.0e-4,0.0006000000000000001,30,机械化学球磨,halides,10.1002/aenm.202405760
trgrp_0010,trpair_000012,Li3Zr0.5Zn0.5Cl6,Li2.4Zr0.8Zn0.2Cl6,~3.0e-4,9.8e-4,0.00068,30,机械化学球磨,halides,10.1002/aenm.202405760
trgrp_0010,trpair_000013,Li3Zr0.5Zn0.5Cl6,Li2.2Zr0.9Zn0.1Cl6,~3.0e-4,~7.0e-4,0.0004,30,机械化学球磨,halides,10.1002/aenm.202405760
trgrp_0010,trpair_000014,Li3Zr0.5Zn0.5Cl6,Li2ZrCl6,~3.0e-4,1.4e-4,-0.00015999999999999999,30,机械化学球磨,halides,10.1002/aenm.202405760
trgrp_0010,trpair_000015,Li2.8Zr0.6Zn0.4Cl6,Li2.6Zr0.7Zn0.3Cl6,~6.0e-4,~9.0e-4,0.00030000000000000003,30,机械化学球磨,halides,10.1002/aenm.202405760
trgrp_0010,trpair_000016,Li2.8Zr0.6Zn0.4Cl6,Li2.4Zr0.8Zn0.2Cl6,~6.0e-4,9.8e-4,0.00038,30,机械化学球磨,halides,10.1002/aenm.202405760
trgrp_0010,trpair_000017,Li2.8Zr0.6Zn0.4Cl6,Li2.2Zr0.9Zn0.1Cl6,~6.0e-4,~7.0e-4,0.00010000000000000005,30,机械化学球磨,halides,10.1002/aenm.202405760
trgrp_0010,trpair_000018,Li2.8Zr0.6Zn0.4Cl6,Li2ZrCl6,~6.0e-4,1.4e-4,-0.00045999999999999996,30,机械化学球磨,halides,10.1002/aenm.202405760
trgrp_0010,trpair_000019,Li2.6Zr0.7Zn0.3Cl6,Li2.4Zr0.8Zn0.2Cl6,~9.0e-4,9.8e-4,7.999999999999999e-05,30,机械化学球磨,halides,10.1002/aenm.202405760
trgrp_0010,trpair_000020,Li2.6Zr0.7Zn0.3Cl6,Li2.2Zr0.9Zn0.1Cl6,~9.0e-4,~7.0e-4,-0.00019999999999999998,30,机械化学球磨,halides,10.1002/aenm.202405760
trgrp_0010,trpair_000021,Li2.6Zr0.7Zn0.3Cl6,Li2ZrCl6,~9.0e-4,1.4e-4,-0.00076,30,机械化学球磨,halides,10.1002/aenm.202405760
trgrp_0010,trpair_000022,Li2.4Zr0.8Zn0.2Cl6,Li2.2Zr0.9Zn0.1Cl6,9.8e-4,~7.0e-4,-0.00028,30,机械化学球磨,halides,10.1002/aenm.202405760
trgrp_0010,trpair_000023,Li2.4Zr0.8Zn0.2Cl6,Li2ZrCl6,9.8e-4,1.4e-4,-0.00084,30,机械化学球磨,halides,10.1002/aenm.202405760
trgrp_0010,trpair_000024,Li2.2Zr0.9Zn0.1Cl6,Li2ZrCl6,~7.0e-4,1.4e-4,-0.00056,30,机械化学球磨,halides,10.1002/aenm.202405760
trgrp_0011,trpair_000025,LiTaOCl4,LiNbOCl4,0.0124,0.0104,-0.002,RT,球磨 + 退火,halides,10.1002/anie.202217581
trgrp_0012,trpair_000026,LiGe2(PO4)3,LiHf2(PO4)3,3.33e-07,2.83e-07,-5e-08,RT,unknow,nasicon,10.1002/chin.199345017
trgrp_0013,trpair_000027,Li6PS5Cl,Li6PS5I,3.3e-05,0.00022,0.000187,RT,unknow,argyrodites,10.1002/pssa.201001117
trgrp_0013,trpair_000028,Li6PS5Cl,Li6PS5Br,3.3e-05,3.2e-05,-1.000000000000004e-06,RT,unknow,argyrodites,10.1002/pssa.201001117
trgrp_0013,trpair_000029,Li6PS5I,Li6PS5Br,0.00022,3.2e-05,-0.00018800000000000002,RT,unknow,argyrodites,10.1002/pssa.201001117
trgrp_0014,trpair_000030,Li2.3ZrCl6.1F0.2,Li2ZrCl6,6.50e-4,2.94e-4,-0.000356,27（外推）,机械化学球磨,halides,10.1002/smll.202407418
trgrp_0015,trpair_000031,Li2.4ZrCl6F0.4,Li2.3ZrCl6F0.3,~4.0e-4,~5.5e-4,0.00015000000000000001,30,机械化学球磨,halides,10.1002/smll.202407418
trgrp_0015,trpair_000032,Li2.3ZrCl6F0.3,Li2.4ZrCl6.3F0.2,~5.5e-4,~6.0e-4,4.9999999999999914e-05,30,机械化学球磨,halides,10.1002/smll.202407418
trgrp_0015,trpair_000033,Li2.4ZrCl6.3F0.2,Li2.2ZrCl6F0.2,~6.0e-4,6.37e-4,3.700000000000003e-05,30,机械化学球磨,halides,10.1002/smll.202407418
trgrp_0015,trpair_000034,Li2.2ZrCl6F0.2,Li2.3ZrCl6.2F0.2,6.37e-4,~7.0e-4,6.300000000000001e-05,30,机械化学球磨,halides,10.1002/smll.202407418
trgrp_0015,trpair_000035,Li2.3ZrCl6.2F0.2,Li2.1ZrCl6F0.1,~7.0e-4,~4.5e-4,-0.00025,30,机械化学球磨,halides,10.1002/smll.202407418
trgrp_0016,trpair_000036,Li2ZrCl5.5Br0.5,Li2ZrCl5Br,5.5e-4,3.8e-4,-0.00017,30,机械化学球磨,halides,10.1002/smll.202505926
trgrp_0016,trpair_000037,Li2ZrCl5Br,Li2ZrCl4.5Br1.5,3.8e-4,2.5e-4,-0.00013000000000000002,30,机械化学球磨,halides,10.1002/smll.202505926
trgrp_0016,trpair_000038,Li2ZrCl4.5Br1.5,Li2ZrCl4Br2,2.5e-4,2.1e-4,-3.9999999999999996e-05,30,机械化学球磨,halides,10.1002/smll.202505926
trgrp_0017,trpair_000039,Li2ZrCl4.5I1.5,Li2ZrCl5I,6.3e-4,7.7e-4,0.00013999999999999993,30,机械化学球磨（600 rpm，10 h）,halides,10.1002/smll.202505926
trgrp_0017,trpair_000040,Li2ZrCl4.5I1.5,Li2ZrCl5.25I0.75,6.3e-4,8.5e-4,0.00021999999999999993,30,机械化学球磨（600 rpm，10 h）,halides,10.1002/smll.202505926
trgrp_0017,trpair_000041,Li2ZrCl4.5I1.5,Li2ZrCl5.5I0.5,6.3e-4,9.3e-4,0.00030000000000000003,30,机械化学球磨（600 rpm，10 h）,halides,10.1002/smll.202505926
trgrp_0017,trpair_000042,Li2ZrCl4.5I1.5,Li2ZrCl5.75I0.25,6.3e-4,6.5e-4,1.9999999999999944e-05,30,机械化学球磨（600 rpm，10 h）,halides,10.1002/smll.202505926
trgrp_0017,trpair_000043,Li2ZrCl4.5I1.5,Li2ZrCl6,6.3e-4,4.7e-4,-0.00016000000000000004,30,机械化学球磨（600 rpm，10 h）,halides,10.1002/smll.202505926
trgrp_0017,trpair_000044,Li2ZrCl5I,Li2ZrCl5.25I0.75,7.7e-4,8.5e-4,7.999999999999999e-05,30,机械化学球磨（600 rpm，10 h）,halides,10.1002/smll.202505926
trgrp_0017,trpair_000045,Li2ZrCl5I,Li2ZrCl5.5I0.5,7.7e-4,9.3e-4,0.0001600000000000001,30,机械化学球磨（600 rpm，10 h）,halides,10.1002/smll.202505926
trgrp_0017,trpair_000046,Li2ZrCl5I,Li2ZrCl5.75I0.25,7.7e-4,6.5e-4,-0.00011999999999999999,30,机械化学球磨（600 rpm，10 h）,halides,10.1002/smll.202505926
trgrp_0017,trpair_000047,Li2ZrCl5I,Li2ZrCl6,7.7e-4,4.7e-4,-0.0003,30,机械化学球磨（600 rpm，10 h）,halides,10.1002/smll.202505926
trgrp_0017,trpair_000048,Li2ZrCl5.25I0.75,Li2ZrCl5.5I0.5,8.5e-4,9.3e-4,8.00000000000001e-05,30,机械化学球磨（600 rpm，10 h）,halides,10.1002/smll.202505926
trgrp_0017,trpair_000049,Li2ZrCl5.25I0.75,Li2ZrCl5.75I0.25,8.5e-4,6.5e-4,-0.00019999999999999998,30,机械化学球磨（600 rpm，10 h）,halides,10.1002/smll.202505926
trgrp_0017,trpair_000050,Li2ZrCl5.25I0.75,Li2ZrCl6,8.5e-4,4.7e-4,-0.00037999999999999997,30,机械化学球磨（600 rpm，10 h）,halides,10.1002/smll.202505926
trgrp_0017,trpair_000051,Li2ZrCl5.5I0.5,Li2ZrCl5.75I0.25,9.3e-4,6.5e-4,-0.0002800000000000001,30,机械化学球磨（600 rpm，10 h）,halides,10.1002/smll.202505926
trgrp_0017,trpair_000052,Li2ZrCl5.5I0.5,Li2ZrCl6,9.3e-4,4.7e-4,-0.00046000000000000007,30,机械化学球磨（600 rpm，10 h）,halides,10.1002/smll.202505926
trgrp_0017,trpair_000053,Li2ZrCl5.75I0.25,Li2ZrCl6,6.5e-4,4.7e-4,-0.00017999999999999998,30,机械化学球磨（600 rpm，10 h）,halides,10.1002/smll.202505926
trgrp_0019,trpair_000054,LiTaO0.34S0.66Cl4,LiTaO0.5S0.5Cl4,~1.2e-3,1.89e-3,0.0006900000000000001,RT,unknow,oxyhalides,10.1002/smll.74036
trgrp_0019,trpair_000055,LiTaO0.34S0.66Cl4,LiTaO0.67S0.33Cl4,~1.2e-3,~3.5e-3,0.0023,RT,unknow,oxyhalides,10.1002/smll.74036
trgrp_0019,trpair_000056,LiTaO0.34S0.66Cl4,LiTaO0.75S0.25Cl4,~1.2e-3,~5.0e-3,0.0038000000000000004,RT,unknow,oxyhalides,10.1002/smll.74036
trgrp_0019,trpair_000057,LiTaO0.34S0.66Cl4,LiTaO0.80S0.20Cl4,~1.2e-3,~6.0e-3,0.0048000000000000004,RT,unknow,oxyhalides,10.1002/smll.74036
trgrp_0019,trpair_000058,LiTaO0.34S0.66Cl4,LiTaO0.83S0.17Cl4,~1.2e-3,~7.0e-3,0.0058000000000000005,RT,unknow,oxyhalides,10.1002/smll.74036
trgrp_0019,trpair_000059,LiTaO0.34S0.66Cl4,LiTaOCl4,~1.2e-3,~1.0e-2,0.0088,RT,unknow,oxyhalides,10.1002/smll.74036
trgrp_0019,trpair_000060,LiTaO0.5S0.5Cl4,LiTaO0.67S0.33Cl4,1.89e-3,~3.5e-3,0.00161,RT,unknow,oxyhalides,10.1002/smll.74036
trgrp_0019,trpair_000061,LiTaO0.5S0.5Cl4,LiTaO0.75S0.25Cl4,1.89e-3,~5.0e-3,0.00311,RT,unknow,oxyhalides,10.1002/smll.74036
trgrp_0019,trpair_000062,LiTaO0.5S0.5Cl4,LiTaO0.80S0.20Cl4,1.89e-3,~6.0e-3,0.00411,RT,unknow,oxyhalides,10.1002/smll.74036
trgrp_0019,trpair_000063,LiTaO0.5S0.5Cl4,LiTaO0.83S0.17Cl4,1.89e-3,~7.0e-3,0.00511,RT,unknow,oxyhalides,10.1002/smll.74036
trgrp_0019,trpair_000064,LiTaO0.5S0.5Cl4,LiTaOCl4,1.89e-3,~1.0e-2,0.008110000000000001,RT,unknow,oxyhalides,10.1002/smll.74036
trgrp_0019,trpair_000065,LiTaO0.67S0.33Cl4,LiTaO0.75S0.25Cl4,~3.5e-3,~5.0e-3,0.0015,RT,unknow,oxyhalides,10.1002/smll.74036
trgrp_0019,trpair_000066,LiTaO0.67S0.33Cl4,LiTaO0.80S0.20Cl4,~3.5e-3,~6.0e-3,0.0025,RT,unknow,oxyhalides,10.1002/smll.74036
trgrp_0019,trpair_000067,LiTaO0.67S0.33Cl4,LiTaO0.83S0.17Cl4,~3.5e-3,~7.0e-3,0.0035,RT,unknow,oxyhalides,10.1002/smll.74036
trgrp_0019,trpair_000068,LiTaO0.67S0.33Cl4,LiTaOCl4,~3.5e-3,~1.0e-2,0.006500000000000001,RT,unknow,oxyhalides,10.1002/smll.74036
trgrp_0019,trpair_000069,LiTaO0.75S0.25Cl4,LiTaO0.80S0.20Cl4,~5.0e-3,~6.0e-3,0.001,RT,unknow,oxyhalides,10.1002/smll.74036
trgrp_0019,trpair_000070,LiTaO0.75S0.25Cl4,LiTaO0.83S0.17Cl4,~5.0e-3,~7.0e-3,0.002,RT,unknow,oxyhalides,10.1002/smll.74036
trgrp_0019,trpair_000071,LiTaO0.75S0.25Cl4,LiTaOCl4,~5.0e-3,~1.0e-2,0.005,RT,unknow,oxyhalides,10.1002/smll.74036
trgrp_0019,trpair_000072,LiTaO0.80S0.20Cl4,LiTaO0.83S0.17Cl4,~6.0e-3,~7.0e-3,0.001,RT,unknow,oxyhalides,10.1002/smll.74036
trgrp_0019,trpair_000073,LiTaO0.80S0.20Cl4,LiTaOCl4,~6.0e-3,~1.0e-2,0.004,RT,unknow,oxyhalides,10.1002/smll.74036
trgrp_0019,trpair_000074,LiTaO0.83S0.17Cl4,LiTaOCl4,~7.0e-3,~1.0e-2,0.003,RT,unknow,oxyhalides,10.1002/smll.74036
trgrp_0020,trpair_000075,Li2.88PO3.73N0.14,Li3PO4,1.4e-13,4.2e-18,-1.399958e-13,RT,unknow,lisicon,10.1006/jssc.1995.1140
trgrp_0021,trpair_000076,Li4.2Si0.8Al0.2S4,Li4.4Si0.6Al0.4S4,2.4e-08,3.05e-08,6.500000000000002e-09,RT,unknow,thio_lisicon,10.1006/jssc.2002.9701
trgrp_0021,trpair_000077,Li4.2Si0.8Al0.2S4,Li4.6Si0.4Al0.6S4,2.4e-08,1.46e-08,-9.4e-09,RT,unknow,thio_lisicon,10.1006/jssc.2002.9701
trgrp_0021,trpair_000078,Li4.2Si0.8Al0.2S4,Li4.8Si0.2Al0.8S4,2.4e-08,2.29e-07,2.05e-07,RT,unknow,thio_lisicon,10.1006/jssc.2002.9701
trgrp_0021,trpair_000079,Li4.2Si0.8Al0.2S4,Li3.2Si0.2P0.8S4,2.4e-08,3.2e-06,3.1759999999999997e-06,RT,unknow,thio_lisicon,10.1006/jssc.2002.9701
trgrp_0021,trpair_000080,Li4.2Si0.8Al0.2S4,Li3.4Si0.4P0.6S4,2.4e-08,0.000662,0.000661976,RT,unknow,thio_lisicon,10.1006/jssc.2002.9701
trgrp_0021,trpair_000081,Li4.2Si0.8Al0.2S4,Li3.6Si0.6P0.4S4,2.4e-08,7.19e-05,7.1876e-05,RT,unknow,thio_lisicon,10.1006/jssc.2002.9701
trgrp_0021,trpair_000082,Li4.2Si0.8Al0.2S4,Li3.8Si0.8P0.2S4,2.4e-08,8.11e-07,7.87e-07,RT,unknow,thio_lisicon,10.1006/jssc.2002.9701
trgrp_0021,trpair_000083,Li4.2Si0.8Al0.2S4,Li4SiS4,2.4e-08,1.59e-08,-8.1e-09,RT,unknow,thio_lisicon,10.1006/jssc.2002.9701
trgrp_0021,trpair_000084,Li4.4Si0.6Al0.4S4,Li4.6Si0.4Al0.6S4,3.05e-08,1.46e-08,-1.5900000000000003e-08,RT,unknow,thio_lisicon,10.1006/jssc.2002.9701
trgrp_0021,trpair_000085,Li4.4Si0.6Al0.4S4,Li4.8Si0.2Al0.8S4,3.05e-08,2.29e-07,1.9849999999999998e-07,RT,unknow,thio_lisicon,10.1006/jssc.2002.9701
trgrp_0021,trpair_000086,Li4.4Si0.6Al0.4S4,Li3.2Si0.2P0.8S4,3.05e-08,3.2e-06,3.1695e-06,RT,unknow,thio_lisicon,10.1006/jssc.2002.9701
trgrp_0021,trpair_000087,Li4.4Si0.6Al0.4S4,Li3.4Si0.4P0.6S4,3.05e-08,0.000662,0.0006619695,RT,unknow,thio_lisicon,10.1006/jssc.2002.9701
trgrp_0021,trpair_000088,Li4.4Si0.6Al0.4S4,Li3.6Si0.6P0.4S4,3.05e-08,7.19e-05,7.18695e-05,RT,unknow,thio_lisicon,10.1006/jssc.2002.9701
trgrp_0021,trpair_000089,Li4.4Si0.6Al0.4S4,Li3.8Si0.8P0.2S4,3.05e-08,8.11e-07,7.805000000000001e-07,RT,unknow,thio_lisicon,10.1006/jssc.2002.9701
trgrp_0021,trpair_000090,Li4.4Si0.6Al0.4S4,Li4SiS4,3.05e-08,1.59e-08,-1.4600000000000002e-08,RT,unknow,thio_lisicon,10.1006/jssc.2002.9701
trgrp_0021,trpair_000091,Li4.6Si0.4Al0.6S4,Li4.8Si0.2Al0.8S4,1.46e-08,2.29e-07,2.144e-07,RT,unknow,thio_lisicon,10.1006/jssc.2002.9701
trgrp_0021,trpair_000092,Li4.6Si0.4Al0.6S4,Li3.2Si0.2P0.8S4,1.46e-08,3.2e-06,3.1854e-06,RT,unknow,thio_lisicon,10.1006/jssc.2002.9701
trgrp_0021,trpair_000093,Li4.6Si0.4Al0.6S4,Li3.4Si0.4P0.6S4,1.46e-08,0.000662,0.0006619854,RT,unknow,thio_lisicon,10.1006/jssc.2002.9701
trgrp_0021,trpair_000094,Li4.6Si0.4Al0.6S4,Li3.6Si0.6P0.4S4,1.46e-08,7.19e-05,7.18854e-05,RT,unknow,thio_lisicon,10.1006/jssc.2002.9701
trgrp_0021,trpair_000095,Li4.6Si0.4Al0.6S4,Li3.8Si0.8P0.2S4,1.46e-08,8.11e-07,7.964e-07,RT,unknow,thio_lisicon,10.1006/jssc.2002.9701
trgrp_0021,trpair_000096,Li4.6Si0.4Al0.6S4,Li4SiS4,1.46e-08,1.59e-08,1.3e-09,RT,unknow,thio_lisicon,10.1006/jssc.2002.9701
trgrp_0021,trpair_000097,Li4.8Si0.2Al0.8S4,Li3.2Si0.2P0.8S4,2.29e-07,3.2e-06,2.971e-06,RT,unknow,thio_lisicon,10.1006/jssc.2002.9701
trgrp_0021,trpair_000098,Li4.8Si0.2Al0.8S4,Li3.4Si0.4P0.6S4,2.29e-07,0.000662,0.000661771,RT,unknow,thio_lisicon,10.1006/jssc.2002.9701
trgrp_0021,trpair_000099,Li4.8Si0.2Al0.8S4,Li3.6Si0.6P0.4S4,2.29e-07,7.19e-05,7.1671e-05,RT,unknow,thio_lisicon,10.1006/jssc.2002.9701
trgrp_0021,trpair_000100,Li4.8Si0.2Al0.8S4,Li3.8Si0.8P0.2S4,2.29e-07,8.11e-07,5.820000000000001e-07,RT,unknow,thio_lisicon,10.1006/jssc.2002.9701
trgrp_0021,trpair_000101,Li4.8Si0.2Al0.8S4,Li4SiS4,2.29e-07,1.59e-08,-2.131e-07,RT,unknow,thio_lisicon,10.1006/jssc.2002.9701
trgrp_0021,trpair_000102,Li3.2Si0.2P0.8S4,Li3.4Si0.4P0.6S4,3.2e-06,0.000662,0.0006588000000000001,RT,unknow,thio_lisicon,10.1006/jssc.2002.9701
trgrp_0021,trpair_000103,Li3.2Si0.2P0.8S4,Li3.6Si0.6P0.4S4,3.2e-06,7.19e-05,6.87e-05,RT,unknow,thio_lisicon,10.1006/jssc.2002.9701
trgrp_0021,trpair_000104,Li3.2Si0.2P0.8S4,Li3.8Si0.8P0.2S4,3.2e-06,8.11e-07,-2.389e-06,RT,unknow,thio_lisicon,10.1006/jssc.2002.9701
trgrp_0021,trpair_000105,Li3.2Si0.2P0.8S4,Li4SiS4,3.2e-06,1.59e-08,-3.1840999999999997e-06,RT,unknow,thio_lisicon,10.1006/jssc.2002.9701
trgrp_0021,trpair_000106,Li3.4Si0.4P0.6S4,Li3.6Si0.6P0.4S4,0.000662,7.19e-05,-0.0005901000000000001,RT,unknow,thio_lisicon,10.1006/jssc.2002.9701
trgrp_0021,trpair_000107,Li3.4Si0.4P0.6S4,Li3.8Si0.8P0.2S4,0.000662,8.11e-07,-0.0006611890000000001,RT,unknow,thio_lisicon,10.1006/jssc.2002.9701
trgrp_0021,trpair_000108,Li3.4Si0.4P0.6S4,Li4SiS4,0.000662,1.59e-08,-0.0006619841,RT,unknow,thio_lisicon,10.1006/jssc.2002.9701
trgrp_0021,trpair_000109,Li3.6Si0.6P0.4S4,Li3.8Si0.8P0.2S4,7.19e-05,8.11e-07,-7.1089e-05,RT,unknow,thio_lisicon,10.1006/jssc.2002.9701
trgrp_0021,trpair_000110,Li3.6Si0.6P0.4S4,Li4SiS4,7.19e-05,1.59e-08,-7.18841e-05,RT,unknow,thio_lisicon,10.1006/jssc.2002.9701
trgrp_0021,trpair_000111,Li3.8Si0.8P0.2S4,Li4SiS4,8.11e-07,1.59e-08,-7.951e-07,RT,unknow,thio_lisicon,10.1006/jssc.2002.9701
trgrp_0022,trpair_000112,Li1.3Al0.1Sc0.2Ti1.7(PO4)3,Li1.3Al0.2Sc0.1Ti1.7(PO4)3,0.000426,0.000269,-0.00015700000000000002,RT,unknow,nasicon,10.1007/s10008-012-1780-x
trgrp_0023,trpair_000113,Li2.99Y0.99Zr0.01Br0.4Cl5.6,Li2.99Y0.99Zr0.01BrCl5,3.70e-4,5.40e-4,0.00017,RT,unknow,halides,10.1007/s10008-023-05612-9
trgrp_0023,trpair_000114,Li2.99Y0.99Zr0.01Br0.4Cl5.6,Li3YBr1.6Cl4.4,3.70e-4,1.06e-3,0.00069,RT,unknow,halides,10.1007/s10008-023-05612-9
trgrp_0023,trpair_000115,Li2.99Y0.99Zr0.01Br0.4Cl5.6,Li2.99Y0.84In0.08Sc0.07Zr0.01Br1.6Cl4.4,3.70e-4,5.56e-4,0.00018599999999999997,RT,unknow,halides,10.1007/s10008-023-05612-9
trgrp_0023,trpair_000116,Li2.99Y0.99Zr0.01Br0.4Cl5.6,Li2.99Y0.99Zr0.01Br1.6Cl4.4,3.70e-4,7.51e-4,0.00038100000000000005,RT,unknow,halides,10.1007/s10008-023-05612-9
trgrp_0023,trpair_000117,Li2.99Y0.99Zr0.01Br0.4Cl5.6,Li3YBr1.8Cl4.2,3.70e-4,9.74e-4,0.000604,RT,unknow,halides,10.1007/s10008-023-05612-9
trgrp_0023,trpair_000118,Li2.99Y0.99Zr0.01Br0.4Cl5.6,Li3YBr2Cl4,3.70e-4,6.29e-4,0.000259,RT,unknow,halides,10.1007/s10008-023-05612-9
trgrp_0023,trpair_000119,Li2.99Y0.99Zr0.01Br0.4Cl5.6,Li3Y0.85In0.15Cl6,3.70e-4,3.00e-4,-7.000000000000002e-05,RT,unknow,halides,10.1007/s10008-023-05612-9
trgrp_0023,trpair_000120,Li2.99Y0.99Zr0.01Br0.4Cl5.6,Li3Y0.82Sc0.18Cl6,3.70e-4,2.75e-4,-9.499999999999998e-05,RT,unknow,halides,10.1007/s10008-023-05612-9
trgrp_0023,trpair_000121,Li2.99Y0.99Zr0.01Br0.4Cl5.6,Li3YCl6,3.70e-4,1.53e-4,-0.000217,RT,unknow,halides,10.1007/s10008-023-05612-9
trgrp_0023,trpair_000122,Li2.99Y0.99Zr0.01Br0.4Cl5.6,Li2.99Y0.99Zr0.01Cl6,3.70e-4,2.76e-4,-9.400000000000001e-05,RT,unknow,halides,10.1007/s10008-023-05612-9
trgrp_0023,trpair_000123,Li2.99Y0.99Zr0.01BrCl5,Li3YBr1.6Cl4.4,5.40e-4,1.06e-3,0.00052,RT,unknow,halides,10.1007/s10008-023-05612-9
trgrp_0023,trpair_000124,Li2.99Y0.99Zr0.01BrCl5,Li2.99Y0.84In0.08Sc0.07Zr0.01Br1.6Cl4.4,5.40e-4,5.56e-4,1.5999999999999955e-05,RT,unknow,halides,10.1007/s10008-023-05612-9
trgrp_0023,trpair_000125,Li2.99Y0.99Zr0.01BrCl5,Li2.99Y0.99Zr0.01Br1.6Cl4.4,5.40e-4,7.51e-4,0.00021100000000000003,RT,unknow,halides,10.1007/s10008-023-05612-9
trgrp_0023,trpair_000126,Li2.99Y0.99Zr0.01BrCl5,Li3YBr1.8Cl4.2,5.40e-4,9.74e-4,0.00043400000000000003,RT,unknow,halides,10.1007/s10008-023-05612-9
trgrp_0023,trpair_000127,Li2.99Y0.99Zr0.01BrCl5,Li3YBr2Cl4,5.40e-4,6.29e-4,8.9e-05,RT,unknow,halides,10.1007/s10008-023-05612-9
trgrp_0023,trpair_000128,Li2.99Y0.99Zr0.01BrCl5,Li3Y0.85In0.15Cl6,5.40e-4,3.00e-4,-0.00024000000000000003,RT,unknow,halides,10.1007/s10008-023-05612-9
trgrp_0023,trpair_000129,Li2.99Y0.99Zr0.01BrCl5,Li3Y0.82Sc0.18Cl6,5.40e-4,2.75e-4,-0.000265,RT,unknow,halides,10.1007/s10008-023-05612-9
trgrp_0023,trpair_000130,Li2.99Y0.99Zr0.01BrCl5,Li3YCl6,5.40e-4,1.53e-4,-0.000387,RT,unknow,halides,10.1007/s10008-023-05612-9
trgrp_0023,trpair_000131,Li2.99Y0.99Zr0.01BrCl5,Li2.99Y0.99Zr0.01Cl6,5.40e-4,2.76e-4,-0.000264,RT,unknow,halides,10.1007/s10008-023-05612-9
trgrp_0023,trpair_000132,Li3YBr1.6Cl4.4,Li2.99Y0.84In0.08Sc0.07Zr0.01Br1.6Cl4.4,1.06e-3,5.56e-4,-0.000504,RT,unknow,halides,10.1007/s10008-023-05612-9
trgrp_0023,trpair_000133,Li3YBr1.6Cl4.4,Li2.99Y0.99Zr0.01Br1.6Cl4.4,1.06e-3,7.51e-4,-0.0003089999999999999,RT,unknow,halides,10.1007/s10008-023-05612-9
trgrp_0023,trpair_000134,Li3YBr1.6Cl4.4,Li3YBr1.8Cl4.2,1.06e-3,9.74e-4,-8.599999999999992e-05,RT,unknow,halides,10.1007/s10008-023-05612-9
trgrp_0023,trpair_000135,Li3YBr1.6Cl4.4,Li3YBr2Cl4,1.06e-3,6.29e-4,-0.00043099999999999996,RT,unknow,halides,10.1007/s10008-023-05612-9
trgrp_0023,trpair_000136,Li3YBr1.6Cl4.4,Li3Y0.85In0.15Cl6,1.06e-3,3.00e-4,-0.00076,RT,unknow,halides,10.1007/s10008-023-05612-9
trgrp_0023,trpair_000137,Li3YBr1.6Cl4.4,Li3Y0.82Sc0.18Cl6,1.06e-3,2.75e-4,-0.0007849999999999999,RT,unknow,halides,10.1007/s10008-023-05612-9
trgrp_0023,trpair_000138,Li3YBr1.6Cl4.4,Li3YCl6,1.06e-3,1.53e-4,-0.0009069999999999999,RT,unknow,halides,10.1007/s10008-023-05612-9
trgrp_0023,trpair_000139,Li3YBr1.6Cl4.4,Li2.99Y0.99Zr0.01Cl6,1.06e-3,2.76e-4,-0.000784,RT,unknow,halides,10.1007/s10008-023-05612-9
trgrp_0023,trpair_000140,Li2.99Y0.84In0.08Sc0.07Zr0.01Br1.6Cl4.4,Li2.99Y0.99Zr0.01Br1.6Cl4.4,5.56e-4,7.51e-4,0.00019500000000000008,RT,unknow,halides,10.1007/s10008-023-05612-9
trgrp_0023,trpair_000141,Li2.99Y0.84In0.08Sc0.07Zr0.01Br1.6Cl4.4,Li3YBr1.8Cl4.2,5.56e-4,9.74e-4,0.0004180000000000001,RT,unknow,halides,10.1007/s10008-023-05612-9
trgrp_0023,trpair_000142,Li2.99Y0.84In0.08Sc0.07Zr0.01Br1.6Cl4.4,Li3YBr2Cl4,5.56e-4,6.29e-4,7.300000000000004e-05,RT,unknow,halides,10.1007/s10008-023-05612-9
trgrp_0023,trpair_000143,Li2.99Y0.84In0.08Sc0.07Zr0.01Br1.6Cl4.4,Li3Y0.85In0.15Cl6,5.56e-4,3.00e-4,-0.000256,RT,unknow,halides,10.1007/s10008-023-05612-9
trgrp_0023,trpair_000144,Li2.99Y0.84In0.08Sc0.07Zr0.01Br1.6Cl4.4,Li3Y0.82Sc0.18Cl6,5.56e-4,2.75e-4,-0.00028099999999999995,RT,unknow,halides,10.1007/s10008-023-05612-9
trgrp_0023,trpair_000145,Li2.99Y0.84In0.08Sc0.07Zr0.01Br1.6Cl4.4,Li3YCl6,5.56e-4,1.53e-4,-0.00040299999999999993,RT,unknow,halides,10.1007/s10008-023-05612-9
trgrp_0023,trpair_000146,Li2.99Y0.84In0.08Sc0.07Zr0.01Br1.6Cl4.4,Li2.99Y0.99Zr0.01Cl6,5.56e-4,2.76e-4,-0.00028,RT,unknow,halides,10.1007/s10008-023-05612-9
trgrp_0023,trpair_000147,Li2.99Y0.99Zr0.01Br1.6Cl4.4,Li3YBr1.8Cl4.2,7.51e-4,9.74e-4,0.000223,RT,unknow,halides,10.1007/s10008-023-05612-9
trgrp_0023,trpair_000148,Li2.99Y0.99Zr0.01Br1.6Cl4.4,Li3YBr2Cl4,7.51e-4,6.29e-4,-0.00012200000000000004,RT,unknow,halides,10.1007/s10008-023-05612-9
trgrp_0023,trpair_000149,Li2.99Y0.99Zr0.01Br1.6Cl4.4,Li3Y0.85In0.15Cl6,7.51e-4,3.00e-4,-0.00045100000000000007,RT,unknow,halides,10.1007/s10008-023-05612-9
trgrp_0023,trpair_000150,Li2.99Y0.99Zr0.01Br1.6Cl4.4,Li3Y0.82Sc0.18Cl6,7.51e-4,2.75e-4,-0.000476,RT,unknow,halides,10.1007/s10008-023-05612-9
trgrp_0023,trpair_000151,Li2.99Y0.99Zr0.01Br1.6Cl4.4,Li3YCl6,7.51e-4,1.53e-4,-0.000598,RT,unknow,halides,10.1007/s10008-023-05612-9
trgrp_0023,trpair_000152,Li2.99Y0.99Zr0.01Br1.6Cl4.4,Li2.99Y0.99Zr0.01Cl6,7.51e-4,2.76e-4,-0.00047500000000000005,RT,unknow,halides,10.1007/s10008-023-05612-9
trgrp_0023,trpair_000153,Li3YBr1.8Cl4.2,Li3YBr2Cl4,9.74e-4,6.29e-4,-0.00034500000000000004,RT,unknow,halides,10.1007/s10008-023-05612-9
trgrp_0023,trpair_000154,Li3YBr1.8Cl4.2,Li3Y0.85In0.15Cl6,9.74e-4,3.00e-4,-0.0006740000000000001,RT,unknow,halides,10.1007/s10008-023-05612-9
trgrp_0023,trpair_000155,Li3YBr1.8Cl4.2,Li3Y0.82Sc0.18Cl6,9.74e-4,2.75e-4,-0.000699,RT,unknow,halides,10.1007/s10008-023-05612-9
trgrp_0023,trpair_000156,Li3YBr1.8Cl4.2,Li3YCl6,9.74e-4,1.53e-4,-0.000821,RT,unknow,halides,10.1007/s10008-023-05612-9
trgrp_0023,trpair_000157,Li3YBr1.8Cl4.2,Li2.99Y0.99Zr0.01Cl6,9.74e-4,2.76e-4,-0.000698,RT,unknow,halides,10.1007/s10008-023-05612-9
trgrp_0023,trpair_000158,Li3YBr2Cl4,Li3Y0.85In0.15Cl6,6.29e-4,3.00e-4,-0.00032900000000000003,RT,unknow,halides,10.1007/s10008-023-05612-9
trgrp_0023,trpair_000159,Li3YBr2Cl4,Li3Y0.82Sc0.18Cl6,6.29e-4,2.75e-4,-0.000354,RT,unknow,halides,10.1007/s10008-023-05612-9
trgrp_0023,trpair_000160,Li3YBr2Cl4,Li3YCl6,6.29e-4,1.53e-4,-0.00047599999999999997,RT,unknow,halides,10.1007/s10008-023-05612-9
trgrp_0023,trpair_000161,Li3YBr2Cl4,Li2.99Y0.99Zr0.01Cl6,6.29e-4,2.76e-4,-0.000353,RT,unknow,halides,10.1007/s10008-023-05612-9
trgrp_0023,trpair_000162,Li3Y0.85In0.15Cl6,Li3Y0.82Sc0.18Cl6,3.00e-4,2.75e-4,-2.4999999999999957e-05,RT,unknow,halides,10.1007/s10008-023-05612-9
trgrp_0023,trpair_000163,Li3Y0.85In0.15Cl6,Li3YCl6,3.00e-4,1.53e-4,-0.00014699999999999997,RT,unknow,halides,10.1007/s10008-023-05612-9
trgrp_0023,trpair_000164,Li3Y0.85In0.15Cl6,Li2.99Y0.99Zr0.01Cl6,3.00e-4,2.76e-4,-2.3999999999999987e-05,RT,unknow,halides,10.1007/s10008-023-05612-9
trgrp_0023,trpair_000165,Li3Y0.82Sc0.18Cl6,Li3YCl6,2.75e-4,1.53e-4,-0.00012200000000000001,RT,unknow,halides,10.1007/s10008-023-05612-9
trgrp_0023,trpair_000166,Li3Y0.82Sc0.18Cl6,Li2.99Y0.99Zr0.01Cl6,2.75e-4,2.76e-4,9.9999999999997e-07,RT,unknow,halides,10.1007/s10008-023-05612-9
trgrp_0023,trpair_000167,Li3YCl6,Li2.99Y0.99Zr0.01Cl6,1.53e-4,2.76e-4,0.00012299999999999998,RT,unknow,halides,10.1007/s10008-023-05612-9
trgrp_0024,trpair_000168,Li5.7Si0.2P0.8S4.1Cl1.5O0.4,Li5.55Si0.05P0.95S4.4Cl1.5O0.1,2.03e-3,~7.6e-3,0.00557,25,unknow,argyrodites,10.1007/s10854-025-14581-w
trgrp_0024,trpair_000169,Li5.7Si0.2P0.8S4.1Cl1.5O0.4,Li5.5PS4.5Cl1.5,2.03e-3,7.8e-3,0.005769999999999999,25,unknow,argyrodites,10.1007/s10854-025-14581-w
trgrp_0024,trpair_000170,Li5.55Si0.05P0.95S4.4Cl1.5O0.1,Li5.5PS4.5Cl1.5,~7.6e-3,7.8e-3,0.00019999999999999966,25,unknow,argyrodites,10.1007/s10854-025-14581-w
trgrp_0025,trpair_000171,Li1.15Fe0.15Ti1.85(PO4)3,LiTi2(PO4)3,0.000522,7.2e-05,-0.00045,RT,unknow,nasicon,10.1007/s11164-013-1348-0
trgrp_0026,trpair_000172,Li0.33La0.56Ti0.99Al0.01O2.99F0.01,Li0.33La0.56Ti0.98Al0.02O2.98F0.02,0.00098,0.00106,7.999999999999999e-05,RT,unknow,perovskites,10.1007/s11581-006-0011-9
trgrp_0026,trpair_000173,Li0.33La0.56Ti0.98Al0.02O2.98F0.02,Li0.33La0.56Ti0.97Al0.03O2.97F0.03,0.00106,0.000928,-0.00013199999999999996,RT,unknow,perovskites,10.1007/s11581-006-0011-9
trgrp_0026,trpair_000174,Li0.33La0.56Ti0.97Al0.03O2.97F0.03,Li0.33La0.56Ti0.96Al0.04O2.96F0.04,0.000928,0.000622,-0.00030599999999999996,RT,unknow,perovskites,10.1007/s11581-006-0011-9
trgrp_0026,trpair_000175,Li0.33La0.56Ti0.96Al0.04O2.96F0.04,Li0.33La0.56Ti0.95Al0.05O2.95F0.05,0.000622,0.000176,-0.00044600000000000005,RT,unknow,perovskites,10.1007/s11581-006-0011-9
trgrp_0026,trpair_000176,Li0.33La0.56Ti0.95Al0.05O2.95F0.05,Li0.33La0.56Ti0.94Al0.06O2.94F0.06,0.000176,0.000106,-7e-05,RT,unknow,perovskites,10.1007/s11581-006-0011-9
trgrp_0026,trpair_000177,Li0.33La0.56Ti0.94Al0.06O2.94F0.06,Li0.33La0.56Ti0.93Al0.07O2.93F0.07,0.000106,0.000645,0.000539,RT,unknow,perovskites,10.1007/s11581-006-0011-9
trgrp_0026,trpair_000178,Li0.33La0.56Ti0.93Al0.07O2.93F0.07,Li0.33La0.56Ti0.92Al0.08O2.92F0.08,0.000645,0.000494,-0.00015099999999999998,RT,unknow,perovskites,10.1007/s11581-006-0011-9
trgrp_0027,trpair_000179,Li5.25Ba0.25La2.75Ta2O12,Li5.5Ba0.5La2.5Ta2O12,7.41e-06,1.41e-05,6.69e-06,RT,unknow,garnet,10.1007/s11581-007-0097-8
trgrp_0027,trpair_000180,Li5.25Ba0.25La2.75Ta2O12,Li6BaLa2Ta2O12,7.41e-06,2.95e-05,2.209e-05,RT,unknow,garnet,10.1007/s11581-007-0097-8
trgrp_0027,trpair_000181,Li5.25Ba0.25La2.75Ta2O12,Li6.25Ba1.25La1.75Ta2O12,7.41e-06,4.99e-05,4.249e-05,RT,unknow,garnet,10.1007/s11581-007-0097-8
trgrp_0027,trpair_000182,Li5.25Ba0.25La2.75Ta2O12,Li6.5Ba1.5La1.5Ta2O12,7.41e-06,3.08e-05,2.3390000000000005e-05,RT,unknow,garnet,10.1007/s11581-007-0097-8
trgrp_0027,trpair_000183,Li5.25Ba0.25La2.75Ta2O12,Li6.75Ba1.75La1.25Ta2O12,7.41e-06,1.18e-05,4.39e-06,RT,unknow,garnet,10.1007/s11581-007-0097-8
trgrp_0027,trpair_000184,Li5.25Ba0.25La2.75Ta2O12,Li7Ba2LaTa2O12,7.41e-06,2.85e-06,-4.56e-06,RT,unknow,garnet,10.1007/s11581-007-0097-8
trgrp_0027,trpair_000185,Li5.25Ba0.25La2.75Ta2O12,Li5La3Ta2O12,7.41e-06,6.61e-06,-8e-07,RT,unknow,garnet,10.1007/s11581-007-0097-8
trgrp_0027,trpair_000186,Li5.5Ba0.5La2.5Ta2O12,Li6BaLa2Ta2O12,1.41e-05,2.95e-05,1.5399999999999998e-05,RT,unknow,garnet,10.1007/s11581-007-0097-8
trgrp_0027,trpair_000187,Li5.5Ba0.5La2.5Ta2O12,Li6.25Ba1.25La1.75Ta2O12,1.41e-05,4.99e-05,3.58e-05,RT,unknow,garnet,10.1007/s11581-007-0097-8
trgrp_0027,trpair_000188,Li5.5Ba0.5La2.5Ta2O12,Li6.5Ba1.5La1.5Ta2O12,1.41e-05,3.08e-05,1.6700000000000003e-05,RT,unknow,garnet,10.1007/s11581-007-0097-8
trgrp_0027,trpair_000189,Li5.5Ba0.5La2.5Ta2O12,Li6.75Ba1.75La1.25Ta2O12,1.41e-05,1.18e-05,-2.3e-06,RT,unknow,garnet,10.1007/s11581-007-0097-8
trgrp_0027,trpair_000190,Li5.5Ba0.5La2.5Ta2O12,Li7Ba2LaTa2O12,1.41e-05,2.85e-06,-1.125e-05,RT,unknow,garnet,10.1007/s11581-007-0097-8
trgrp_0027,trpair_000191,Li5.5Ba0.5La2.5Ta2O12,Li5La3Ta2O12,1.41e-05,6.61e-06,-7.49e-06,RT,unknow,garnet,10.1007/s11581-007-0097-8
trgrp_0027,trpair_000192,Li6BaLa2Ta2O12,Li6.25Ba1.25La1.75Ta2O12,2.95e-05,4.99e-05,2.04e-05,RT,unknow,garnet,10.1007/s11581-007-0097-8
trgrp_0027,trpair_000193,Li6BaLa2Ta2O12,Li6.5Ba1.5La1.5Ta2O12,2.95e-05,3.08e-05,1.3000000000000045e-06,RT,unknow,garnet,10.1007/s11581-007-0097-8
trgrp_0027,trpair_000194,Li6BaLa2Ta2O12,Li6.75Ba1.75La1.25Ta2O12,2.95e-05,1.18e-05,-1.7699999999999997e-05,RT,unknow,garnet,10.1007/s11581-007-0097-8
trgrp_0027,trpair_000195,Li6BaLa2Ta2O12,Li7Ba2LaTa2O12,2.95e-05,2.85e-06,-2.6649999999999997e-05,RT,unknow,garnet,10.1007/s11581-007-0097-8
trgrp_0027,trpair_000196,Li6BaLa2Ta2O12,Li5La3Ta2O12,2.95e-05,6.61e-06,-2.289e-05,RT,unknow,garnet,10.1007/s11581-007-0097-8
trgrp_0027,trpair_000197,Li6.25Ba1.25La1.75Ta2O12,Li6.5Ba1.5La1.5Ta2O12,4.99e-05,3.08e-05,-1.9099999999999997e-05,RT,unknow,garnet,10.1007/s11581-007-0097-8
trgrp_0027,trpair_000198,Li6.25Ba1.25La1.75Ta2O12,Li6.75Ba1.75La1.25Ta2O12,4.99e-05,1.18e-05,-3.81e-05,RT,unknow,garnet,10.1007/s11581-007-0097-8
trgrp_0027,trpair_000199,Li6.25Ba1.25La1.75Ta2O12,Li7Ba2LaTa2O12,4.99e-05,2.85e-06,-4.705e-05,RT,unknow,garnet,10.1007/s11581-007-0097-8
trgrp_0027,trpair_000200,Li6.25Ba1.25La1.75Ta2O12,Li5La3Ta2O12,4.99e-05,6.61e-06,-4.329e-05,RT,unknow,garnet,10.1007/s11581-007-0097-8
trgrp_0027,trpair_000201,Li6.5Ba1.5La1.5Ta2O12,Li6.75Ba1.75La1.25Ta2O12,3.08e-05,1.18e-05,-1.9e-05,RT,unknow,garnet,10.1007/s11581-007-0097-8
trgrp_0027,trpair_000202,Li6.5Ba1.5La1.5Ta2O12,Li7Ba2LaTa2O12,3.08e-05,2.85e-06,-2.7950000000000002e-05,RT,unknow,garnet,10.1007/s11581-007-0097-8
trgrp_0027,trpair_000203,Li6.5Ba1.5La1.5Ta2O12,Li5La3Ta2O12,3.08e-05,6.61e-06,-2.4190000000000004e-05,RT,unknow,garnet,10.1007/s11581-007-0097-8
trgrp_0027,trpair_000204,Li6.75Ba1.75La1.25Ta2O12,Li7Ba2LaTa2O12,1.18e-05,2.85e-06,-8.95e-06,RT,unknow,garnet,10.1007/s11581-007-0097-8
trgrp_0027,trpair_000205,Li6.75Ba1.75La1.25Ta2O12,Li5La3Ta2O12,1.18e-05,6.61e-06,-5.19e-06,RT,unknow,garnet,10.1007/s11581-007-0097-8
trgrp_0027,trpair_000206,Li7Ba2LaTa2O12,Li5La3Ta2O12,2.85e-06,6.61e-06,3.7600000000000004e-06,RT,unknow,garnet,10.1007/s11581-007-0097-8
trgrp_0028,trpair_000207,(Li0.5Ce0.25Sm0.25)(MoO4),(Li0.5Ce0.25Pr0.25)(MoO4),1.8e-10,1e-09,8.200000000000001e-10,RT,unknow,molybdates,10.1007/s12039-011-0068-5
trgrp_0028,trpair_000208,(Li0.5Ce0.25Sm0.25)(MoO4),(Li0.5Ce0.5)(MoO4),1.8e-10,1.3e-08,1.282e-08,RT,unknow,molybdates,10.1007/s12039-011-0068-5
trgrp_0028,trpair_000209,(Li0.5Ce0.25Pr0.25)(MoO4),(Li0.5Ce0.5)(MoO4),1e-09,1.3e-08,1.2e-08,RT,unknow,molybdates,10.1007/s12039-011-0068-5
trgrp_0030,trpair_000210,Li5AlO4,Li5GaO4,5e-10,5e-09,4.5e-09,RT,unknow,oxides,10.1016/0025-5408(76)90169-0
trgrp_0031,trpair_000211,Li2SiS3,Li4SiS4,2e-06,4.93e-08,-1.9507e-06,RT,unknow,thio_lisicon,10.1016/0025-5408(89)90053-6
trgrp_0032,trpair_000212,LiYO2,Li2ZrO3,1.8e-08,6.1e-10,-1.739e-08,RT,unknow,oxides,10.1016/0167-2738(81)90021-7
trgrp_0033,trpair_000213,Li2MnCl4,Li2MgCl4,4.79e-06,6.24e-07,-4.166e-06,RT,unknow,chlorides,10.1016/0167-2738(83)90223-0
trgrp_0033,trpair_000214,Li2MnCl4,Li2VCl4,4.79e-06,6.95e-06,2.1600000000000005e-06,RT,unknow,chlorides,10.1016/0167-2738(83)90223-0
trgrp_0033,trpair_000215,Li2MgCl4,Li2VCl4,6.24e-07,6.95e-06,6.326e-06,RT,unknow,chlorides,10.1016/0167-2738(83)90223-0
trgrp_0034,trpair_000216,LiTi0.1Zr1.9(PO4)3,LiTi0.2Zr1.8(PO4)3,3.2e-08,5.6e-08,2.3999999999999997e-08,RT,unknow,nasicon,10.1016/0167-2738(86)90179-7
trgrp_0034,trpair_000217,LiTi0.1Zr1.9(PO4)3,LiTi1.8Zr0.2(PO4)3,3.2e-08,8.5e-08,5.299999999999999e-08,RT,unknow,nasicon,10.1016/0167-2738(86)90179-7
trgrp_0034,trpair_000218,LiTi0.1Zr1.9(PO4)3,Li1.1Sc0.1Ti1.9(PO4)3,3.2e-08,0.000158,0.000157968,RT,unknow,nasicon,10.1016/0167-2738(86)90179-7
trgrp_0034,trpair_000219,LiTi0.1Zr1.9(PO4)3,Li1.2Sc0.2Ti1.8(PO4)3,3.2e-08,0.000246,0.000245968,RT,unknow,nasicon,10.1016/0167-2738(86)90179-7
trgrp_0034,trpair_000220,LiTi0.1Zr1.9(PO4)3,Li1.3Sc0.3Ti1.7(PO4)3,3.2e-08,0.000407,0.000406968,RT,unknow,nasicon,10.1016/0167-2738(86)90179-7
trgrp_0034,trpair_000221,LiTi0.1Zr1.9(PO4)3,Li1.3In0.3Hf1.7(PO4)3,3.2e-08,1e-05,9.968e-06,RT,unknow,nasicon,10.1016/0167-2738(86)90179-7
trgrp_0034,trpair_000222,LiTi0.1Zr1.9(PO4)3,Li1.2In0.2Hf1.8(PO4)3,3.2e-08,4e-06,3.968e-06,RT,unknow,nasicon,10.1016/0167-2738(86)90179-7
trgrp_0034,trpair_000223,LiTi0.2Zr1.8(PO4)3,LiTi1.8Zr0.2(PO4)3,5.6e-08,8.5e-08,2.8999999999999995e-08,RT,unknow,nasicon,10.1016/0167-2738(86)90179-7
trgrp_0034,trpair_000224,LiTi0.2Zr1.8(PO4)3,Li1.1Sc0.1Ti1.9(PO4)3,5.6e-08,0.000158,0.000157944,RT,unknow,nasicon,10.1016/0167-2738(86)90179-7
trgrp_0034,trpair_000225,LiTi0.2Zr1.8(PO4)3,Li1.2Sc0.2Ti1.8(PO4)3,5.6e-08,0.000246,0.000245944,RT,unknow,nasicon,10.1016/0167-2738(86)90179-7
trgrp_0034,trpair_000226,LiTi0.2Zr1.8(PO4)3,Li1.3Sc0.3Ti1.7(PO4)3,5.6e-08,0.000407,0.000406944,RT,unknow,nasicon,10.1016/0167-2738(86)90179-7
trgrp_0034,trpair_000227,LiTi0.2Zr1.8(PO4)3,Li1.3In0.3Hf1.7(PO4)3,5.6e-08,1e-05,9.944e-06,RT,unknow,nasicon,10.1016/0167-2738(86)90179-7
trgrp_0034,trpair_000228,LiTi0.2Zr1.8(PO4)3,Li1.2In0.2Hf1.8(PO4)3,5.6e-08,4e-06,3.944e-06,RT,unknow,nasicon,10.1016/0167-2738(86)90179-7
trgrp_0034,trpair_000229,LiTi1.8Zr0.2(PO4)3,Li1.1Sc0.1Ti1.9(PO4)3,8.5e-08,0.000158,0.00015791499999999998,RT,unknow,nasicon,10.1016/0167-2738(86)90179-7
trgrp_0034,trpair_000230,LiTi1.8Zr0.2(PO4)3,Li1.2Sc0.2Ti1.8(PO4)3,8.5e-08,0.000246,0.00024591500000000003,RT,unknow,nasicon,10.1016/0167-2738(86)90179-7
trgrp_0034,trpair_000231,LiTi1.8Zr0.2(PO4)3,Li1.3Sc0.3Ti1.7(PO4)3,8.5e-08,0.000407,0.00040691500000000004,RT,unknow,nasicon,10.1016/0167-2738(86)90179-7
trgrp_0034,trpair_000232,LiTi1.8Zr0.2(PO4)3,Li1.3In0.3Hf1.7(PO4)3,8.5e-08,1e-05,9.915e-06,RT,unknow,nasicon,10.1016/0167-2738(86)90179-7
trgrp_0034,trpair_000233,LiTi1.8Zr0.2(PO4)3,Li1.2In0.2Hf1.8(PO4)3,8.5e-08,4e-06,3.915e-06,RT,unknow,nasicon,10.1016/0167-2738(86)90179-7
trgrp_0034,trpair_000234,Li1.1Sc0.1Ti1.9(PO4)3,Li1.2Sc0.2Ti1.8(PO4)3,0.000158,0.000246,8.800000000000002e-05,RT,unknow,nasicon,10.1016/0167-2738(86)90179-7
trgrp_0034,trpair_000235,Li1.1Sc0.1Ti1.9(PO4)3,Li1.3Sc0.3Ti1.7(PO4)3,0.000158,0.000407,0.00024900000000000004,RT,unknow,nasicon,10.1016/0167-2738(86)90179-7
trgrp_0034,trpair_000236,Li1.1Sc0.1Ti1.9(PO4)3,Li1.3In0.3Hf1.7(PO4)3,0.000158,1e-05,-0.000148,RT,unknow,nasicon,10.1016/0167-2738(86)90179-7
trgrp_0034,trpair_000237,Li1.1Sc0.1Ti1.9(PO4)3,Li1.2In0.2Hf1.8(PO4)3,0.000158,4e-06,-0.000154,RT,unknow,nasicon,10.1016/0167-2738(86)90179-7
trgrp_0034,trpair_000238,Li1.2Sc0.2Ti1.8(PO4)3,Li1.3Sc0.3Ti1.7(PO4)3,0.000246,0.000407,0.000161,RT,unknow,nasicon,10.1016/0167-2738(86)90179-7
trgrp_0034,trpair_000239,Li1.2Sc0.2Ti1.8(PO4)3,Li1.3In0.3Hf1.7(PO4)3,0.000246,1e-05,-0.00023600000000000002,RT,unknow,nasicon,10.1016/0167-2738(86)90179-7
trgrp_0034,trpair_000240,Li1.2Sc0.2Ti1.8(PO4)3,Li1.2In0.2Hf1.8(PO4)3,0.000246,4e-06,-0.00024200000000000003,RT,unknow,nasicon,10.1016/0167-2738(86)90179-7
trgrp_0034,trpair_000241,Li1.3Sc0.3Ti1.7(PO4)3,Li1.3In0.3Hf1.7(PO4)3,0.000407,1e-05,-0.000397,RT,unknow,nasicon,10.1016/0167-2738(86)90179-7
trgrp_0034,trpair_000242,Li1.3Sc0.3Ti1.7(PO4)3,Li1.2In0.2Hf1.8(PO4)3,0.000407,4e-06,-0.00040300000000000004,RT,unknow,nasicon,10.1016/0167-2738(86)90179-7
trgrp_0034,trpair_000243,Li1.3In0.3Hf1.7(PO4)3,Li1.2In0.2Hf1.8(PO4)3,1e-05,4e-06,-6.000000000000001e-06,RT,unknow,nasicon,10.1016/0167-2738(86)90179-7
trgrp_0035,trpair_000244,Li1.1Fe0.1Hf1.9(PO4)3,Li1.3Fe0.3Hf1.7(PO4)3,0.000107,5.4e-05,-5.3e-05,RT,unknow,nasicon,10.1016/0167-2738(93)90387-i
trgrp_0035,trpair_000245,Li1.1Fe0.1Hf1.9(PO4)3,Li1.3Cr0.3Hf1.7(PO4)3,0.000107,5.26e-07,-0.000106474,RT,unknow,nasicon,10.1016/0167-2738(93)90387-i
trgrp_0035,trpair_000246,Li1.1Fe0.1Hf1.9(PO4)3,Li1.4In0.4Hf1.6(PO4)3,0.000107,0.000142,3.500000000000001e-05,RT,unknow,nasicon,10.1016/0167-2738(93)90387-i
trgrp_0035,trpair_000247,Li1.1Fe0.1Hf1.9(PO4)3,Li1.4Lu0.4Hf1.6(PO4)3,0.000107,2.06e-05,-8.64e-05,RT,unknow,nasicon,10.1016/0167-2738(93)90387-i
trgrp_0035,trpair_000248,Li1.1Fe0.1Hf1.9(PO4)3,Li1.4Y0.4Hf1.6(PO4)3,0.000107,2.09e-05,-8.61e-05,RT,unknow,nasicon,10.1016/0167-2738(93)90387-i
trgrp_0035,trpair_000249,Li1.1Fe0.1Hf1.9(PO4)3,Li1.3In0.3Hf1.7(PO4)3,0.000107,0.000142,3.500000000000001e-05,RT,unknow,nasicon,10.1016/0167-2738(93)90387-i
trgrp_0035,trpair_000250,Li1.1Fe0.1Hf1.9(PO4)3,Li1.3Lu0.3Hf1.7(PO4)3,0.000107,3.56e-05,-7.14e-05,RT,unknow,nasicon,10.1016/0167-2738(93)90387-i
trgrp_0035,trpair_000251,Li1.1Fe0.1Hf1.9(PO4)3,Li1.3Sc0.3Hf1.7(PO4)3,0.000107,8.32e-05,-2.3799999999999996e-05,RT,unknow,nasicon,10.1016/0167-2738(93)90387-i
trgrp_0035,trpair_000252,Li1.1Fe0.1Hf1.9(PO4)3,Li1.3Y0.3Hf1.7(PO4)3,0.000107,3.19e-05,-7.51e-05,RT,unknow,nasicon,10.1016/0167-2738(93)90387-i
trgrp_0035,trpair_000253,Li1.1Fe0.1Hf1.9(PO4)3,Li1.2Lu0.2Hf1.8(PO4)3,0.000107,9.79e-05,-9.100000000000004e-06,RT,unknow,nasicon,10.1016/0167-2738(93)90387-i
trgrp_0035,trpair_000254,Li1.1Fe0.1Hf1.9(PO4)3,Li1.1In0.1Hf1.9(PO4)3,0.000107,5.13e-05,-5.57e-05,RT,unknow,nasicon,10.1016/0167-2738(93)90387-i
trgrp_0035,trpair_000255,Li1.1Fe0.1Hf1.9(PO4)3,Li1.1Lu0.1Hf1.9(PO4)3,0.000107,5.88e-05,-4.82e-05,RT,unknow,nasicon,10.1016/0167-2738(93)90387-i
trgrp_0035,trpair_000256,Li1.1Fe0.1Hf1.9(PO4)3,Li1.1Sc0.1Hf1.9(PO4)3,0.000107,2.45e-05,-8.25e-05,RT,unknow,nasicon,10.1016/0167-2738(93)90387-i
trgrp_0035,trpair_000257,Li1.1Fe0.1Hf1.9(PO4)3,LiHf2(PO4)3,0.000107,6.85e-07,-0.000106315,RT,unknow,nasicon,10.1016/0167-2738(93)90387-i
trgrp_0035,trpair_000258,Li1.3Fe0.3Hf1.7(PO4)3,Li1.3Cr0.3Hf1.7(PO4)3,5.4e-05,5.26e-07,-5.3473999999999997e-05,RT,unknow,nasicon,10.1016/0167-2738(93)90387-i
trgrp_0035,trpair_000259,Li1.3Fe0.3Hf1.7(PO4)3,Li1.4In0.4Hf1.6(PO4)3,5.4e-05,0.000142,8.800000000000001e-05,RT,unknow,nasicon,10.1016/0167-2738(93)90387-i
trgrp_0035,trpair_000260,Li1.3Fe0.3Hf1.7(PO4)3,Li1.4Lu0.4Hf1.6(PO4)3,5.4e-05,2.06e-05,-3.34e-05,RT,unknow,nasicon,10.1016/0167-2738(93)90387-i
trgrp_0035,trpair_000261,Li1.3Fe0.3Hf1.7(PO4)3,Li1.4Y0.4Hf1.6(PO4)3,5.4e-05,2.09e-05,-3.31e-05,RT,unknow,nasicon,10.1016/0167-2738(93)90387-i
trgrp_0035,trpair_000262,Li1.3Fe0.3Hf1.7(PO4)3,Li1.3In0.3Hf1.7(PO4)3,5.4e-05,0.000142,8.800000000000001e-05,RT,unknow,nasicon,10.1016/0167-2738(93)90387-i
trgrp_0035,trpair_000263,Li1.3Fe0.3Hf1.7(PO4)3,Li1.3Lu0.3Hf1.7(PO4)3,5.4e-05,3.56e-05,-1.84e-05,RT,unknow,nasicon,10.1016/0167-2738(93)90387-i
trgrp_0035,trpair_000264,Li1.3Fe0.3Hf1.7(PO4)3,Li1.3Sc0.3Hf1.7(PO4)3,5.4e-05,8.32e-05,2.9200000000000005e-05,RT,unknow,nasicon,10.1016/0167-2738(93)90387-i
trgrp_0035,trpair_000265,Li1.3Fe0.3Hf1.7(PO4)3,Li1.3Y0.3Hf1.7(PO4)3,5.4e-05,3.19e-05,-2.2099999999999995e-05,RT,unknow,nasicon,10.1016/0167-2738(93)90387-i
trgrp_0035,trpair_000266,Li1.3Fe0.3Hf1.7(PO4)3,Li1.2Lu0.2Hf1.8(PO4)3,5.4e-05,9.79e-05,4.3899999999999996e-05,RT,unknow,nasicon,10.1016/0167-2738(93)90387-i
trgrp_0035,trpair_000267,Li1.3Fe0.3Hf1.7(PO4)3,Li1.1In0.1Hf1.9(PO4)3,5.4e-05,5.13e-05,-2.699999999999998e-06,RT,unknow,nasicon,10.1016/0167-2738(93)90387-i
trgrp_0035,trpair_000268,Li1.3Fe0.3Hf1.7(PO4)3,Li1.1Lu0.1Hf1.9(PO4)3,5.4e-05,5.88e-05,4.8000000000000015e-06,RT,unknow,nasicon,10.1016/0167-2738(93)90387-i
trgrp_0035,trpair_000269,Li1.3Fe0.3Hf1.7(PO4)3,Li1.1Sc0.1Hf1.9(PO4)3,5.4e-05,2.45e-05,-2.95e-05,RT,unknow,nasicon,10.1016/0167-2738(93)90387-i
trgrp_0035,trpair_000270,Li1.3Fe0.3Hf1.7(PO4)3,LiHf2(PO4)3,5.4e-05,6.85e-07,-5.3315e-05,RT,unknow,nasicon,10.1016/0167-2738(93)90387-i
trgrp_0035,trpair_000271,Li1.3Cr0.3Hf1.7(PO4)3,Li1.4In0.4Hf1.6(PO4)3,5.26e-07,0.000142,0.00014147400000000002,RT,unknow,nasicon,10.1016/0167-2738(93)90387-i
trgrp_0035,trpair_000272,Li1.3Cr0.3Hf1.7(PO4)3,Li1.4Lu0.4Hf1.6(PO4)3,5.26e-07,2.06e-05,2.0073999999999998e-05,RT,unknow,nasicon,10.1016/0167-2738(93)90387-i
trgrp_0035,trpair_000273,Li1.3Cr0.3Hf1.7(PO4)3,Li1.4Y0.4Hf1.6(PO4)3,5.26e-07,2.09e-05,2.0374e-05,RT,unknow,nasicon,10.1016/0167-2738(93)90387-i
trgrp_0035,trpair_000274,Li1.3Cr0.3Hf1.7(PO4)3,Li1.3In0.3Hf1.7(PO4)3,5.26e-07,0.000142,0.00014147400000000002,RT,unknow,nasicon,10.1016/0167-2738(93)90387-i
trgrp_0035,trpair_000275,Li1.3Cr0.3Hf1.7(PO4)3,Li1.3Lu0.3Hf1.7(PO4)3,5.26e-07,3.56e-05,3.5073999999999997e-05,RT,unknow,nasicon,10.1016/0167-2738(93)90387-i
trgrp_0035,trpair_000276,Li1.3Cr0.3Hf1.7(PO4)3,Li1.3Sc0.3Hf1.7(PO4)3,5.26e-07,8.32e-05,8.2674e-05,RT,unknow,nasicon,10.1016/0167-2738(93)90387-i
trgrp_0035,trpair_000277,Li1.3Cr0.3Hf1.7(PO4)3,Li1.3Y0.3Hf1.7(PO4)3,5.26e-07,3.19e-05,3.1374e-05,RT,unknow,nasicon,10.1016/0167-2738(93)90387-i
trgrp_0035,trpair_000278,Li1.3Cr0.3Hf1.7(PO4)3,Li1.2Lu0.2Hf1.8(PO4)3,5.26e-07,9.79e-05,9.737399999999999e-05,RT,unknow,nasicon,10.1016/0167-2738(93)90387-i
trgrp_0035,trpair_000279,Li1.3Cr0.3Hf1.7(PO4)3,Li1.1In0.1Hf1.9(PO4)3,5.26e-07,5.13e-05,5.0774e-05,RT,unknow,nasicon,10.1016/0167-2738(93)90387-i
trgrp_0035,trpair_000280,Li1.3Cr0.3Hf1.7(PO4)3,Li1.1Lu0.1Hf1.9(PO4)3,5.26e-07,5.88e-05,5.8274e-05,RT,unknow,nasicon,10.1016/0167-2738(93)90387-i
trgrp_0035,trpair_000281,Li1.3Cr0.3Hf1.7(PO4)3,Li1.1Sc0.1Hf1.9(PO4)3,5.26e-07,2.45e-05,2.3973999999999998e-05,RT,unknow,nasicon,10.1016/0167-2738(93)90387-i
trgrp_0035,trpair_000282,Li1.3Cr0.3Hf1.7(PO4)3,LiHf2(PO4)3,5.26e-07,6.85e-07,1.5899999999999998e-07,RT,unknow,nasicon,10.1016/0167-2738(93)90387-i
trgrp_0035,trpair_000283,Li1.4In0.4Hf1.6(PO4)3,Li1.4Lu0.4Hf1.6(PO4)3,0.000142,2.06e-05,-0.00012140000000000001,RT,unknow,nasicon,10.1016/0167-2738(93)90387-i
trgrp_0035,trpair_000284,Li1.4In0.4Hf1.6(PO4)3,Li1.4Y0.4Hf1.6(PO4)3,0.000142,2.09e-05,-0.00012110000000000002,RT,unknow,nasicon,10.1016/0167-2738(93)90387-i
