Repository: Saberg1001/ML-SBE

# IonConductivity

本项目基于化学式和组成描述符研究锂离子电解质电导率。目前可运行模型均为
`log10(Ionic conductivity (S cm-1))` 绝对值回归；趋势分类模型已保留，
trend-v3 使用材料 A 的已知电导率和同文献可比材料对预测 `log10(σ_B)`，再派生
绝对变化与变化比例。趋势模型必须使用经复核的配对表和 DOI/重复公式连通分组划分。

## 目录结构

```text
config/
├── chemistry/                 氧化态与离子半径规则
└── taxonomy/                  待建立的Family规范词表

data/
├── obelix/raw/                OBLiX all、文献推荐划分及CIF
├── experimental/             113条实验数据及人工标注
├── prediction_inputs/        无训练标签的待预测配方
└── splits/                    固定ID/分组划分manifest

main/                          清洗、特征、划分、训练和预测代码
runs/                          运行索引、每次模型运行及其预测
reports/                       筛选后的正式表格和图片
archive/                       只读历史模型和旧预测

File: data/trend/data-trend-v2-split-assignments.csv
doi,split,pair_rows,decrease_rows,increase_rows,unchanged_rows,selection_key
10.1002/adfm.200400044,train,1,0,0,1,c3ecbbef9d22117feeaa4273d9c7fd248774d9ebdde5abcaf7261a4bf558dceb
10.1002/adma.201803075,train,1,0,1,0,205adea44904abb2fa41568a6c80bc28238511ea5f1ab2e47b6850ec6e9126b7
10.1002/adma.202501838,train,6,3,0,3,48a033e31ff2b4c61f7cb3e836f0aea62cce261428d22d90ee2e941dfc9a9aef
10.1002/aenm.202405760,train,16,8,7,1,b67105f751aa015458dbb12aba1cfb399e5ce6215959b6388de287c4fbbc7997
10.1002/anie.202217581,train,1,1,0,0,1e8de57b36636e42ac5430d9ada0e65101c092ef056f5f96819fbc949422f8e4
10.1002/chin.199345017,train,1,0,0,1,cd3ebaf1ab141a7d2d94ea9d1858b6140ac180878ae30390a65470fae75536aa
10.1002/pssa.201001117,train,3,1,1,1,1988805c59e248b0bff2e845a4f73f3947f6fe29c98b2902e3c20d4f0768f3a3
10.1002/smll.202407418,train,6,2,1,3,479021b6b72fd7b291f7370752ff9550a0547cf9ae3dcf46da2c75d49d6ba1aa
10.1002/smll.202505926,train,18,10,4,4,af3fe83599d0814071030b13e1604bc8b96ecb09ab853d88d5fb30feb7fd8a4c
10.1002/smll.74036,train,21,0,21,0,0164c4adf4c9a5c73456e6496e76dfc97704879b15e240f02279c6461dfbf830
10.1006/jssc.1995.1140,train,1,0,0,1,7f8a255362a4797463968c9166f1f5cc39c931ef062988272f701cbf2ec4cebd
10.1006/jssc.2002.9701,train,36,3,5,28,8d10cee0b514f5dc4a6f07f3eccf945a6b69e71aba2c0f2c4a4fddc841f96637
10.1007/s10008-012-1780-x,train,1,1,0,0,df28399da9ce806e648949b9ec47a797af54e7eb7d1032f2f1ce1257d675aa69
10.1007/s10008-023-05612-9,train,55,32,13,10,cc6cde0f86e8f98b42213543c577d21e3368df1ab0a514daaa50fefb14edaba8
10.1007/s10854-025-14581-w,train,3,0,3,0,264e2a3061ec68f57169a878b1c5922d9895e7406ff52f9821df2d9fc9905bad
10.1007/s11164-013-1348-0,train,1,1,0,0,a38fbd6d88e934efb0696a30b59861efb6dd5caba07fef2d8420024244e4bc2a
10.1007/s11581-006-0011-9,train,7,4,1,2,b6e2d45ea4f3bd98afa9ae7922dc4540b685b50b0cd20eba98de9fdc54a0e919
10.1007/s11581-007-0097-8,validation,28,0,0,28,5d78024498f1fe85eb8f59a6b543f5e6b3c6060bde4f47b3784e037a1bab40a7
10.1007/s12039-011-0068-5,train,3,0,0,3,4e2d905272159e3f309e9901f79b81eea37341577343964c19f8cec6dd084ea7
10.1016/0025-5408(76)90169-0,train,1,0,0,1,74eadc84d39217529de47be8a6e5493a6c2e325e4e2c78517591bec053429d18
10.1016/0025-5408(89)90053-6,train,1,0,0,1,0896c26c521ed024dfaaea7a71258c2fc31ca7cea3fb652fde4ea2af5f74c161
10.1016/0167-2738(81)90021-7,train,1,0,0,1,4f3465441e3d492ec860eb76832d7c8b73a093488ae138393ab745466bfac2d0
10.1016/0167-2738(83)90223-0,train,3,0,0,3,514c2abb5b765186bab0482b7ec7582bfc5d523d093505ee7d7d1ad8a4aae9f4
10.1016/0167-2738(86)90179-7,validation,28,6,11,11,1cedb355d5c9d4ab69216d34e46006f6dabbc16038243a0ecbe93b2db2085ec7
10.1016/0167-2738(93)90387-i,train,105,12,4,89,c4391917701d418b0b88ddfde04ba321d20e45ba080c035106fbf3548d31cb59
10.1016/0167-2738(94)90310-7,train,3,0,0,3,374571f11a22642b04047e87e8c28081b54c4e31378aa92820cc3c9fc3fbdfcb
10.1016/j.cej.2021.130630,train,1,0,1,0,584ab17e89caa350295f6a5b309e638cc733ab5bd3429fd5860df7dbf1256978
10.1016/j.cej.2022.140509,train,1,0,1,0,db5fa026eb349e3d3d7b890b1d15766a4551125e0c8f446137c1cc6c3a490b9d
10.1016/j.ensm.2024.103444,train,21,12,9,0,53e2760346647983e2d5d893199625ecc9474bca3d48f7b783d52f83db755aee
10.1016/j.est.2024.111700,train,1,1,0,0,714e148faf5b170b11f5c36fa4ad4b41ee20ec07957ad1182d5f71fdbace2bc5
10.1016/j.jallcom.2017.05.278,train,3,3,0,0,a9d0b53d356488ee23fc5efd4114fcb3e3a5a14ce46b5e5950a7b58add2e593d
10.1016/j.jeurceramsoc.2014.11.023,train,6,3,2,1,d7012b7f310cd5c2e44656fd9c4b86b61a358369f7fcc47ef3752c979c0ef1fe
10.1016/j.jpowsour.2011.05.031,train,15,0,0,15,a17df0c6ee24ac4a732eee9f41249ed38d7b9d018e6d2fe232e2825679cbf41c
10.1016/j.jpowsour.2012.01.131,train,3,0,2,1,bc79788da1a785d17ec1669ab53f69abdcd8c569637d47c0855775a6205b1330
10.1016/j.jpowsour.2013.03.166,train,1,0,1,0,3567476a661e1c03c8558a9ed3cc744af5690df5776fef3fc4d265e85464cbc7
10.1016/j.jssc.2005.12.025,train,1,0,0,1,af7c956113c564268cd311a306a36d1622258ef797526fbb89829eb46b3ce97b
10.1016/j.materresbull.2007.10.035,train,1,0,0,1,c7d21c9905aa8a0a4e3cfcef1620a064d2e13b027c06dcad7cf8daf5a4b4e729
10.1016/j.mseb.2004.07.003,train,1,1,0,0,4afe2f713682cdbc55e18a9ee4b1ecfc618d74e5e1475f75f6108ed06755c95b
10.1016/j.mseb.2007.07.009,train,1,0,0,1,0adcc147af024d956456786772a452c041172958f7b6a4f560da2cb6d72ddc3d
10.1016/j.physb.2011.11.006,train,2,0,0,2,2b37afb1f2896046d3c36b9106d686426daeded4cf51560841c91f63ed6e8610
10.1016/j.ssi.2004.05.010,train,2,0,0,2,14a105467e0f138a52a873c727ed24143115ce846241906d5209aec19871f984
10.1016/j.ssi.2008.01.047,train,1,0,0,1,a4c707d0cb608f7129757912c8788a860ca4546c35d83150881bd838a9d23cab
10.1016/j.ssi.2008.10.022,train,1,0,0,1,a18e0c8d74809783e1d5ae67ee759a39f3d8e93118f87703dbc4e021b47aa17c
10.1016/j.ssi.2010.06.003,train,15,0,0,15,d00d199d2c3c078efccfda301443b683c0d9a2b186ce467bf4d9d81a4076c437
10.1016/j.ssi.2012.03.045,train,10,5,4,1,c34ea666361a54e9ab1d6ba5f7afcb089b19cfde6e306fc119a94dbfb68d3982
10.1016/j.ssi.2012.05.011,train,2,0,1,1,a5848a84f6f9c034542438d99e26911f7783492450d8d92b34e5ad9bb47747a9
10.1016/j.ssi.2014.07.018,train,78,26,47,5,b9af878c67845c8a4a925a74880533fd109ed373955ff95e7a3cab34cb6e072c
10.1016/j.ssi.2015.09.001,train,1,0,0,1,3b290dfa264dab5469a0cabcfd98560b8a98e6e4cce10fff5d92135015007f9d
10.1016/j.ssi.2015.10.016,train,3,0,0,3,eefc76487db297fe36f43f8604e89dc63e104a0e3080e312a1001f25699da22d
10.1016/j.ssi.2017.01.014,train,15,7,7,1,b7762721b000bf5e0da06977e0d7b15afb516a22eb5e7f50a6944c5b8ee9ff8b
10.1016/s0167-2738(00)00761-x,train,4,3,0,1,500f64029b82d51f35135f927192473cd2d132d01503166adbd2dfb01c4ed1da
10.1016/s0167-2738(02)00007-3,train,1,0,0,1,f93994174d4a02fe80929eb4bcb512539e0a36f6bd53c527069ca5c2d0f1d641
10.1016/s0167-2738(96)00565-6,train,28,0,0,28,8feb77bcbd91364067b06a3b103487e7aa0b2acfd2c26e3265b3dab11eee867d
10.1016/s0167-2738(96)00592-9,train,1,0,0,1,43843a796c0f6a11ead462390e10694275ce53c0efeb36dc4f49ac6a9e562a74
10.1016/s0167-2738(98)00070-8,train,8,2,3,3,622b7f8e028fb1fea9b23083be7230b3281ca8c8fe325e254321246d542702fd
10.1016/s0167-2738(98)00414-7,train,3,0,0,3,434ab68276c7040da8bcd7877206c8c9d330a0db9a4d784c0ea83c6d8467885c
10.1016/s0378-7753(97)02645-1,train,1,0,0,1,2b13ac5c43b4c1173ae30ee80f6d34ffe613a9aeb303014827a7979f5c47eef1
10.1016/s0955-2219(99)00055-2,train,21,3,8,10,55b882a430703c98e79f0bbf05ea14b660fb91c15a91c7a405d0fba09b5bf9ca
10.1016/s1003-6326(25)66819-1,train,1,1,0,0,e2a781dadae349575f7e618c9c26d191e88ed083f7bb63d4224b6ca70c751a4b
10.1021/acs.chemmater.0c04150,train,55,0,0,55,a18963e2d44b48ab44153a0d251b438281b0fd2fea2dba8bcb91ded80a293dab
10.1021/acs.chemmater.5c00627,train,5,3,2,0,27acbe1f6f38ee7d74d4261b5ba472a0f42a2c88bb8f97148630c2ebbe9f6d62
10.1021/acs.chemmater.6b02516,train,1,0,1,0,eefe11f2ce2d7e4aaae663eafa2b32ce5849070307c0bf938170510e75dab1f7
10.1021/acs.chemmater.7b00886,train,2,1,1,0,9b8d0772e9fc94e999b9165eaf442549f1aefaf8394c46eb395540f24ec3c290
10.1021/acs.chemmater.7b05108,train,3,0,2,1,82c78f447222f40cc6c155c68ad895ba34e905f50c0d0b6b264ea9da8d25a9a9
10.1021/acs.chemmater.7b05139,train,1,0,0,1,0bde5379081aee03293cc0b2553e21471f161edd74d2a22e432b382d1cacae83
10.1021/acs.chemmater.8b00266,train,6,3,3,0,c94f20bac9baf6a0248c23e3114371418196d2265ff55fe49e338cf044cfa5bd
10.1021/acs.chemmater.8b01504,train,105,0,0,105,0cd8b2af7f0c371f09fa5e653d976d3d0ab140b5ab368c24ecc1137db8608549
10.1021/acs.chemmater.8b02759,train,2,0,0,2,e3bc4db271d63cde6881bb2d87c96db6a88b365056e11bfeff23646d51e7c40b
10.1021/acs.chemmater.8b03175,train,1,0,0,1,a5576505bfe96b39d42eb9767aab85214a5fce07ce0f949d4b20f9e95d4fb5fe
10.1021/acs.chemmater.9b01926,train,1,0,0,1,7e107412404eb4dce658fbbf92430375e0d6c9758871973fb5cc7e6b7e37c3bc
10.1021/acs.energyfuels.6c01704,train,10,9,1,0,acac5cf6076b54759ac5b640d0dd6c9a14c08583df44b5dd6117bf64b80c85b2
10.1021/acs.inorgchem.5b01895,train,4,0,1,3,60950570d5bf1ba98e204c9f1ebde231cba30e07db2f3f536c06bb97f6ae394a
10.1021/acs.inorgchem.7b00816,train,15,0,0,15,5d4b61d7ad01db63d5ff17102cc2a81a165b244652956ad429ba0aca52731134
10.1021/acs.inorgchem.8b02443,validation,55,29,19,7,013d65097109dbbfe17bf87df413c75eff707ac17b17efe5103fd094bf53424a
10.1021/acs.jpcc.5c05412,train,4,0,1,3,8922e45301080d2977ba49a87c7af03c0105d5d43ea9643d563989ae2fb39ffa
10.1021/acs.jpclett.5c00947,train,105,39,51,15,9e7bd630bb3a2038b674d51c9429886ed2093e1d386325210456aeacf715d106
10.1021/acs.nanolett.0c01156,train,1,0,1,0,4f578c1771a9037b7a064bb3f67a6e0bfe298645266ad29c3a26bebc8b99b50f
10.1021/acsaem.6c01288,train,66,38,18,10,4c3ba0bab3e49f39378bd1f33542ceebae59cdf9c040121f2c95e3f32b028d07
10.1021/acsami.2c21022,train,1,0,1,0,b19a7da362d8564154c34d3ad32d9b84a92a91de412aac31021c3a6be00ea893
10.1021/acsami.4c01352,train,15,1,14,0,925441a85769ffd99f8667b1ec1c0603bf1d22a3a0c1fd4f43bc0ba04ccea8ee
10.1021/acsami.6b14402,train,3,0,0,3,8dcfe0b1fc9ba7a5cea02f354f25086ba81262f0fe1c3ac1a2a8580d2276b2c4
10.1021/acsami.8b00842,train,28,8,9,11,681201855d8595ee7e8d4dba37b797df71f1c4b8f0c7e5a5d3d03657c6752e7b
10.1021/acsenergylett.9b02599,train,120,30,76,14,8b0c5548fde8f6e65539793c8c8342dbf376acdbbdaff6cdf882ea2491211be7
10.1021/acsmaterialslett.1c00142,train,3,0,2,1,e1d38b38c982f810dae42272b28c1167548f8e40ee8cf2720e7a1ea732ad648a
10.1021/acsnano.4c16514,validation,36,12,16,8,119977eeedd6c7e39e3ae348622f1237e569f6c20efe93513d2dea6540221727
10.1021/am4060194,validation,6,0,0,6,11bd79064c8ef2e04cda419d4f67e3fcb33891640651aa0c2ab866952f138a4c
10.1021/am503731h,validation,6,2,1,3,1d62114f9e525478d4fbd7879e4116e470b7904a998a9c5c7d3f9c18d6764726
10.1021/cm001207u,train,6,0,3,3,28c9016ec23a63e4a4ef93b82b1f296c06a96fe2c2003ea102ab19ade0f42760
10.1021/cm020609u,validation,5,0,0,5,105e401e68e2b21a2ed1b9e6623710e4dc61a6dd6515a4737a3a8a111e7c00de
10.1021/cm970078n,train,1,0,0,1,b1d74f39899df1b1e3762d45d24e9956371ce83abd9b022db20f58056b0383b1
10.1021/ic030208w,train,1,0,0,1,da745a62064e0eb223c28bccf0a29222365c8915516a0d9d6ab3133f51edf328
10.1021/ic400577v,train,1,1,0,0,0c84e0eed80c0e446a8eb60fa930ca94485d969df44796c45d8f177bd79fc743
10.1021/ja308741y,train,1,1,0,0,f9371b770b98ad842a4d6d123ba5f1b270bc7ea0ec2375b440fa5ca29316b7f9
10.1021/jacs.0c10735,train,6,3,3,0,4cfe244b731219373b0cd6d984bd00f2a256fd81c8a7caa8774b64fc40269826
10.1021/jacs.5b04444,train,1,0,0,1,6ef0a89fb677166e48c783cc3362876edda69666e3bd29b2f27c0bbe8303855a
10.1021/jacs.5c11480,train,3,1,2,0,2ca1e5c76f14d75479c3bd9b66bdb74a800190d52e3c84a921a156af6778ff05
10.1021/jacs.7b06327,train,36,19,13,4,ba9c8b8930ca8370ac428f0979eab3d5c9e56908ea06f24b5e07153670355098
10.1021/jacs.8b10282,train,55,9,40,6,d30e91b9bf7cec436876c9523e8fa2cc7214dbee8534034a0eb595970e9167da
10.1021/jp304737x,train,5,1,0,4,4389fb08a00f681da9cd6b05ae57d567f8da041560d7ae4a28b4665968727323
10.1023/a:1026135806929,train,1,0,0,1,ac5edc8aedd7589d93c7cdb4da032e242638d43d6391188e52fbe2462e954a10
10.1038/nenergy.2016.30,train,1,1,0,0,4a9c811613818e929bd3d760838c88b765fe6bd31584c06bd253c10009a3008c
10.1038/s41467-023-39197-8,train,21,15,5,1,c9d0c2032858fb9a08f2e23c25a2551d2139b4b3eb5ba8047214de21e613f806
10.1038/s41467-024-45864-1,train,1,0,1,0,aeb9ac0fb8cd1954dc6937e74707b617c3e32f543785fdb46e54322a41916fe7
10.1038/s41467-025-68210-5,validation,24,9,10,5,014144fbaa6d6b861445bcd825fdf034c1c10e77f1e46a7fe1cb15478fab9891
10.1038/srep18053,train,1,0,1,0,f94d864ec62175274895dcbdf413001f9d3528224a98fe93f373175d7e46e5df
10.1039/a807007e,train,1,0,0,1,991f14044399ca8b25e86871cc9f7699aceb3dfac20b769372818f70a7947347
10.1039/b301189e,train,1,0,0,1,a4da17b47a7dd0578a66e1812fad6a14866fd8f9fcf213fc7d41fa134a0f2959
10.1039/c2jm31413d,validation,21,8,10,3,43bd5295b3003cd6b5013194fcc8a2fb2d0f0a4f4de45b79173b99e1d442c834
10.1039/c3cp50991e,train,4,3,1,0,864e220f0745d0c747bcb790258017dd2a8934624abdbf983363a4b11d853814
10.1039/c4fd00143e,train,45,13,30,2,c3baefa375af74cdb0447a57aecabe2e1b4db7fe67e1b3005aa11b329eecee44
10.1039/c4ta05231e,validation,3,1,2,0,103e682cc1bfeba611b7174e0ead3732d25d90efa133ffcf2b31445d9c45cef4
10.1039/c7ta08581h,train,78,62,6,10,2ca2051b2ec4c2504e25f1a3124ca1982a833ec7aaf64d636f2bbd5f67eebea8
10.1039/d0ee01017k,train,1,1,0,0,758e8eb838386bb5f6801ffd0b235f7eb9c4988ad345004024f40943c88794fd
10.1039/d1ta06338c,train,3,2,1,0,38f4541417e89da5d748e4c13d3d635aaabf86ac4aea4f9a05661d1cc90d2830
10.1039/d2ta01462a,train,6,0,0,6,aaa50b0c66a0bfa822e5905b9367b9dcc14cf56a0c3ac351f31aa0bbfe417e99
10.1039/d5ta05447h,train,6,5,1,0,bbd69e6e9e1f9ce6f8472ca5616e873a39605324df715020344b46f736d2214c
10.1063/1.2357843,train,3,0,0,3,ef1fa59bb03dd7584b73d04eda97cee923a73a4f33c96fa5f3650e2cd9923c60
10.1063/1.3356981,train,1,0,0,1,a9f630dba16eb539bbe5d1f91cb2c85de3c26a3013829f6ebaea88589d9eec48
10.1107/s2052520615022283,train,1,0,1,0,d347f73a89c547881d86eec1a0b0f1a60ac3effe7756bedf95fd834dd6bc4cd3
10.1111/j.1551-2916.2005.00060.x,train,10,0,0,10,220f80745405dceafcc9c005bc3f3a0a63e6ba6373634f685aca9ec7b529bf86
10.1126/sciadv.abh1896,train,3,1,2,0,23e5516a48d6d35833fc8fed1263c15422abc942b05dc6d09f4b2533d8c8e3e2
10.1134/s002016851103006x,train,6,0,0,6,a355313a8f9ccb2bdb0b86c1c3355c49f039d858a343b015044b6fb815bc4850
10.1149/1.1379028,train,6,5,1,0,38d2f1b5921dfe9796d32d234d8497d107a0441f7f4dcde9b48fb88f7799772c
10.1149/1.2086597,train,435,151,178,106,6aabed1fbfedb5b88a48a34e9bc52ed6077bc2c0eb5d5c594d3c593d1bb645f4
10.1149/1.2096693,train,1,0,0,1,9fab33cc0a78184cf852f28392aea52864bf1e3e417a712cbf48dd6778d2efd6
10.1149/2.024205esl,train,36,28,0,8,ebb5d53c7ed2e166422b7b773e9894c94d613510d1d7ad9e5ee4d4401203a9cf
10.3389/fenrg.2016.00028,train,10,5,2,3,fe915bcc7f77428a999c6ed036e90a5696dccddb7aec43b1cc5804bde7dd5995

File: data/trend/data-trend-v1-pairs.csv (part 2 of 8)
group_id,pair_id,化学式_a,化学式_b,电导率_a,电导率_b,电导率变化值,温度,合成方法,family,doi
trgrp_0035,trpair_000285,Li1.4In0.4Hf1.6(PO4)3,Li1.3In0.3Hf1.7(PO4)3,0.000142,0.000142,0.0,RT,unknow,nasicon,10.1016/0167-2738(93)90387-i
trgrp_0035,trpair_000286,Li1.4In0.4Hf1.6(PO4)3,Li1.3Lu0.3Hf1.7(PO4)3,0.000142,3.56e-05,-0.00010640000000000001,RT,unknow,nasicon,10.1016/0167-2738(93)90387-i
trgrp_0035,trpair_000287,Li1.4In0.4Hf1.6(PO4)3,Li1.3Sc0.3Hf1.7(PO4)3,0.000142,8.32e-05,-5.8800000000000006e-05,RT,unknow,nasicon,10.1016/0167-2738(93)90387-i
trgrp_0035,trpair_000288,Li1.4In0.4Hf1.6(PO4)3,Li1.3Y0.3Hf1.7(PO4)3,0.000142,3.19e-05,-0.0001101,RT,unknow,nasicon,10.1016/0167-2738(93)90387-i
trgrp_0035,trpair_000289,Li1.4In0.4Hf1.6(PO4)3,Li1.2Lu0.2Hf1.8(PO4)3,0.000142,9.79e-05,-4.4100000000000015e-05,RT,unknow,nasicon,10.1016/0167-2738(93)90387-i
trgrp_0035,trpair_000290,Li1.4In0.4Hf1.6(PO4)3,Li1.1In0.1Hf1.9(PO4)3,0.000142,5.13e-05,-9.070000000000001e-05,RT,unknow,nasicon,10.1016/0167-2738(93)90387-i
trgrp_0035,trpair_000291,Li1.4In0.4Hf1.6(PO4)3,Li1.1Lu0.1Hf1.9(PO4)3,0.000142,5.88e-05,-8.320000000000002e-05,RT,unknow,nasicon,10.1016/0167-2738(93)90387-i
trgrp_0035,trpair_000292,Li1.4In0.4Hf1.6(PO4)3,Li1.1Sc0.1Hf1.9(PO4)3,0.000142,2.45e-05,-0.00011750000000000001,RT,unknow,nasicon,10.1016/0167-2738(93)90387-i
trgrp_0035,trpair_000293,Li1.4In0.4Hf1.6(PO4)3,LiHf2(PO4)3,0.000142,6.85e-07,-0.000141315,RT,unknow,nasicon,10.1016/0167-2738(93)90387-i
trgrp_0035,trpair_000294,Li1.4Lu0.4Hf1.6(PO4)3,Li1.4Y0.4Hf1.6(PO4)3,2.06e-05,2.09e-05,3.000000000000005e-07,RT,unknow,nasicon,10.1016/0167-2738(93)90387-i
trgrp_0035,trpair_000295,Li1.4Lu0.4Hf1.6(PO4)3,Li1.3In0.3Hf1.7(PO4)3,2.06e-05,0.000142,0.00012140000000000001,RT,unknow,nasicon,10.1016/0167-2738(93)90387-i
trgrp_0035,trpair_000296,Li1.4Lu0.4Hf1.6(PO4)3,Li1.3Lu0.3Hf1.7(PO4)3,2.06e-05,3.56e-05,1.4999999999999999e-05,RT,unknow,nasicon,10.1016/0167-2738(93)90387-i
trgrp_0035,trpair_000297,Li1.4Lu0.4Hf1.6(PO4)3,Li1.3Sc0.3Hf1.7(PO4)3,2.06e-05,8.32e-05,6.26e-05,RT,unknow,nasicon,10.1016/0167-2738(93)90387-i
trgrp_0035,trpair_000298,Li1.4Lu0.4Hf1.6(PO4)3,Li1.3Y0.3Hf1.7(PO4)3,2.06e-05,3.19e-05,1.1300000000000004e-05,RT,unknow,nasicon,10.1016/0167-2738(93)90387-i
trgrp_0035,trpair_000299,Li1.4Lu0.4Hf1.6(PO4)3,Li1.2Lu0.2Hf1.8(PO4)3,2.06e-05,9.79e-05,7.73e-05,RT,unknow,nasicon,10.1016/0167-2738(93)90387-i
trgrp_0035,trpair_000300,Li1.4Lu0.4Hf1.6(PO4)3,Li1.1In0.1Hf1.9(PO4)3,2.06e-05,5.13e-05,3.07e-05,RT,unknow,nasicon,10.1016/0167-2738(93)90387-i
trgrp_0035,trpair_000301,Li1.4Lu0.4Hf1.6(PO4)3,Li1.1Lu0.1Hf1.9(PO4)3,2.06e-05,5.88e-05,3.82e-05,RT,unknow,nasicon,10.1016/0167-2738(93)90387-i
trgrp_0035,trpair_000302,Li1.4Lu0.4Hf1.6(PO4)3,Li1.1Sc0.1Hf1.9(PO4)3,2.06e-05,2.45e-05,3.9e-06,RT,unknow,nasicon,10.1016/0167-2738(93)90387-i
trgrp_0035,trpair_000303,Li1.4Lu0.4Hf1.6(PO4)3,LiHf2(PO4)3,2.06e-05,6.85e-07,-1.9914999999999998e-05,RT,unknow,nasicon,10.1016/0167-2738(93)90387-i
trgrp_0035,trpair_000304,Li1.4Y0.4Hf1.6(PO4)3,Li1.3In0.3Hf1.7(PO4)3,2.09e-05,0.000142,0.00012110000000000002,RT,unknow,nasicon,10.1016/0167-2738(93)90387-i
trgrp_0035,trpair_000305,Li1.4Y0.4Hf1.6(PO4)3,Li1.3Lu0.3Hf1.7(PO4)3,2.09e-05,3.56e-05,1.4699999999999998e-05,RT,unknow,nasicon,10.1016/0167-2738(93)90387-i
trgrp_0035,trpair_000306,Li1.4Y0.4Hf1.6(PO4)3,Li1.3Sc0.3Hf1.7(PO4)3,2.09e-05,8.32e-05,6.23e-05,RT,unknow,nasicon,10.1016/0167-2738(93)90387-i
trgrp_0035,trpair_000307,Li1.4Y0.4Hf1.6(PO4)3,Li1.3Y0.3Hf1.7(PO4)3,2.09e-05,3.19e-05,1.1000000000000003e-05,RT,unknow,nasicon,10.1016/0167-2738(93)90387-i
trgrp_0035,trpair_000308,Li1.4Y0.4Hf1.6(PO4)3,Li1.2Lu0.2Hf1.8(PO4)3,2.09e-05,9.79e-05,7.7e-05,RT,unknow,nasicon,10.1016/0167-2738(93)90387-i
trgrp_0035,trpair_000309,Li1.4Y0.4Hf1.6(PO4)3,Li1.1In0.1Hf1.9(PO4)3,2.09e-05,5.13e-05,3.04e-05,RT,unknow,nasicon,10.1016/0167-2738(93)90387-i
trgrp_0035,trpair_000310,Li1.4Y0.4Hf1.6(PO4)3,Li1.1Lu0.1Hf1.9(PO4)3,2.09e-05,5.88e-05,3.79e-05,RT,unknow,nasicon,10.1016/0167-2738(93)90387-i
trgrp_0035,trpair_000311,Li1.4Y0.4Hf1.6(PO4)3,Li1.1Sc0.1Hf1.9(PO4)3,2.09e-05,2.45e-05,3.5999999999999994e-06,RT,unknow,nasicon,10.1016/0167-2738(93)90387-i
trgrp_0035,trpair_000312,Li1.4Y0.4Hf1.6(PO4)3,LiHf2(PO4)3,2.09e-05,6.85e-07,-2.0215e-05,RT,unknow,nasicon,10.1016/0167-2738(93)90387-i
trgrp_0035,trpair_000313,Li1.3In0.3Hf1.7(PO4)3,Li1.3Lu0.3Hf1.7(PO4)3,0.000142,3.56e-05,-0.00010640000000000001,RT,unknow,nasicon,10.1016/0167-2738(93)90387-i
trgrp_0035,trpair_000314,Li1.3In0.3Hf1.7(PO4)3,Li1.3Sc0.3Hf1.7(PO4)3,0.000142,8.32e-05,-5.8800000000000006e-05,RT,unknow,nasicon,10.1016/0167-2738(93)90387-i
trgrp_0035,trpair_000315,Li1.3In0.3Hf1.7(PO4)3,Li1.3Y0.3Hf1.7(PO4)3,0.000142,3.19e-05,-0.0001101,RT,unknow,nasicon,10.1016/0167-2738(93)90387-i
trgrp_0035,trpair_000316,Li1.3In0.3Hf1.7(PO4)3,Li1.2Lu0.2Hf1.8(PO4)3,0.000142,9.79e-05,-4.4100000000000015e-05,RT,unknow,nasicon,10.1016/0167-2738(93)90387-i
trgrp_0035,trpair_000317,Li1.3In0.3Hf1.7(PO4)3,Li1.1In0.1Hf1.9(PO4)3,0.000142,5.13e-05,-9.070000000000001e-05,RT,unknow,nasicon,10.1016/0167-2738(93)90387-i
trgrp_0035,trpair_000318,Li1.3In0.3Hf1.7(PO4)3,Li1.1Lu0.1Hf1.9(PO4)3,0.000142,5.88e-05,-8.320000000000002e-05,RT,unknow,nasicon,10.1016/0167-2738(93)90387-i
trgrp_0035,trpair_000319,Li1.3In0.3Hf1.7(PO4)3,Li1.1Sc0.1Hf1.9(PO4)3,0.000142,2.45e-05,-0.00011750000000000001,RT,unknow,nasicon,10.1016/0167-2738(93)90387-i
trgrp_0035,trpair_000320,Li1.3In0.3Hf1.7(PO4)3,LiHf2(PO4)3,0.000142,6.85e-07,-0.000141315,RT,unknow,nasicon,10.1016/0167-2738(93)90387-i
trgrp_0035,trpair_000321,Li1.3Lu0.3Hf1.7(PO4)3,Li1.3Sc0.3Hf1.7(PO4)3,3.56e-05,8.32e-05,4.7600000000000005e-05,RT,unknow,nasicon,10.1016/0167-2738(93)90387-i
trgrp_0035,trpair_000322,Li1.3Lu0.3Hf1.7(PO4)3,Li1.3Y0.3Hf1.7(PO4)3,3.56e-05,3.19e-05,-3.699999999999995e-06,RT,unknow,nasicon,10.1016/0167-2738(93)90387-i
trgrp_0035,trpair_000323,Li1.3Lu0.3Hf1.7(PO4)3,Li1.2Lu0.2Hf1.8(PO4)3,3.56e-05,9.79e-05,6.23e-05,RT,unknow,nasicon,10.1016/0167-2738(93)90387-i
trgrp_0035,trpair_000324,Li1.3Lu0.3Hf1.7(PO4)3,Li1.1In0.1Hf1.9(PO4)3,3.56e-05,5.13e-05,1.5700000000000002e-05,RT,unknow,nasicon,10.1016/0167-2738(93)90387-i
trgrp_0035,trpair_000325,Li1.3Lu0.3Hf1.7(PO4)3,Li1.1Lu0.1Hf1.9(PO4)3,3.56e-05,5.88e-05,2.32e-05,RT,unknow,nasicon,10.1016/0167-2738(93)90387-i
trgrp_0035,trpair_000326,Li1.3Lu0.3Hf1.7(PO4)3,Li1.1Sc0.1Hf1.9(PO4)3,3.56e-05,2.45e-05,-1.1099999999999999e-05,RT,unknow,nasicon,10.1016/0167-2738(93)90387-i
trgrp_0035,trpair_000327,Li1.3Lu0.3Hf1.7(PO4)3,LiHf2(PO4)3,3.56e-05,6.85e-07,-3.4915e-05,RT,unknow,nasicon,10.1016/0167-2738(93)90387-i
trgrp_0035,trpair_000328,Li1.3Sc0.3Hf1.7(PO4)3,Li1.3Y0.3Hf1.7(PO4)3,8.32e-05,3.19e-05,-5.13e-05,RT,unknow,nasicon,10.1016/0167-2738(93)90387-i
trgrp_0035,trpair_000329,Li1.3Sc0.3Hf1.7(PO4)3,Li1.2Lu0.2Hf1.8(PO4)3,8.32e-05,9.79e-05,1.4699999999999991e-05,RT,unknow,nasicon,10.1016/0167-2738(93)90387-i
trgrp_0035,trpair_000330,Li1.3Sc0.3Hf1.7(PO4)3,Li1.1In0.1Hf1.9(PO4)3,8.32e-05,5.13e-05,-3.19e-05,RT,unknow,nasicon,10.1016/0167-2738(93)90387-i
trgrp_0035,trpair_000331,Li1.3Sc0.3Hf1.7(PO4)3,Li1.1Lu0.1Hf1.9(PO4)3,8.32e-05,5.88e-05,-2.4400000000000004e-05,RT,unknow,nasicon,10.1016/0167-2738(93)90387-i
trgrp_0035,trpair_000332,Li1.3Sc0.3Hf1.7(PO4)3,Li1.1Sc0.1Hf1.9(PO4)3,8.32e-05,2.45e-05,-5.8700000000000004e-05,RT,unknow,nasicon,10.1016/0167-2738(93)90387-i
trgrp_0035,trpair_000333,Li1.3Sc0.3Hf1.7(PO4)3,LiHf2(PO4)3,8.32e-05,6.85e-07,-8.2515e-05,RT,unknow,nasicon,10.1016/0167-2738(93)90387-i
trgrp_0035,trpair_000334,Li1.3Y0.3Hf1.7(PO4)3,Li1.2Lu0.2Hf1.8(PO4)3,3.19e-05,9.79e-05,6.599999999999999e-05,RT,unknow,nasicon,10.1016/0167-2738(93)90387-i
trgrp_0035,trpair_000335,Li1.3Y0.3Hf1.7(PO4)3,Li1.1In0.1Hf1.9(PO4)3,3.19e-05,5.13e-05,1.9399999999999997e-05,RT,unknow,nasicon,10.1016/0167-2738(93)90387-i
trgrp_0035,trpair_000336,Li1.3Y0.3Hf1.7(PO4)3,Li1.1Lu0.1Hf1.9(PO4)3,3.19e-05,5.88e-05,2.6899999999999997e-05,RT,unknow,nasicon,10.1016/0167-2738(93)90387-i
trgrp_0035,trpair_000337,Li1.3Y0.3Hf1.7(PO4)3,Li1.1Sc0.1Hf1.9(PO4)3,3.19e-05,2.45e-05,-7.400000000000004e-06,RT,unknow,nasicon,10.1016/0167-2738(93)90387-i
trgrp_0035,trpair_000338,Li1.3Y0.3Hf1.7(PO4)3,LiHf2(PO4)3,3.19e-05,6.85e-07,-3.1215000000000005e-05,RT,unknow,nasicon,10.1016/0167-2738(93)90387-i
trgrp_0035,trpair_000339,Li1.2Lu0.2Hf1.8(PO4)3,Li1.1In0.1Hf1.9(PO4)3,9.79e-05,5.13e-05,-4.6599999999999994e-05,RT,unknow,nasicon,10.1016/0167-2738(93)90387-i
trgrp_0035,trpair_000340,Li1.2Lu0.2Hf1.8(PO4)3,Li1.1Lu0.1Hf1.9(PO4)3,9.79e-05,5.88e-05,-3.9099999999999995e-05,RT,unknow,nasicon,10.1016/0167-2738(93)90387-i
trgrp_0035,trpair_000341,Li1.2Lu0.2Hf1.8(PO4)3,Li1.1Sc0.1Hf1.9(PO4)3,9.79e-05,2.45e-05,-7.34e-05,RT,unknow,nasicon,10.1016/0167-2738(93)90387-i
trgrp_0035,trpair_000342,Li1.2Lu0.2Hf1.8(PO4)3,LiHf2(PO4)3,9.79e-05,6.85e-07,-9.7215e-05,RT,unknow,nasicon,10.1016/0167-2738(93)90387-i
trgrp_0035,trpair_000343,Li1.1In0.1Hf1.9(PO4)3,Li1.1Lu0.1Hf1.9(PO4)3,5.13e-05,5.88e-05,7.499999999999999e-06,RT,unknow,nasicon,10.1016/0167-2738(93)90387-i
trgrp_0035,trpair_000344,Li1.1In0.1Hf1.9(PO4)3,Li1.1Sc0.1Hf1.9(PO4)3,5.13e-05,2.45e-05,-2.68e-05,RT,unknow,nasicon,10.1016/0167-2738(93)90387-i
trgrp_0035,trpair_000345,Li1.1In0.1Hf1.9(PO4)3,LiHf2(PO4)3,5.13e-05,6.85e-07,-5.0615e-05,RT,unknow,nasicon,10.1016/0167-2738(93)90387-i
trgrp_0035,trpair_000346,Li1.1Lu0.1Hf1.9(PO4)3,Li1.1Sc0.1Hf1.9(PO4)3,5.88e-05,2.45e-05,-3.43e-05,RT,unknow,nasicon,10.1016/0167-2738(93)90387-i
trgrp_0035,trpair_000347,Li1.1Lu0.1Hf1.9(PO4)3,LiHf2(PO4)3,5.88e-05,6.85e-07,-5.8115e-05,RT,unknow,nasicon,10.1016/0167-2738(93)90387-i
trgrp_0035,trpair_000348,Li1.1Sc0.1Hf1.9(PO4)3,LiHf2(PO4)3,2.45e-05,6.85e-07,-2.3814999999999998e-05,RT,unknow,nasicon,10.1016/0167-2738(93)90387-i
trgrp_0036,trpair_000349,Pr0.56Li0.34TiO3.01,Nd0.55Li0.34TiO3,1e-06,8e-08,-9.2e-07,RT,unknow,perovskites,10.1016/0167-2738(94)90310-7
trgrp_0036,trpair_000350,Pr0.56Li0.34TiO3.01,Sm0.52Li0.38TiO2.97,1e-06,2e-07,-8e-07,RT,unknow,perovskites,10.1016/0167-2738(94)90310-7
trgrp_0036,trpair_000351,Nd0.55Li0.34TiO3,Sm0.52Li0.38TiO2.97,8e-08,2e-07,1.2e-07,RT,unknow,perovskites,10.1016/0167-2738(94)90310-7
trgrp_0037,trpair_000352,Li2.6Yb0.6Hf0.4Cl6,Li2.5Y0.5Zr0.5Cl6,0.0015,0.0021,0.0005999999999999998,RT,球磨 + 退火,halides,10.1016/j.cej.2021.130630
trgrp_0040,trpair_000353,Li3ScCl6,Li2.5Sc0.5Zr0.5Cl6,0.00068,0.00223,0.0015500000000000002,25,unknow,halides,10.1016/j.cej.2022.140509
trgrp_0041,trpair_000354,Li2.1Zr0.9Al0.1Cl6,Li2.15Zr0.85Al0.15Cl6,0.00036,0.00065,0.00028999999999999995,RT,unknow,halides,10.1016/j.ensm.2024.103444
trgrp_0041,trpair_000355,Li2.1Zr0.9Al0.1Cl6,Li2.2Zr0.8Al0.2Cl6,0.00036,0.00099,0.0006299999999999999,RT,unknow,halides,10.1016/j.ensm.2024.103444
trgrp_0041,trpair_000356,Li2.1Zr0.9Al0.1Cl6,Li2.25Zr0.75Al0.25Cl6,0.00036,0.00113,0.0007699999999999999,RT,unknow,halides,10.1016/j.ensm.2024.103444
trgrp_0041,trpair_000357,Li2.1Zr0.9Al0.1Cl6,Li2.3Zr0.7Al0.3Cl6,0.00036,0.00087,0.00051,RT,unknow,halides,10.1016/j.ensm.2024.103444
trgrp_0041,trpair_000358,Li2.1Zr0.9Al0.1Cl6,Li2.4Zr0.6Al0.4Cl6,0.00036,0.0005,0.00014,RT,unknow,halides,10.1016/j.ensm.2024.103444
trgrp_0041,trpair_000359,Li2.1Zr0.9Al0.1Cl6,Li2ZrCl6,0.00036,0.00012,-0.00024000000000000003,RT,unknow,halides,10.1016/j.ensm.2024.103444
trgrp_0041,trpair_000360,Li2.15Zr0.85Al0.15Cl6,Li2.2Zr0.8Al0.2Cl6,0.00065,0.00099,0.00034,RT,unknow,halides,10.1016/j.ensm.2024.103444
trgrp_0041,trpair_000361,Li2.15Zr0.85Al0.15Cl6,Li2.25Zr0.75Al0.25Cl6,0.00065,0.00113,0.00047999999999999996,RT,unknow,halides,10.1016/j.ensm.2024.103444
trgrp_0041,trpair_000362,Li2.15Zr0.85Al0.15Cl6,Li2.3Zr0.7Al0.3Cl6,0.00065,0.00087,0.00022000000000000003,RT,unknow,halides,10.1016/j.ensm.2024.103444
trgrp_0041,trpair_000363,Li2.15Zr0.85Al0.15Cl6,Li2.4Zr0.6Al0.4Cl6,0.00065,0.0005,-0.00014999999999999996,RT,unknow,halides,10.1016/j.ensm.2024.103444
trgrp_0041,trpair_000364,Li2.15Zr0.85Al0.15Cl6,Li2ZrCl6,0.00065,0.00012,-0.00053,RT,unknow,halides,10.1016/j.ensm.2024.103444
trgrp_0041,trpair_000365,Li2.2Zr0.8Al0.2Cl6,Li2.25Zr0.75Al0.25Cl6,0.00099,0.00113,0.00013999999999999993,RT,unknow,halides,10.1016/j.ensm.2024.103444
trgrp_0041,trpair_000366,Li2.2Zr0.8Al0.2Cl6,Li2.3Zr0.7Al0.3Cl6,0.00099,0.00087,-0.00011999999999999999,RT,unknow,halides,10.1016/j.ensm.2024.103444
trgrp_0041,trpair_000367,Li2.2Zr0.8Al0.2Cl6,Li2.4Zr0.6Al0.4Cl6,0.00099,0.0005,-0.00049,RT,unknow,halides,10.1016/j.ensm.2024.103444
trgrp_0041,trpair_000368,Li2.2Zr0.8Al0.2Cl6,Li2ZrCl6,0.00099,0.00012,-0.00087,RT,unknow,halides,10.1016/j.ensm.2024.103444
trgrp_0041,trpair_000369,Li2.25Zr0.75Al0.25Cl6,Li2.3Zr0.7Al0.3Cl6,0.00113,0.00087,-0.0002599999999999999,RT,unknow,halides,10.1016/j.ensm.2024.103444
trgrp_0041,trpair_000370,Li2.25Zr0.75Al0.25Cl6,Li2.4Zr0.6Al0.4Cl6,0.00113,0.0005,-0.0006299999999999999,RT,unknow,halides,10.1016/j.ensm.2024.103444
trgrp_0041,trpair_000371,Li2.25Zr0.75Al0.25Cl6,Li2ZrCl6,0.00113,0.00012,-0.0010099999999999998,RT,unknow,halides,10.1016/j.ensm.2024.103444
trgrp_0041,trpair_000372,Li2.3Zr0.7Al0.3Cl6,Li2.4Zr0.6Al0.4Cl6,0.00087,0.0005,-0.00037,RT,unknow,halides,10.1016/j.ensm.2024.103444
trgrp_0041,trpair_000373,Li2.3Zr0.7Al0.3Cl6,Li2ZrCl6,0.00087,0.00012,-0.00075,RT,unknow,halides,10.1016/j.ensm.2024.103444
trgrp_0041,trpair_000374,Li2.4Zr0.6Al0.4Cl6,Li2ZrCl6,0.0005,0.00012,-0.00038,RT,unknow,halides,10.1016/j.ensm.2024.103444
trgrp_0042,trpair_000375,Li3.4ZrCl4.6O1.4,Li2ZrCl6,0.00146,0.000397,-0.001063,RT,unknow,halides,10.1016/j.est.2024.111700
trgrp_0043,trpair_000376,(La0.55Li0.45)(Ti0.9Al0.1)O3,(La0.6Li0.4)(Ti0.8Al0.2)O3,0.00151,0.000568,-0.000942,RT,unknow,perovskites,10.1016/j.jallcom.2017.05.278
trgrp_0043,trpair_000377,(La0.6Li0.4)(Ti0.8Al0.2)O3,(La0.65Li0.35)(Ti0.7Al0.3)O3,0.000568,0.000161,-0.000407,RT,unknow,perovskites,10.1016/j.jallcom.2017.05.278
trgrp_0043,trpair_000378,(La0.65Li0.35)(Ti0.7Al0.3)O3,(La0.7Li0.3)(Ti0.6Al0.4)O3,0.000161,1.04e-07,-0.000160896,RT,unknow,perovskites,10.1016/j.jallcom.2017.05.278
trgrp_0044,trpair_000379,Li1.2Al0.2Ti1.8(PO4)3,Li1.2Al0.2Ge1.8(PO4)3,0.00338,7.94e-05,-0.0033006000000000003,RT,unknow,nasicon,10.1016/j.jeurceramsoc.2014.11.023
trgrp_0044,trpair_000380,Li1.2Al0.2Ti1.8(PO4)3,Li1.4Al0.4Ti1.6(PO4)3,0.00338,0.00338,0.0,RT,unknow,nasicon,10.1016/j.jeurceramsoc.2014.11.023
trgrp_0044,trpair_000381,Li1.2Al0.2Ti1.8(PO4)3,Li1.5Al0.5Ge1.5(PO4)3,0.00338,0.00019,-0.00319,RT,unknow,nasicon,10.1016/j.jeurceramsoc.2014.11.023
trgrp_0044,trpair_000382,Li1.2Al0.2Ge1.8(PO4)3,Li1.4Al0.4Ti1.6(PO4)3,7.94e-05,0.00338,0.0033006000000000003,RT,unknow,nasicon,10.1016/j.jeurceramsoc.2014.11.023
trgrp_0044,trpair_000383,Li1.2Al0.2Ge1.8(PO4)3,Li1.5Al0.5Ge1.5(PO4)3,7.94e-05,0.00019,0.0001106,RT,unknow,nasicon,10.1016/j.jeurceramsoc.2014.11.023
trgrp_0044,trpair_000384,Li1.4Al0.4Ti1.6(PO4)3,Li1.5Al0.5Ge1.5(PO4)3,0.00338,0.00019,-0.00319,RT,unknow,nasicon,10.1016/j.jeurceramsoc.2014.11.023
trgrp_0045,trpair_000385,Li5La3Nb2O12,Li5La3Nb1.95Y0.05O11.95,5.08e-06,1.34e-05,8.320000000000002e-06,RT,unknow,garnet,10.1016/j.jpowsour.2011.05.031
trgrp_0045,trpair_000386,Li5La3Nb2O12,Li5La3Nb1.9Y0.1O11.9,5.08e-06,1.44e-05,9.319999999999999e-06,RT,unknow,garnet,10.1016/j.jpowsour.2011.05.031
trgrp_0045,trpair_000387,Li5La3Nb2O12,Li5La3Nb1.85Y0.15O11.85,5.08e-06,5.71e-06,6.300000000000007e-07,RT,unknow,garnet,10.1016/j.jpowsour.2011.05.031
trgrp_0045,trpair_000388,Li5La3Nb2O12,Li5La3Nb1.8Y0.2O11.8,5.08e-06,9.13e-06,4.050000000000001e-06,RT,unknow,garnet,10.1016/j.jpowsour.2011.05.031
trgrp_0045,trpair_000389,Li5La3Nb2O12,Li5La3Nb1.75Y0.25O11.75,5.08e-06,9.68e-06,4.600000000000001e-06,RT,unknow,garnet,10.1016/j.jpowsour.2011.05.031
trgrp_0045,trpair_000390,Li5La3Nb1.95Y0.05O11.95,Li5La3Nb1.9Y0.1O11.9,1.34e-05,1.44e-05,9.99999999999999e-07,RT,unknow,garnet,10.1016/j.jpowsour.2011.05.031
trgrp_0045,trpair_000391,Li5La3Nb1.95Y0.05O11.95,Li5La3Nb1.85Y0.15O11.85,1.34e-05,5.71e-06,-7.69e-06,RT,unknow,garnet,10.1016/j.jpowsour.2011.05.031
trgrp_0045,trpair_000392,Li5La3Nb1.95Y0.05O11.95,Li5La3Nb1.8Y0.2O11.8,1.34e-05,9.13e-06,-4.27e-06,RT,unknow,garnet,10.1016/j.jpowsour.2011.05.031
trgrp_0045,trpair_000393,Li5La3Nb1.95Y0.05O11.95,Li5La3Nb1.75Y0.25O11.75,1.34e-05,9.68e-06,-3.72e-06,RT,unknow,garnet,10.1016/j.jpowsour.2011.05.031
trgrp_0045,trpair_000394,Li5La3Nb1.9Y0.1O11.9,Li5La3Nb1.85Y0.15O11.85,1.44e-05,5.71e-06,-8.69e-06,RT,unknow,garnet,10.1016/j.jpowsour.2011.05.031
trgrp_0045,trpair_000395,Li5La3Nb1.9Y0.1O11.9,Li5La3Nb1.8Y0.2O11.8,1.44e-05,9.13e-06,-5.269999999999999e-06,RT,unknow,garnet,10.1016/j.jpowsour.2011.05.031
trgrp_0045,trpair_000396,Li5La3Nb1.9Y0.1O11.9,Li5La3Nb1.75Y0.25O11.75,1.44e-05,9.68e-06,-4.719999999999999e-06,RT,unknow,garnet,10.1016/j.jpowsour.2011.05.031
trgrp_0045,trpair_000397,Li5La3Nb1.85Y0.15O11.85,Li5La3Nb1.8Y0.2O11.8,5.71e-06,9.13e-06,3.4200000000000003e-06,RT,unknow,garnet,10.1016/j.jpowsour.2011.05.031
trgrp_0045,trpair_000398,Li5La3Nb1.85Y0.15O11.85,Li5La3Nb1.75Y0.25O11.75,5.71e-06,9.68e-06,3.97e-06,RT,unknow,garnet,10.1016/j.jpowsour.2011.05.031
trgrp_0045,trpair_000399,Li5La3Nb1.8Y0.2O11.8,Li5La3Nb1.75Y0.25O11.75,9.13e-06,9.68e-06,5.499999999999998e-07,RT,unknow,garnet,10.1016/j.jpowsour.2011.05.031
trgrp_0046,trpair_000400,Li6.15La3Zr1.75Ta0.25Ga0.2O12,Li6.15La3Zr1.75Ta0.25Al0.2O12,0.00041,0.00037,-3.9999999999999996e-05,RT,unknow,garnet,10.1016/j.jpowsour.2012.01.131
trgrp_0046,trpair_000401,Li6.15La3Zr1.75Ta0.25Ga0.2O12,Li6.75La3Zr1.75Ta0.25O12,0.00041,0.00087,0.00046,RT,unknow,garnet,10.1016/j.jpowsour.2012.01.131
trgrp_0046,trpair_000402,Li6.15La3Zr1.75Ta0.25Al0.2O12,Li6.75La3Zr1.75Ta0.25O12,0.00037,0.00087,0.0005,RT,unknow,garnet,10.1016/j.jpowsour.2012.01.131
trgrp_0047,trpair_000403,Li6.75La3Zr1.875Te0.125O12,Li6.5La3Zr1.75Te0.25O12,0.00033,0.00102,0.0006900000000000001,RT,unknow,garnet,10.1016/j.jpowsour.2013.03.166
trgrp_0048,trpair_000404,Li5.5La2.75K0.25Nb2O12,Li5.5La3Nb1.75In0.25O12,1.06e-05,2.4e-05,1.34e-05,RT,unknow,garnet,10.1016/j.jssc.2005.12.025
trgrp_0049,trpair_000405,Li6SrLa2Sb2O12,Li5La3Sb2O12,6.3e-06,7.8e-06,1.5e-06,RT,unknow,garnet,10.1016/j.materresbull.2007.10.035
trgrp_0050,trpair_000406,Li0.31La0.63(Ti0.9Co0.1)O3,Li0.19La0.67(Ti0.9Co0.1)O3,0.00026,0.000108,-0.00015199999999999998,RT,unknow,perovskites,10.1016/j.mseb.2004.07.003
trgrp_0051,trpair_000407,Li6La2SrBi2O12,Li5La3Bi2O12,2e-05,1.9e-05,-1.0000000000000006e-06,RT,unknow,garnet,10.1016/j.mseb.2007.07.009
trgrp_0052,trpair_000408,Li(Ti1.4Sn0.6)(PO4)3,Li(Ti0.6Sn1.4)(PO4)3,2.28e-05,9.42e-06,-1.3379999999999999e-05,RT,unknow,nasicon,10.1016/j.physb.2011.11.006
trgrp_0052,trpair_000409,Li(Ti0.6Sn1.4)(PO4)3,Li(Ti0.4Sn1.6)(PO4)3,9.42e-06,3.15e-06,-6.269999999999999e-06,RT,unknow,nasicon,10.1016/j.physb.2011.11.006
trgrp_0053,trpair_000410,La0.62Li0.14(Mg0.5W0.5)O3,La0.63Li0.11(Mg0.5W0.5)O3,1.2e-05,6.8e-06,-5.2e-06,RT,unknow,perovskites,10.1016/j.ssi.2004.05.010
trgrp_0053,trpair_000411,La0.63Li0.11(Mg0.5W0.5)O3,La0.65Li0.05(Mg0.5W0.5)O3,6.8e-06,1.8e-07,-6.62e-06,RT,unknow,perovskites,10.1016/j.ssi.2004.05.010
trgrp_0054,trpair_000412,Li6(La2Ca)(NbO6)2,Li6(La2Sr)(NbO6)2,1.33e-06,3.69e-06,2.36e-06,RT,unknow,garnet,10.1016/j.ssi.2008.01.047
trgrp_0055,trpair_000413,Li6BaLa2Ta2O12,Li6CaLa2Ta2O12,1.3e-05,2.2e-06,-1.0799999999999998e-05,RT,unknow,garnet,10.1016/j.ssi.2008.10.022
trgrp_0056,trpair_000414,(Li0.55Mg0.45)(Li0.445Mg0.055)Ti1.5O4,(Li0.61Mg0.39)(Li0.46Mg0.005Ti0.035)Ti1.5O4,1.53e-11,6.56e-10,6.407e-10,RT,unknow,oxides,10.1016/j.ssi.2010.06.003
trgrp_0056,trpair_000415,(Li0.55Mg0.45)(Li0.445Mg0.055)Ti1.5O4,(Li0.74Mg0.26)(Li0.40Mg0.04Ti1.56)O4,1.53e-11,1.51e-09,1.4947e-09,RT,unknow,oxides,10.1016/j.ssi.2010.06.003
trgrp_0056,trpair_000416,(Li0.55Mg0.45)(Li0.445Mg0.055)Ti1.5O4,(Li0.826Mg0.174)(Li0.374Mg0.026Ti1.60)O4,1.53e-11,4.24e-09,4.2247e-09,RT,unknow,oxides,10.1016/j.ssi.2010.06.003
trgrp_0056,trpair_000417,(Li0.55Mg0.45)(Li0.445Mg0.055)Ti1.5O4,(Li0.916Mg0.084)(Li0.352Mg0.016Ti1.634)O4,1.53e-11,1.73e-08,1.72847e-08,RT,unknow,oxides,10.1016/j.ssi.2010.06.003
trgrp_0056,trpair_000418,(Li0.55Mg0.45)(Li0.445Mg0.055)Ti1.5O4,Li(Li0.34Ti1.66)O4,1.53e-11,6.03e-08,6.028470000000001e-08,RT,unknow,oxides,10.1016/j.ssi.2010.06.003
trgrp_0056,trpair_000419,(Li0.61Mg0.39)(Li0.46Mg0.005Ti0.035)Ti1.5O4,(Li0.74Mg0.26)(Li0.40Mg0.04Ti1.56)O4,6.56e-10,1.51e-09,8.539999999999999e-10,RT,unknow,oxides,10.1016/j.ssi.2010.06.003
trgrp_0056,trpair_000420,(Li0.61Mg0.39)(Li0.46Mg0.005Ti0.035)Ti1.5O4,(Li0.826Mg0.174)(Li0.374Mg0.026Ti1.60)O4,6.56e-10,4.24e-09,3.584e-09,RT,unknow,oxides,10.1016/j.ssi.2010.06.003
trgrp_0056,trpair_000421,(Li0.61Mg0.39)(Li0.46Mg0.005Ti0.035)Ti1.5O4,(Li0.916Mg0.084)(Li0.352Mg0.016Ti1.634)O4,6.56e-10,1.73e-08,1.6644e-08,RT,unknow,oxides,10.1016/j.ssi.2010.06.003
trgrp_0056,trpair_000422,(Li0.61Mg0.39)(Li0.46Mg0.005Ti0.035)Ti1.5O4,Li(Li0.34Ti1.66)O4,6.56e-10,6.03e-08,5.9644e-08,RT,unknow,oxides,10.1016/j.ssi.2010.06.003
trgrp_0056,trpair_000423,(Li0.74Mg0.26)(Li0.40Mg0.04Ti1.56)O4,(Li0.826Mg0.174)(Li0.374Mg0.026Ti1.60)O4,1.51e-09,4.24e-09,2.7300000000000003e-09,RT,unknow,oxides,10.1016/j.ssi.2010.06.003
trgrp_0056,trpair_000424,(Li0.74Mg0.26)(Li0.40Mg0.04Ti1.56)O4,(Li0.916Mg0.084)(Li0.352Mg0.016Ti1.634)O4,1.51e-09,1.73e-08,1.5789999999999998e-08,RT,unknow,oxides,10.1016/j.ssi.2010.06.003
trgrp_0056,trpair_000425,(Li0.74Mg0.26)(Li0.40Mg0.04Ti1.56)O4,Li(Li0.34Ti1.66)O4,1.51e-09,6.03e-08,5.8790000000000006e-08,RT,unknow,oxides,10.1016/j.ssi.2010.06.003
trgrp_0056,trpair_000426,(Li0.826Mg0.174)(Li0.374Mg0.026Ti1.60)O4,(Li0.916Mg0.084)(Li0.352Mg0.016Ti1.634)O4,4.24e-09,1.73e-08,1.3059999999999999e-08,RT,unknow,oxides,10.1016/j.ssi.2010.06.003
trgrp_0056,trpair_000427,(Li0.826Mg0.174)(Li0.374Mg0.026Ti1.60)O4,Li(Li0.34Ti1.66)O4,4.24e-09,6.03e-08,5.606e-08,RT,unknow,oxides,10.1016/j.ssi.2010.06.003
trgrp_0056,trpair_000428,(Li0.916Mg0.084)(Li0.352Mg0.016Ti1.634)O4,Li(Li0.34Ti1.66)O4,1.73e-08,6.03e-08,4.3e-08,RT,unknow,oxides,10.1016/j.ssi.2010.06.003
trgrp_0057,trpair_000429,Li1.3Al0.1Sc0.2Ti1.7(PO4)3,Li1.3Al0.15Sc0.15Ti1.7(PO4)3,0.000429,0.00124,0.000811,RT,unknow,nasicon,10.1016/j.ssi.2012.03.045
trgrp_0057,trpair_000430,Li1.3Al0.1Sc0.2Ti1.7(PO4)3,Li1.3Al0.2Sc0.1Ti1.7(PO4)3,0.000429,0.000972,0.000543,RT,unknow,nasicon,10.1016/j.ssi.2012.03.045
trgrp_0057,trpair_000431,Li1.3Al0.1Sc0.2Ti1.7(PO4)3,Li1.3Al0.3Ti1.7(PO4)3,0.000429,0.00113,0.0007009999999999999,RT,unknow,nasicon,10.1016/j.ssi.2012.03.045
trgrp_0057,trpair_000432,Li1.3Al0.1Sc0.2Ti1.7(PO4)3,Li1.3Sc0.3Ti1.7(PO4)3,0.000429,0.000452,2.2999999999999963e-05,RT,unknow,nasicon,10.1016/j.ssi.2012.03.045
trgrp_0057,trpair_000433,Li1.3Al0.15Sc0.15Ti1.7(PO4)3,Li1.3Al0.2Sc0.1Ti1.7(PO4)3,0.00124,0.000972,-0.000268,RT,unknow,nasicon,10.1016/j.ssi.2012.03.045
trgrp_0057,trpair_000434,Li1.3Al0.15Sc0.15Ti1.7(PO4)3,Li1.3Al0.3Ti1.7(PO4)3,0.00124,0.00113,-0.00011000000000000007,RT,unknow,nasicon,10.1016/j.ssi.2012.03.045
trgrp_0057,trpair_000435,Li1.3Al0.15Sc0.15Ti1.7(PO4)3,Li1.3Sc0.3Ti1.7(PO4)3,0.00124,0.000452,-0.0007880000000000001,RT,unknow,nasicon,10.1016/j.ssi.2012.03.045
trgrp_0057,trpair_000436,Li1.3Al0.2Sc0.1Ti1.7(PO4)3,Li1.3Al0.3Ti1.7(PO4)3,0.000972,0.00113,0.00015799999999999994,RT,unknow,nasicon,10.1016/j.ssi.2012.03.045
trgrp_0057,trpair_000437,Li1.3Al0.2Sc0.1Ti1.7(PO4)3,Li1.3Sc0.3Ti1.7(PO4)3,0.000972,0.000452,-0.0005200000000000001,RT,unknow,nasicon,10.1016/j.ssi.2012.03.045
trgrp_0057,trpair_000438,Li1.3Al0.3Ti1.7(PO4)3,Li1.3Sc0.3Ti1.7(PO4)3,0.00113,0.000452,-0.000678,RT,unknow,nasicon,10.1016/j.ssi.2012.03.045
trgrp_0058,trpair_000439,Li1.3Al0.1Y0.2Ti1.7(PO4)3,Li1.3Al0.15Y0.15Ti1.7(PO4)3,7.3e-05,1.9e-05,-5.4e-05,RT,unknow,nasicon,10.1016/j.ssi.2012.05.011
trgrp_0058,trpair_000440,Li1.3Al0.15Y0.15Ti1.7(PO4)3,Li1.3Al0.2Y0.1Ti1.7(PO4)3,1.9e-05,0.00012,0.000101,RT,unknow,nasicon,10.1016/j.ssi.2012.05.011
trgrp_0059,trpair_000441,Li1.05Cr0.05Ti1.95(PO4)3,Li1.05Fe0.05Ti1.95(PO4)3,0.00018,0.00013,-5.000000000000002e-05,RT,unknow,nasicon,10.1016/j.ssi.2014.07.018
trgrp_0059,trpair_000442,Li1.05Cr0.05Ti1.95(PO4)3,Li1.05Al0.05Ti1.95(PO4)3,0.00018,0.0011,0.00092,RT,unknow,nasicon,10.1016/j.ssi.2014.07.018
trgrp_0059,trpair_000443,Li1.05Cr0.05Ti1.95(PO4)3,Li1.1Cr0.1Ti1.9(PO4)3,0.00018,0.00026,7.999999999999997e-05,RT,unknow,nasicon,10.1016/j.ssi.2014.07.018
trgrp_0059,trpair_000444,Li1.05Cr0.05Ti1.95(PO4)3,Li1.1Al0.1Ti1.9(PO4)3,0.00018,0.00067,0.00049,RT,unknow,nasicon,10.1016/j.ssi.2014.07.018
trgrp_0059,trpair_000445,Li1.05Cr0.05Ti1.95(PO4)3,Li1.1Fe0.1Ti1.9(PO4)3,0.00018,0.00063,0.00045,RT,unknow,nasicon,10.1016/j.ssi.2014.07.018
trgrp_0059,trpair_000446,Li1.05Cr0.05Ti1.95(PO4)3,Li1.2Fe0.2Ti1.8(PO4)3,0.00018,0.0014,0.00122,RT,unknow,nasicon,10.1016/j.ssi.2014.07.018
trgrp_0059,trpair_000447,Li1.05Cr0.05Ti1.95(PO4)3,Li1.2Cr0.2Ti1.8(PO4)3,0.00018,0.00043,0.00025,RT,unknow,nasicon,10.1016/j.ssi.2014.07.018
trgrp_0059,trpair_000448,Li1.05Cr0.05Ti1.95(PO4)3,Li1.3Fe0.3Ti1.7(PO4)3,0.00018,0.0023,0.00212,RT,unknow,nasicon,10.1016/j.ssi.2014.07.018
trgrp_0059,trpair_000449,Li1.05Cr0.05Ti1.95(PO4)3,Li1.3Al0.3Ti1.7(PO4)3,0.00018,0.0062,0.00602,RT,unknow,nasicon,10.1016/j.ssi.2014.07.018
trgrp_0059,trpair_000450,Li1.05Cr0.05Ti1.95(PO4)3,Li1.3Cr0.3Ti1.7(PO4)3,0.00018,0.00029,0.00010999999999999999,RT,unknow,nasicon,10.1016/j.ssi.2014.07.018
trgrp_0059,trpair_000451,Li1.05Cr0.05Ti1.95(PO4)3,Li1.4Al0.4Ti1.6(PO4)3,0.00018,0.0033,0.00312,RT,unknow,nasicon,10.1016/j.ssi.2014.07.018
trgrp_0059,trpair_000452,Li1.05Cr0.05Ti1.95(PO4)3,LiTi2(PO4)3,0.00018,6e-05,-0.00012000000000000002,RT,unknow,nasicon,10.1016/j.ssi.2014.07.018
trgrp_0059,trpair_000453,Li1.05Fe0.05Ti1.95(PO4)3,Li1.05Al0.05Ti1.95(PO4)3,0.00013,0.0011,0.00097,RT,unknow,nasicon,10.1016/j.ssi.2014.07.018
trgrp_0059,trpair_000454,Li1.05Fe0.05Ti1.95(PO4)3,Li1.1Cr0.1Ti1.9(PO4)3,0.00013,0.00026,0.00013,RT,unknow,nasicon,10.1016/j.ssi.2014.07.018
trgrp_0059,trpair_000455,Li1.05Fe0.05Ti1.95(PO4)3,Li1.1Al0.1Ti1.9(PO4)3,0.00013,0.00067,0.00054,RT,unknow,nasicon,10.1016/j.ssi.2014.07.018
trgrp_0059,trpair_000456,Li1.05Fe0.05Ti1.95(PO4)3,Li1.1Fe0.1Ti1.9(PO4)3,0.00013,0.00063,0.0005,RT,unknow,nasicon,10.1016/j.ssi.2014.07.018
trgrp_0059,trpair_000457,Li1.05Fe0.05Ti1.95(PO4)3,Li1.2Fe0.2Ti1.8(PO4)3,0.00013,0.0014,0.00127,RT,unknow,nasicon,10.1016/j.ssi.2014.07.018
trgrp_0059,trpair_000458,Li1.05Fe0.05Ti1.95(PO4)3,Li1.2Cr0.2Ti1.8(PO4)3,0.00013,0.00043,0.00030000000000000003,RT,unknow,nasicon,10.1016/j.ssi.2014.07.018
trgrp_0059,trpair_000459,Li1.05Fe0.05Ti1.95(PO4)3,Li1.3Fe0.3Ti1.7(PO4)3,0.00013,0.0023,0.00217,RT,unknow,nasicon,10.1016/j.ssi.2014.07.018
trgrp_0059,trpair_000460,Li1.05Fe0.05Ti1.95(PO4)3,Li1.3Al0.3Ti1.7(PO4)3,0.00013,0.0062,0.00607,RT,unknow,nasicon,10.1016/j.ssi.2014.07.018
trgrp_0059,trpair_000461,Li1.05Fe0.05Ti1.95(PO4)3,Li1.3Cr0.3Ti1.7(PO4)3,0.00013,0.00029,0.00016,RT,unknow,nasicon,10.1016/j.ssi.2014.07.018
trgrp_0059,trpair_000462,Li1.05Fe0.05Ti1.95(PO4)3,Li1.4Al0.4Ti1.6(PO4)3,0.00013,0.0033,0.00317,RT,unknow,nasicon,10.1016/j.ssi.2014.07.018
trgrp_0059,trpair_000463,Li1.05Fe0.05Ti1.95(PO4)3,LiTi2(PO4)3,0.00013,6e-05,-7e-05,RT,unknow,nasicon,10.1016/j.ssi.2014.07.018
trgrp_0059,trpair_000464,Li1.05Al0.05Ti1.95(PO4)3,Li1.1Cr0.1Ti1.9(PO4)3,0.0011,0.00026,-0.00084,RT,unknow,nasicon,10.1016/j.ssi.2014.07.018
trgrp_0059,trpair_000465,Li1.05Al0.05Ti1.95(PO4)3,Li1.1Al0.1Ti1.9(PO4)3,0.0011,0.00067,-0.00043000000000000004,RT,unknow,nasicon,10.1016/j.ssi.2014.07.018
trgrp_0059,trpair_000466,Li1.05Al0.05Ti1.95(PO4)3,Li1.1Fe0.1Ti1.9(PO4)3,0.0011,0.00063,-0.00047000000000000004,RT,unknow,nasicon,10.1016/j.ssi.2014.07.018
trgrp_0059,trpair_000467,Li1.05Al0.05Ti1.95(PO4)3,Li1.2Fe0.2Ti1.8(PO4)3,0.0011,0.0014,0.0002999999999999999,RT,unknow,nasicon,10.1016/j.ssi.2014.07.018
trgrp_0059,trpair_000468,Li1.05Al0.05Ti1.95(PO4)3,Li1.2Cr0.2Ti1.8(PO4)3,0.0011,0.00043,-0.00067,RT,unknow,nasicon,10.1016/j.ssi.2014.07.018
trgrp_0059,trpair_000469,Li1.05Al0.05Ti1.95(PO4)3,Li1.3Fe0.3Ti1.7(PO4)3,0.0011,0.0023,0.0012,RT,unknow,nasicon,10.1016/j.ssi.2014.07.018
trgrp_0059,trpair_000470,Li1.05Al0.05Ti1.95(PO4)3,Li1.3Al0.3Ti1.7(PO4)3,0.0011,0.0062,0.0050999999999999995,RT,unknow,nasicon,10.1016/j.ssi.2014.07.018
trgrp_0059,trpair_000471,Li1.05Al0.05Ti1.95(PO4)3,Li1.3Cr0.3Ti1.7(PO4)3,0.0011,0.00029,-0.0008100000000000001,RT,unknow,nasicon,10.1016/j.ssi.2014.07.018
trgrp_0059,trpair_000472,Li1.05Al0.05Ti1.95(PO4)3,Li1.4Al0.4Ti1.6(PO4)3,0.0011,0.0033,0.0021999999999999997,RT,unknow,nasicon,10.1016/j.ssi.2014.07.018
trgrp_0059,trpair_000473,Li1.05Al0.05Ti1.95(PO4)3,LiTi2(PO4)3,0.0011,6e-05,-0.0010400000000000001,RT,unknow,nasicon,10.1016/j.ssi.2014.07.018
trgrp_0059,trpair_000474,Li1.1Cr0.1Ti1.9(PO4)3,Li1.1Al0.1Ti1.9(PO4)3,0.00026,0.00067,0.00041000000000000005,RT,unknow,nasicon,10.1016/j.ssi.2014.07.018
trgrp_0059,trpair_000475,Li1.1Cr0.1Ti1.9(PO4)3,Li1.1Fe0.1Ti1.9(PO4)3,0.00026,0.00063,0.00037000000000000005,RT,unknow,nasicon,10.1016/j.ssi.2014.07.018
trgrp_0059,trpair_000476,Li1.1Cr0.1Ti1.9(PO4)3,Li1.2Fe0.2Ti1.8(PO4)3,0.00026,0.0014,0.00114,RT,unknow,nasicon,10.1016/j.ssi.2014.07.018
trgrp_0059,trpair_000477,Li1.1Cr0.1Ti1.9(PO4)3,Li1.2Cr0.2Ti1.8(PO4)3,0.00026,0.00043,0.00017,RT,unknow,nasicon,10.1016/j.ssi.2014.07.018
trgrp_0059,trpair_000478,Li1.1Cr0.1Ti1.9(PO4)3,Li1.3Fe0.3Ti1.7(PO4)3,0.00026,0.0023,0.00204,RT,unknow,nasicon,10.1016/j.ssi.2014.07.018
trgrp_0059,trpair_000479,Li1.1Cr0.1Ti1.9(PO4)3,Li1.3Al0.3Ti1.7(PO4)3,0.00026,0.0062,0.00594,RT,unknow,nasicon,10.1016/j.ssi.2014.07.018
trgrp_0059,trpair_000480,Li1.1Cr0.1Ti1.9(PO4)3,Li1.3Cr0.3Ti1.7(PO4)3,0.00026,0.00029,3.0000000000000024e-05,RT,unknow,nasicon,10.1016/j.ssi.2014.07.018
trgrp_0059,trpair_000481,Li1.1Cr0.1Ti1.9(PO4)3,Li1.4Al0.4Ti1.6(PO4)3,0.00026,0.0033,0.00304,RT,unknow,nasicon,10.1016/j.ssi.2014.07.018
trgrp_0059,trpair_000482,Li1.1Cr0.1Ti1.9(PO4)3,LiTi2(PO4)3,0.00026,6e-05,-0.00019999999999999998,RT,unknow,nasicon,10.1016/j.ssi.2014.07.018
trgrp_0059,trpair_000483,Li1.1Al0.1Ti1.9(PO4)3,Li1.1Fe0.1Ti1.9(PO4)3,0.00067,0.00063,-3.9999999999999996e-05,RT,unknow,nasicon,10.1016/j.ssi.2014.07.018
trgrp_0059,trpair_000484,Li1.1Al0.1Ti1.9(PO4)3,Li1.2Fe0.2Ti1.8(PO4)3,0.00067,0.0014,0.00073,RT,unknow,nasicon,10.1016/j.ssi.2014.07.018
trgrp_0059,trpair_000485,Li1.1Al0.1Ti1.9(PO4)3,Li1.2Cr0.2Ti1.8(PO4)3,0.00067,0.00043,-0.00024000000000000003,RT,unknow,nasicon,10.1016/j.ssi.2014.07.018
trgrp_0059,trpair_000486,Li1.1Al0.1Ti1.9(PO4)3,Li1.3Fe0.3Ti1.7(PO4)3,0.00067,0.0023,0.00163,RT,unknow,nasicon,10.1016/j.ssi.2014.07.018
trgrp_0059,trpair_000487,Li1.1Al0.1Ti1.9(PO4)3,Li1.3Al0.3Ti1.7(PO4)3,0.00067,0.0062,0.00553,RT,unknow,nasicon,10.1016/j.ssi.2014.07.018
trgrp_0059,trpair_000488,Li1.1Al0.1Ti1.9(PO4)3,Li1.3Cr0.3Ti1.7(PO4)3,0.00067,0.00029,-0.00038,RT,unknow,nasicon,10.1016/j.ssi.2014.07.018
trgrp_0059,trpair_000489,Li1.1Al0.1Ti1.9(PO4)3,Li1.4Al0.4Ti1.6(PO4)3,0.00067,0.0033,0.00263,RT,unknow,nasicon,10.1016/j.ssi.2014.07.018
trgrp_0059,trpair_000490,Li1.1Al0.1Ti1.9(PO4)3,LiTi2(PO4)3,0.00067,6e-05,-0.00061,RT,unknow,nasicon,10.1016/j.ssi.2014.07.018
trgrp_0059,trpair_000491,Li1.1Fe0.1Ti1.9(PO4)3,Li1.2Fe0.2Ti1.8(PO4)3,0.00063,0.0014,0.00077,RT,unknow,nasicon,10.1016/j.ssi.2014.07.018
trgrp_0059,trpair_000492,Li1.1Fe0.1Ti1.9(PO4)3,Li1.2Cr0.2Ti1.8(PO4)3,0.00063,0.00043,-0.00020000000000000004,RT,unknow,nasicon,10.1016/j.ssi.2014.07.018
trgrp_0059,trpair_000493,Li1.1Fe0.1Ti1.9(PO4)3,Li1.3Fe0.3Ti1.7(PO4)3,0.00063,0.0023,0.00167,RT,unknow,nasicon,10.1016/j.ssi.2014.07.018
trgrp_0059,trpair_000494,Li1.1Fe0.1Ti1.9(PO4)3,Li1.3Al0.3Ti1.7(PO4)3,0.00063,0.0062,0.005569999999999999,RT,unknow,nasicon,10.1016/j.ssi.2014.07.018
trgrp_0059,trpair_000495,Li1.1Fe0.1Ti1.9(PO4)3,Li1.3Cr0.3Ti1.7(PO4)3,0.00063,0.00029,-0.00034,RT,unknow,nasicon,10.1016/j.ssi.2014.07.018
trgrp_0059,trpair_000496,Li1.1Fe0.1Ti1.9(PO4)3,Li1.4Al0.4Ti1.6(PO4)3,0.00063,0.0033,0.00267,RT,unknow,nasicon,10.1016/j.ssi.2014.07.018
trgrp_0059,trpair_000497,Li1.1Fe0.1Ti1.9(PO4)3,LiTi2(PO4)3,0.00063,6e-05,-0.00057,RT,unknow,nasicon,10.1016/j.ssi.2014.07.018
trgrp_0059,trpair_000498,Li1.2Fe0.2Ti1.8(PO4)3,Li1.2Cr0.2Ti1.8(PO4)3,0.0014,0.00043,-0.0009699999999999999,RT,unknow,nasicon,10.1016/j.ssi.2014.07.018
trgrp_0059,trpair_000499,Li1.2Fe0.2Ti1.8(PO4)3,Li1.3Fe0.3Ti1.7(PO4)3,0.0014,0.0023,0.0009,RT,unknow,nasicon,10.1016/j.ssi.2014.07.018
trgrp_0059,trpair_000500,Li1.2Fe0.2Ti1.8(PO4)3,Li1.3Al0.3Ti1.7(PO4)3,0.0014,0.0062,0.0048,RT,unknow,nasicon,10.1016/j.ssi.2014.07.018
trgrp_0059,trpair_000501,Li1.2Fe0.2Ti1.8(PO4)3,Li1.3Cr0.3Ti1.7(PO4)3,0.0014,0.00029,-0.0011099999999999999,RT,unknow,nasicon,10.1016/j.ssi.2014.07.018
trgrp_0059,trpair_000502,Li1.2Fe0.2Ti1.8(PO4)3,Li1.4Al0.4Ti1.6(PO4)3,0.0014,0.0033,0.0019,RT,unknow,nasicon,10.1016/j.ssi.2014.07.018
trgrp_0059,trpair_000503,Li1.2Fe0.2Ti1.8(PO4)3,LiTi2(PO4)3,0.0014,6e-05,-0.00134,RT,unknow,nasicon,10.1016/j.ssi.2014.07.018
trgrp_0059,trpair_000504,Li1.2Cr0.2Ti1.8(PO4)3,Li1.3Fe0.3Ti1.7(PO4)3,0.00043,0.0023,0.00187,RT,unknow,nasicon,10.1016/j.ssi.2014.07.018
trgrp_0059,trpair_000505,Li1.2Cr0.2Ti1.8(PO4)3,Li1.3Al0.3Ti1.7(PO4)3,0.00043,0.0062,0.00577,RT,unknow,nasicon,10.1016/j.ssi.2014.07.018
trgrp_0059,trpair_000506,Li1.2Cr0.2Ti1.8(PO4)3,Li1.3Cr0.3Ti1.7(PO4)3,0.00043,0.00029,-0.00014,RT,unknow,nasicon,10.1016/j.ssi.2014.07.018
trgrp_0059,trpair_000507,Li1.2Cr0.2Ti1.8(PO4)3,Li1.4Al0.4Ti1.6(PO4)3,0.00043,0.0033,0.00287,RT,unknow,nasicon,10.1016/j.ssi.2014.07.018
trgrp_0059,trpair_000508,Li1.2Cr0.2Ti1.8(PO4)3,LiTi2(PO4)3,0.00043,6e-05,-0.00037,RT,unknow,nasicon,10.1016/j.ssi.2014.07.018
trgrp_0059,trpair_000509,Li1.3Fe0.3Ti1.7(PO4)3,Li1.3Al0.3Ti1.7(PO4)3,0.0023,0.0062,0.0039,RT,unknow,nasicon,10.1016/j.ssi.2014.07.018
trgrp_0059,trpair_000510,Li1.3Fe0.3Ti1.7(PO4)3,Li1.3Cr0.3Ti1.7(PO4)3,0.0023,0.00029,-0.00201,RT,unknow,nasicon,10.1016/j.ssi.2014.07.018
trgrp_0059,trpair_000511,Li1.3Fe0.3Ti1.7(PO4)3,Li1.4Al0.4Ti1.6(PO4)3,0.0023,0.0033,0.001,RT,unknow,nasicon,10.1016/j.ssi.2014.07.018
trgrp_0059,trpair_000512,Li1.3Fe0.3Ti1.7(PO4)3,LiTi2(PO4)3,0.0023,6e-05,-0.00224,RT,unknow,nasicon,10.1016/j.ssi.2014.07.018
trgrp_0059,trpair_000513,Li1.3Al0.3Ti1.7(PO4)3,Li1.3Cr0.3Ti1.7(PO4)3,0.0062,0.00029,-0.0059099999999999995,RT,unknow,nasicon,10.1016/j.ssi.2014.07.018
trgrp_0059,trpair_000514,Li1.3Al0.3Ti1.7(PO4)3,Li1.4Al0.4Ti1.6(PO4)3,0.0062,0.0033,-0.0029,RT,unknow,nasicon,10.1016/j.ssi.2014.07.018
trgrp_0059,trpair_000515,Li1.3Al0.3Ti1.7(PO4)3,LiTi2(PO4)3,0.0062,6e-05,-0.00614,RT,unknow,nasicon,10.1016/j.ssi.2014.07.018
trgrp_0059,trpair_000516,Li1.3Cr0.3Ti1.7(PO4)3,Li1.4Al0.4Ti1.6(PO4)3,0.00029,0.0033,0.00301,RT,unknow,nasicon,10.1016/j.ssi.2014.07.018
trgrp_0059,trpair_000517,Li1.3Cr0.3Ti1.7(PO4)3,LiTi2(PO4)3,0.00029,6e-05,-0.00023,RT,unknow,nasicon,10.1016/j.ssi.2014.07.018
trgrp_0059,trpair_000518,Li1.4Al0.4Ti1.6(PO4)3,LiTi2(PO4)3,0.0033,6e-05,-0.00324,RT,unknow,nasicon,10.1016/j.ssi.2014.07.018
trgrp_0060,trpair_000519,(La0.9Sr0.1)LiO2,La(Li0.76Mg0.08)O2,6.29e-10,7.27e-10,9.799999999999997e-11,RT,unknow,lanthanumlithiumoxide,10.1016/j.ssi.2015.09.001
trgrp_0061,trpair_000520,Li5BiO5,Li3BiO4,3.9e-09,4.1e-10,-3.49e-09,RT,unknow,oxides,10.1016/j.ssi.2015.10.016
trgrp_0061,trpair_000521,Li3BiO4,Li3BiO3,4.1e-10,2.4e-10,-1.6999999999999998e-10,RT,unknow,oxides,10.1016/j.ssi.2015.10.016
trgrp_0061,trpair_000522,Li3BiO3,LiBiO2,2.4e-10,3.8e-08,3.776e-08,RT,unknow,oxides,10.1016/j.ssi.2015.10.016
trgrp_0062,trpair_000523,Li9.8Ba0.1GeP2S12,Li9.6Ba0.2GeP2S12,0.000561,0.000572,1.100000000000005e-05,RT,unknow,lgps,10.1016/j.ssi.2017.01.014
trgrp_0062,trpair_000524,Li9.8Ba0.1GeP2S12,Li9.4Ba0.3GeP2S12,0.000561,0.000707,0.00014599999999999997,RT,unknow,lgps,10.1016/j.ssi.2017.01.014
trgrp_0062,trpair_000525,Li9.8Ba0.1GeP2S12,Li9.2Ba0.4GeP2S12,0.000561,0.000316,-0.000245,RT,unknow,lgps,10.1016/j.ssi.2017.01.014
trgrp_0062,trpair_000526,Li9.8Ba0.1GeP2S12,Li9Ba0.5GeP2S12,0.000561,9.98e-05,-0.0004612,RT,unknow,lgps,10.1016/j.ssi.2017.01.014
trgrp_0062,trpair_000527,Li9.8Ba0.1GeP2S12,Li10GeP2S12,0.000561,0.00143,0.0008690000000000001,RT,unknow,lgps,10.1016/j.ssi.2017.01.014
trgrp_0062,trpair_000528,Li9.6Ba0.2GeP2S12,Li9.4Ba0.3GeP2S12,0.000572,0.000707,0.00013499999999999992,RT,unknow,lgps,10.1016/j.ssi.2017.01.014
trgrp_0062,trpair_000529,Li9.6Ba0.2GeP2S12,Li9.2Ba0.4GeP2S12,0.000572,0.000316,-0.00025600000000000004,RT,unknow,lgps,10.1016/j.ssi.2017.01.014
trgrp_0062,trpair_000530,Li9.6Ba0.2GeP2S12,Li9Ba0.5GeP2S12,0.000572,9.98e-05,-0.00047220000000000004,RT,unknow,lgps,10.1016/j.ssi.2017.01.014
trgrp_0062,trpair_000531,Li9.6Ba0.2GeP2S12,Li10GeP2S12,0.000572,0.00143,0.000858,RT,unknow,lgps,10.1016/j.ssi.2017.01.014
trgrp_0062,trpair_000532,Li9.4Ba0.3GeP2S12,Li9.2Ba0.4GeP2S12,0.000707,0.000316,-0.00039099999999999996,RT,unknow,lgps,10.1016/j.ssi.2017.01.014
trgrp_0062,trpair_000533,Li9.4Ba0.3GeP2S12,Li9Ba0.5GeP2S12,0.000707,9.98e-05,-0.0006071999999999999,RT,unknow,lgps,10.1016/j.ssi.2017.01.014
trgrp_0062,trpair_000534,Li9.4Ba0.3GeP2S12,Li10GeP2S12,0.000707,0.00143,0.0007230000000000001,RT,unknow,lgps,10.1016/j.ssi.2017.01.014
trgrp_0062,trpair_000535,Li9.2Ba0.4GeP2S12,Li9Ba0.5GeP2S12,0.000316,9.98e-05,-0.0002162,RT,unknow,lgps,10.1016/j.ssi.2017.01.014
trgrp_0062,trpair_000536,Li9.2Ba0.4GeP2S12,Li10GeP2S12,0.000316,0.00143,0.001114,RT,unknow,lgps,10.1016/j.ssi.2017.01.014
trgrp_0062,trpair_000537,Li9Ba0.5GeP2S12,Li10GeP2S12,9.98e-05,0.00143,0.0013302000000000001,RT,unknow,lgps,10.1016/j.ssi.2017.01.014
trgrp_0063,trpair_000538,La0.5Li0.5TiO3,La0.565Li0.305TiO3,0.000925,0.000957,3.199999999999991e-05,RT,unknow,perovskites,10.1016/s0167-2738(00)00761-x
trgrp_0063,trpair_000539,La0.565Li0.305TiO3,La0.595Li0.215TiO3,0.000957,0.000853,-0.00010399999999999993,RT,unknow,perovskites,10.1016/s0167-2738(00)00761-x
trgrp_0063,trpair_000540,La0.595Li0.215TiO3,La0.62Li0.14TiO3,0.000853,0.000442,-0.000411,RT,unknow,perovskites,10.1016/s0167-2738(00)00761-x
trgrp_0063,trpair_000541,La0.62Li0.14TiO3,La0.64Li0.08TiO3,0.000442,0.000335,-0.000107,RT,unknow,perovskites,10.1016/s0167-2738(00)00761-x
trgrp_0064,trpair_000542,Li2.667Mg0.667P2S6,Li3.333Mg0.333P2S6,4e-06,8.2e-08,-3.918e-06,RT,unknow,thio_phosphate,10.1016/s0167-2738(02)00007-3
trgrp_0065,trpair_000543,Li2InHf(PO4)3,Li2CrHf(PO4)3,2.74e-08,4.2e-08,1.4599999999999998e-08,RT,unknow,nasicon,10.1016/s0167-2738(96)00565-6
trgrp_0065,trpair_000544,Li2InHf(PO4)3,Li2InZr(PO4)3,2.74e-08,8.22e-08,5.4799999999999994e-08,RT,unknow,nasicon,10.1016/s0167-2738(96)00565-6
trgrp_0065,trpair_000545,Li2InHf(PO4)3,Li2FeTi(PO4)3,2.74e-08,3.34e-07,3.066e-07,RT,unknow,nasicon,10.1016/s0167-2738(96)00565-6
trgrp_0065,trpair_000546,Li2InHf(PO4)3,Li2CrTi(PO4)3,2.74e-08,4.41e-07,4.136e-07,RT,unknow,nasicon,10.1016/s0167-2738(96)00565-6
trgrp_0065,trpair_000547,Li2InHf(PO4)3,Li2CrZr(PO4)3,2.74e-08,5.91e-07,5.636e-07,RT,unknow,nasicon,10.1016/s0167-2738(96)00565-6
trgrp_0065,trpair_000548,Li2InHf(PO4)3,Li2InTi(PO4)3,2.74e-08,8.3e-06,8.2726e-06,RT,unknow,nasicon,10.1016/s0167-2738(96)00565-6
trgrp_0065,trpair_000549,Li2InHf(PO4)3,Li2FeZr(PO4)3,2.74e-08,1.44e-07,1.166e-07,RT,unknow,nasicon,10.1016/s0167-2738(96)00565-6
trgrp_0065,trpair_000550,Li2CrHf(PO4)3,Li2InZr(PO4)3,4.2e-08,8.22e-08,4.0199999999999996e-08,RT,unknow,nasicon,10.1016/s0167-2738(96)00565-6
trgrp_0065,trpair_000551,Li2CrHf(PO4)3,Li2FeTi(PO4)3,4.2e-08,3.34e-07,2.92e-07,RT,unknow,nasicon,10.1016/s0167-2738(96)00565-6
trgrp_0065,trpair_000552,Li2CrHf(PO4)3,Li2CrTi(PO4)3,4.2e-08,4.41e-07,3.99e-07,RT,unknow,nasicon,10.1016/s0167-2738(96)00565-6
trgrp_0065,trpair_000553,Li2CrHf(PO4)3,Li2CrZr(PO4)3,4.2e-08,5.91e-07,5.490000000000001e-07,RT,unknow,nasicon,10.1016/s0167-2738(96)00565-6
trgrp_0065,trpair_000554,Li2CrHf(PO4)3,Li2InTi(PO4)3,4.2e-08,8.3e-06,8.258e-06,RT,unknow,nasicon,10.1016/s0167-2738(96)00565-6
trgrp_0065,trpair_000555,Li2CrHf(PO4)3,Li2FeZr(PO4)3,4.2e-08,1.44e-07,1.0199999999999999e-07,RT,unknow,nasicon,10.1016/s0167-2738(96)00565-6
trgrp_0065,trpair_000556,Li2InZr(PO4)3,Li2FeTi(PO4)3,8.22e-08,3.34e-07,2.518e-07,RT,unknow,nasicon,10.1016/s0167-2738(96)00565-6
trgrp_0065,trpair_000557,Li2InZr(PO4)3,Li2CrTi(PO4)3,8.22e-08,4.41e-07,3.588e-07,RT,unknow,nasicon,10.1016/s0167-2738(96)00565-6
trgrp_0065,trpair_000558,Li2InZr(PO4)3,Li2CrZr(PO4)3,8.22e-08,5.91e-07,5.088e-07,RT,unknow,nasicon,10.1016/s0167-2738(96)00565-6
trgrp_0065,trpair_000559,Li2InZr(PO4)3,Li2InTi(PO4)3,8.22e-08,8.3e-06,8.2178e-06,RT,unknow,nasicon,10.1016/s0167-2738(96)00565-6
