Repository: Saberg1001/ML-SBE

# IonConductivity

本项目基于化学式和组成描述符研究锂离子电解质电导率。目前可运行模型均为
`log10(Ionic conductivity (S cm-1))` 绝对值回归；趋势分类模型已保留，
trend-v3 使用材料 A 的已知电导率和同文献可比材料对预测 `log10(σ_B)`，再派生
绝对变化与变化比例。趋势模型必须使用经复核的配对表和 DOI/重复公式连通分组划分。

## 目录结构

```text
config/
├── chemistry/                 氧化态与离子半径规则
└── taxonomy/                  待建立的Family规范词表

data/
├── obelix/raw/                OBLiX all、文献推荐划分及CIF
├── experimental/             113条实验数据及人工标注
├── prediction_inputs/        无训练标签的待预测配方
└── splits/                    固定ID/分组划分manifest

main/                          清洗、特征、划分、训练和预测代码
runs/                          运行索引、每次模型运行及其预测
reports/                       筛选后的正式表格和图片
archive/                       只读历史模型和旧预测

File: data/trend/data-trend-v1-pairs.csv (part 3 of 8)
group_id,pair_id,化学式_a,化学式_b,电导率_a,电导率_b,电导率变化值,温度,合成方法,family,doi
trgrp_0065,trpair_000560,Li2InZr(PO4)3,Li2FeZr(PO4)3,8.22e-08,1.44e-07,6.18e-08,RT,unknow,nasicon,10.1016/s0167-2738(96)00565-6
trgrp_0065,trpair_000561,Li2FeTi(PO4)3,Li2CrTi(PO4)3,3.34e-07,4.41e-07,1.0699999999999999e-07,RT,unknow,nasicon,10.1016/s0167-2738(96)00565-6
trgrp_0065,trpair_000562,Li2FeTi(PO4)3,Li2CrZr(PO4)3,3.34e-07,5.91e-07,2.5700000000000004e-07,RT,unknow,nasicon,10.1016/s0167-2738(96)00565-6
trgrp_0065,trpair_000563,Li2FeTi(PO4)3,Li2InTi(PO4)3,3.34e-07,8.3e-06,7.966e-06,RT,unknow,nasicon,10.1016/s0167-2738(96)00565-6
trgrp_0065,trpair_000564,Li2FeTi(PO4)3,Li2FeZr(PO4)3,3.34e-07,1.44e-07,-1.9e-07,RT,unknow,nasicon,10.1016/s0167-2738(96)00565-6
trgrp_0065,trpair_000565,Li2CrTi(PO4)3,Li2CrZr(PO4)3,4.41e-07,5.91e-07,1.5000000000000005e-07,RT,unknow,nasicon,10.1016/s0167-2738(96)00565-6
trgrp_0065,trpair_000566,Li2CrTi(PO4)3,Li2InTi(PO4)3,4.41e-07,8.3e-06,7.859e-06,RT,unknow,nasicon,10.1016/s0167-2738(96)00565-6
trgrp_0065,trpair_000567,Li2CrTi(PO4)3,Li2FeZr(PO4)3,4.41e-07,1.44e-07,-2.9699999999999997e-07,RT,unknow,nasicon,10.1016/s0167-2738(96)00565-6
trgrp_0065,trpair_000568,Li2CrZr(PO4)3,Li2InTi(PO4)3,5.91e-07,8.3e-06,7.709e-06,RT,unknow,nasicon,10.1016/s0167-2738(96)00565-6
trgrp_0065,trpair_000569,Li2CrZr(PO4)3,Li2FeZr(PO4)3,5.91e-07,1.44e-07,-4.47e-07,RT,unknow,nasicon,10.1016/s0167-2738(96)00565-6
trgrp_0065,trpair_000570,Li2InTi(PO4)3,Li2FeZr(PO4)3,8.3e-06,1.44e-07,-8.156e-06,RT,unknow,nasicon,10.1016/s0167-2738(96)00565-6
trgrp_0066,trpair_000571,Li1.9Mn0.9Ga0.1Cl4,Li1.65Mn0.65In0.35Cl4,2.37e-07,9.9e-08,-1.38e-07,RT,unknow,chlorides,10.1016/s0167-2738(96)00592-9
trgrp_0068,trpair_000572,La0.52Li0.45TiO3,La0.54Li0.39TiO3,0.000785,0.00125,0.000465,RT,淬火（无序相，Pm-3m）,perovskites,10.1016/s0167-2738(98)00070-8
trgrp_0068,trpair_000573,La0.54Li0.39TiO3,La0.55Li0.36TiO3,0.00125,0.00154,0.0002899999999999999,RT,淬火（无序相，Pm-3m）,perovskites,10.1016/s0167-2738(98)00070-8
trgrp_0068,trpair_000574,La0.55Li0.36TiO3,La0.56Li0.33TiO3,0.00154,0.0013,-0.00023999999999999998,RT,淬火（无序相，Pm-3m）,perovskites,10.1016/s0167-2738(98)00070-8
trgrp_0068,trpair_000575,La0.56Li0.33TiO3,La0.58Li0.27TiO3,0.0013,0.000832,-0.000468,RT,淬火（无序相，Pm-3m）,perovskites,10.1016/s0167-2738(98)00070-8
trgrp_0069,trpair_000576,La0.52Li0.45TiO3,La0.54Li0.39TiO3,0.000501,0.000651,0.00014999999999999996,RT,退火（有序相，P4/mmm）,perovskites,10.1016/s0167-2738(98)00070-8
trgrp_0069,trpair_000577,La0.54Li0.39TiO3,La0.55Li0.36TiO3,0.000651,0.000688,3.700000000000003e-05,RT,退火（有序相，P4/mmm）,perovskites,10.1016/s0167-2738(98)00070-8
trgrp_0069,trpair_000578,La0.55Li0.36TiO3,La0.56Li0.33TiO3,0.000688,0.000668,-2.0000000000000052e-05,RT,退火（有序相，P4/mmm）,perovskites,10.1016/s0167-2738(98)00070-8
trgrp_0069,trpair_000579,La0.56Li0.33TiO3,La0.58Li0.27TiO3,0.000668,0.000599,-6.899999999999994e-05,RT,退火（有序相，P4/mmm）,perovskites,10.1016/s0167-2738(98)00070-8
trgrp_0070,trpair_000580,Nd0.25Li0.25TaO3,Li0.25La0.25TaO3,1.31e-08,2.61e-05,2.60869e-05,RT,unknow,perovskites,10.1016/s0167-2738(98)00414-7
trgrp_0070,trpair_000581,Nd0.25Li0.25TaO3,Sm0.25Li0.25TaO3,1.31e-08,4.32e-10,-1.2668e-08,RT,unknow,perovskites,10.1016/s0167-2738(98)00414-7
trgrp_0070,trpair_000582,Li0.25La0.25TaO3,Sm0.25Li0.25TaO3,2.61e-05,4.32e-10,-2.6099568000000002e-05,RT,unknow,perovskites,10.1016/s0167-2738(98)00414-7
trgrp_0071,trpair_000583,Li0.5Sr0.5Fe0.25Ta0.75O3,Li0.5Sr0.5Cr0.25Ta0.75O3,0.0001,6e-05,-4e-05,RT,unknow,perovskites,10.1016/s0378-7753(97)02645-1
trgrp_0072,trpair_000584,Li1.1Al0.1Ti1.9(PO4)3,Li1.1Al0.1Ge1.9(PO4)3,3e-05,2.9e-06,-2.71e-05,RT,unknow,nasicon,10.1016/s0955-2219(99)00055-2
trgrp_0072,trpair_000585,Li1.1Al0.1Ti1.9(PO4)3,Li1.3Al0.3Ti1.7(PO4)3,3e-05,3.75e-05,7.499999999999996e-06,RT,unknow,nasicon,10.1016/s0955-2219(99)00055-2
trgrp_0072,trpair_000586,Li1.1Al0.1Ti1.9(PO4)3,Li1.3Al0.3Ge1.7(PO4)3,3e-05,3.9e-05,8.999999999999999e-06,RT,unknow,nasicon,10.1016/s0955-2219(99)00055-2
trgrp_0072,trpair_000587,Li1.1Al0.1Ti1.9(PO4)3,Li1.5Al0.5Ge1.5(PO4)3,3e-05,0.00028,0.00024999999999999995,RT,unknow,nasicon,10.1016/s0955-2219(99)00055-2
trgrp_0072,trpair_000588,Li1.1Al0.1Ti1.9(PO4)3,Li1.6Al0.6Ge1.4(PO4)3,3e-05,0.00014,0.00010999999999999999,RT,unknow,nasicon,10.1016/s0955-2219(99)00055-2
trgrp_0072,trpair_000589,Li1.1Al0.1Ti1.9(PO4)3,Li1.6Al0.6Ti1.4(PO4)3,3e-05,2.3e-05,-7.000000000000001e-06,RT,unknow,nasicon,10.1016/s0955-2219(99)00055-2
trgrp_0072,trpair_000590,Li1.1Al0.1Ge1.9(PO4)3,Li1.3Al0.3Ti1.7(PO4)3,2.9e-06,3.75e-05,3.4599999999999994e-05,RT,unknow,nasicon,10.1016/s0955-2219(99)00055-2
trgrp_0072,trpair_000591,Li1.1Al0.1Ge1.9(PO4)3,Li1.3Al0.3Ge1.7(PO4)3,2.9e-06,3.9e-05,3.6099999999999997e-05,RT,unknow,nasicon,10.1016/s0955-2219(99)00055-2
trgrp_0072,trpair_000592,Li1.1Al0.1Ge1.9(PO4)3,Li1.5Al0.5Ge1.5(PO4)3,2.9e-06,0.00028,0.00027709999999999996,RT,unknow,nasicon,10.1016/s0955-2219(99)00055-2
trgrp_0072,trpair_000593,Li1.1Al0.1Ge1.9(PO4)3,Li1.6Al0.6Ge1.4(PO4)3,2.9e-06,0.00014,0.0001371,RT,unknow,nasicon,10.1016/s0955-2219(99)00055-2
trgrp_0072,trpair_000594,Li1.1Al0.1Ge1.9(PO4)3,Li1.6Al0.6Ti1.4(PO4)3,2.9e-06,2.3e-05,2.01e-05,RT,unknow,nasicon,10.1016/s0955-2219(99)00055-2
trgrp_0072,trpair_000595,Li1.3Al0.3Ti1.7(PO4)3,Li1.3Al0.3Ge1.7(PO4)3,3.75e-05,3.9e-05,1.5000000000000026e-06,RT,unknow,nasicon,10.1016/s0955-2219(99)00055-2
trgrp_0072,trpair_000596,Li1.3Al0.3Ti1.7(PO4)3,Li1.5Al0.5Ge1.5(PO4)3,3.75e-05,0.00028,0.00024249999999999999,RT,unknow,nasicon,10.1016/s0955-2219(99)00055-2
trgrp_0072,trpair_000597,Li1.3Al0.3Ti1.7(PO4)3,Li1.6Al0.6Ge1.4(PO4)3,3.75e-05,0.00014,0.0001025,RT,unknow,nasicon,10.1016/s0955-2219(99)00055-2
trgrp_0072,trpair_000598,Li1.3Al0.3Ti1.7(PO4)3,Li1.6Al0.6Ti1.4(PO4)3,3.75e-05,2.3e-05,-1.4499999999999997e-05,RT,unknow,nasicon,10.1016/s0955-2219(99)00055-2
trgrp_0072,trpair_000599,Li1.3Al0.3Ge1.7(PO4)3,Li1.5Al0.5Ge1.5(PO4)3,3.9e-05,0.00028,0.00024099999999999998,RT,unknow,nasicon,10.1016/s0955-2219(99)00055-2
trgrp_0072,trpair_000600,Li1.3Al0.3Ge1.7(PO4)3,Li1.6Al0.6Ge1.4(PO4)3,3.9e-05,0.00014,0.00010099999999999999,RT,unknow,nasicon,10.1016/s0955-2219(99)00055-2
trgrp_0072,trpair_000601,Li1.3Al0.3Ge1.7(PO4)3,Li1.6Al0.6Ti1.4(PO4)3,3.9e-05,2.3e-05,-1.6e-05,RT,unknow,nasicon,10.1016/s0955-2219(99)00055-2
trgrp_0072,trpair_000602,Li1.5Al0.5Ge1.5(PO4)3,Li1.6Al0.6Ge1.4(PO4)3,0.00028,0.00014,-0.00014,RT,unknow,nasicon,10.1016/s0955-2219(99)00055-2
trgrp_0072,trpair_000603,Li1.5Al0.5Ge1.5(PO4)3,Li1.6Al0.6Ti1.4(PO4)3,0.00028,2.3e-05,-0.00025699999999999996,RT,unknow,nasicon,10.1016/s0955-2219(99)00055-2
trgrp_0072,trpair_000604,Li1.6Al0.6Ge1.4(PO4)3,Li1.6Al0.6Ti1.4(PO4)3,0.00014,2.3e-05,-0.00011699999999999998,RT,unknow,nasicon,10.1016/s0955-2219(99)00055-2
trgrp_0073,trpair_000605,Li3YCl3Br3,Li3YBr6,2.08e-3,1.1e-3,-0.0009799999999999998,25,湿化学法（450°C烧结6 h）,halides,10.1016/s1003-6326(25)66819-1
trgrp_0074,trpair_000606,Li4Ge0.25Sn0.75Se4,Li4Ge0.50Sn0.50Se4,8.3e-07,1.8e-06,9.7e-07,RT,unknow,chalcogenidotetrelates,10.1021/acs.chemmater.0c04150
trgrp_0074,trpair_000607,Li4Ge0.25Sn0.75Se4,Li4Ge0.75Sn0.25Se4,8.3e-07,6e-06,5.1700000000000005e-06,RT,unknow,chalcogenidotetrelates,10.1021/acs.chemmater.0c04150
trgrp_0074,trpair_000608,Li4Ge0.25Sn0.75Se4,Li4GeSSe3,8.3e-07,1.5e-05,1.417e-05,RT,unknow,chalcogenidotetrelates,10.1021/acs.chemmater.0c04150
trgrp_0074,trpair_000609,Li4Ge0.25Sn0.75Se4,Li4GeS2Se2,8.3e-07,2.8e-05,2.717e-05,RT,unknow,chalcogenidotetrelates,10.1021/acs.chemmater.0c04150
trgrp_0074,trpair_000610,Li4Ge0.25Sn0.75Se4,Li4GeS3Se,8.3e-07,8.5e-06,7.67e-06,RT,unknow,chalcogenidotetrelates,10.1021/acs.chemmater.0c04150
trgrp_0074,trpair_000611,Li4Ge0.25Sn0.75Se4,Li4GeSe4,8.3e-07,5e-06,4.170000000000001e-06,RT,unknow,chalcogenidotetrelates,10.1021/acs.chemmater.0c04150
trgrp_0074,trpair_000612,Li4Ge0.25Sn0.75Se4,Li4SnSSe3,8.3e-07,9.5e-07,1.2000000000000002e-07,RT,unknow,chalcogenidotetrelates,10.1021/acs.chemmater.0c04150
trgrp_0074,trpair_000613,Li4Ge0.25Sn0.75Se4,Li4SnS2Se2,8.3e-07,3.6e-05,3.5170000000000004e-05,RT,unknow,chalcogenidotetrelates,10.1021/acs.chemmater.0c04150
trgrp_0074,trpair_000614,Li4Ge0.25Sn0.75Se4,Li4SnS3Se,8.3e-07,7.5e-05,7.416999999999999e-05,RT,unknow,chalcogenidotetrelates,10.1021/acs.chemmater.0c04150
trgrp_0074,trpair_000615,Li4Ge0.25Sn0.75Se4,Li4SnSe4,8.3e-07,4.5e-08,-7.85e-07,RT,unknow,chalcogenidotetrelates,10.1021/acs.chemmater.0c04150
trgrp_0074,trpair_000616,Li4Ge0.50Sn0.50Se4,Li4Ge0.75Sn0.25Se4,1.8e-06,6e-06,4.2000000000000004e-06,RT,unknow,chalcogenidotetrelates,10.1021/acs.chemmater.0c04150
trgrp_0074,trpair_000617,Li4Ge0.50Sn0.50Se4,Li4GeSSe3,1.8e-06,1.5e-05,1.32e-05,RT,unknow,chalcogenidotetrelates,10.1021/acs.chemmater.0c04150
trgrp_0074,trpair_000618,Li4Ge0.50Sn0.50Se4,Li4GeS2Se2,1.8e-06,2.8e-05,2.62e-05,RT,unknow,chalcogenidotetrelates,10.1021/acs.chemmater.0c04150
trgrp_0074,trpair_000619,Li4Ge0.50Sn0.50Se4,Li4GeS3Se,1.8e-06,8.5e-06,6.7e-06,RT,unknow,chalcogenidotetrelates,10.1021/acs.chemmater.0c04150
trgrp_0074,trpair_000620,Li4Ge0.50Sn0.50Se4,Li4GeSe4,1.8e-06,5e-06,3.2000000000000007e-06,RT,unknow,chalcogenidotetrelates,10.1021/acs.chemmater.0c04150
trgrp_0074,trpair_000621,Li4Ge0.50Sn0.50Se4,Li4SnSSe3,1.8e-06,9.5e-07,-8.499999999999999e-07,RT,unknow,chalcogenidotetrelates,10.1021/acs.chemmater.0c04150
trgrp_0074,trpair_000622,Li4Ge0.50Sn0.50Se4,Li4SnS2Se2,1.8e-06,3.6e-05,3.42e-05,RT,unknow,chalcogenidotetrelates,10.1021/acs.chemmater.0c04150
trgrp_0074,trpair_000623,Li4Ge0.50Sn0.50Se4,Li4SnS3Se,1.8e-06,7.5e-05,7.319999999999999e-05,RT,unknow,chalcogenidotetrelates,10.1021/acs.chemmater.0c04150
trgrp_0074,trpair_000624,Li4Ge0.50Sn0.50Se4,Li4SnSe4,1.8e-06,4.5e-08,-1.755e-06,RT,unknow,chalcogenidotetrelates,10.1021/acs.chemmater.0c04150
trgrp_0074,trpair_000625,Li4Ge0.75Sn0.25Se4,Li4GeSSe3,6e-06,1.5e-05,9e-06,RT,unknow,chalcogenidotetrelates,10.1021/acs.chemmater.0c04150
trgrp_0074,trpair_000626,Li4Ge0.75Sn0.25Se4,Li4GeS2Se2,6e-06,2.8e-05,2.2e-05,RT,unknow,chalcogenidotetrelates,10.1021/acs.chemmater.0c04150
trgrp_0074,trpair_000627,Li4Ge0.75Sn0.25Se4,Li4GeS3Se,6e-06,8.5e-06,2.4999999999999998e-06,RT,unknow,chalcogenidotetrelates,10.1021/acs.chemmater.0c04150
trgrp_0074,trpair_000628,Li4Ge0.75Sn0.25Se4,Li4GeSe4,6e-06,5e-06,-9.999999999999997e-07,RT,unknow,chalcogenidotetrelates,10.1021/acs.chemmater.0c04150
trgrp_0074,trpair_000629,Li4Ge0.75Sn0.25Se4,Li4SnSSe3,6e-06,9.5e-07,-5.05e-06,RT,unknow,chalcogenidotetrelates,10.1021/acs.chemmater.0c04150
trgrp_0074,trpair_000630,Li4Ge0.75Sn0.25Se4,Li4SnS2Se2,6e-06,3.6e-05,3e-05,RT,unknow,chalcogenidotetrelates,10.1021/acs.chemmater.0c04150
trgrp_0074,trpair_000631,Li4Ge0.75Sn0.25Se4,Li4SnS3Se,6e-06,7.5e-05,6.9e-05,RT,unknow,chalcogenidotetrelates,10.1021/acs.chemmater.0c04150
trgrp_0074,trpair_000632,Li4Ge0.75Sn0.25Se4,Li4SnSe4,6e-06,4.5e-08,-5.955e-06,RT,unknow,chalcogenidotetrelates,10.1021/acs.chemmater.0c04150
trgrp_0074,trpair_000633,Li4GeSSe3,Li4GeS2Se2,1.5e-05,2.8e-05,1.3e-05,RT,unknow,chalcogenidotetrelates,10.1021/acs.chemmater.0c04150
trgrp_0074,trpair_000634,Li4GeSSe3,Li4GeS3Se,1.5e-05,8.5e-06,-6.5000000000000004e-06,RT,unknow,chalcogenidotetrelates,10.1021/acs.chemmater.0c04150
trgrp_0074,trpair_000635,Li4GeSSe3,Li4GeSe4,1.5e-05,5e-06,-9.999999999999999e-06,RT,unknow,chalcogenidotetrelates,10.1021/acs.chemmater.0c04150
trgrp_0074,trpair_000636,Li4GeSSe3,Li4SnSSe3,1.5e-05,9.5e-07,-1.4050000000000001e-05,RT,unknow,chalcogenidotetrelates,10.1021/acs.chemmater.0c04150
trgrp_0074,trpair_000637,Li4GeSSe3,Li4SnS2Se2,1.5e-05,3.6e-05,2.1000000000000002e-05,RT,unknow,chalcogenidotetrelates,10.1021/acs.chemmater.0c04150
trgrp_0074,trpair_000638,Li4GeSSe3,Li4SnS3Se,1.5e-05,7.5e-05,5.9999999999999995e-05,RT,unknow,chalcogenidotetrelates,10.1021/acs.chemmater.0c04150
trgrp_0074,trpair_000639,Li4GeSSe3,Li4SnSe4,1.5e-05,4.5e-08,-1.4955e-05,RT,unknow,chalcogenidotetrelates,10.1021/acs.chemmater.0c04150
trgrp_0074,trpair_000640,Li4GeS2Se2,Li4GeS3Se,2.8e-05,8.5e-06,-1.95e-05,RT,unknow,chalcogenidotetrelates,10.1021/acs.chemmater.0c04150
trgrp_0074,trpair_000641,Li4GeS2Se2,Li4GeSe4,2.8e-05,5e-06,-2.3e-05,RT,unknow,chalcogenidotetrelates,10.1021/acs.chemmater.0c04150
trgrp_0074,trpair_000642,Li4GeS2Se2,Li4SnSSe3,2.8e-05,9.5e-07,-2.705e-05,RT,unknow,chalcogenidotetrelates,10.1021/acs.chemmater.0c04150
trgrp_0074,trpair_000643,Li4GeS2Se2,Li4SnS2Se2,2.8e-05,3.6e-05,8.000000000000001e-06,RT,unknow,chalcogenidotetrelates,10.1021/acs.chemmater.0c04150
trgrp_0074,trpair_000644,Li4GeS2Se2,Li4SnS3Se,2.8e-05,7.5e-05,4.699999999999999e-05,RT,unknow,chalcogenidotetrelates,10.1021/acs.chemmater.0c04150
trgrp_0074,trpair_000645,Li4GeS2Se2,Li4SnSe4,2.8e-05,4.5e-08,-2.7955e-05,RT,unknow,chalcogenidotetrelates,10.1021/acs.chemmater.0c04150
trgrp_0074,trpair_000646,Li4GeS3Se,Li4GeSe4,8.5e-06,5e-06,-3.4999999999999995e-06,RT,unknow,chalcogenidotetrelates,10.1021/acs.chemmater.0c04150
trgrp_0074,trpair_000647,Li4GeS3Se,Li4SnSSe3,8.5e-06,9.5e-07,-7.55e-06,RT,unknow,chalcogenidotetrelates,10.1021/acs.chemmater.0c04150
trgrp_0074,trpair_000648,Li4GeS3Se,Li4SnS2Se2,8.5e-06,3.6e-05,2.75e-05,RT,unknow,chalcogenidotetrelates,10.1021/acs.chemmater.0c04150
trgrp_0074,trpair_000649,Li4GeS3Se,Li4SnS3Se,8.5e-06,7.5e-05,6.649999999999999e-05,RT,unknow,chalcogenidotetrelates,10.1021/acs.chemmater.0c04150
trgrp_0074,trpair_000650,Li4GeS3Se,Li4SnSe4,8.5e-06,4.5e-08,-8.455e-06,RT,unknow,chalcogenidotetrelates,10.1021/acs.chemmater.0c04150
trgrp_0074,trpair_000651,Li4GeSe4,Li4SnSSe3,5e-06,9.5e-07,-4.05e-06,RT,unknow,chalcogenidotetrelates,10.1021/acs.chemmater.0c04150
trgrp_0074,trpair_000652,Li4GeSe4,Li4SnS2Se2,5e-06,3.6e-05,3.1e-05,RT,unknow,chalcogenidotetrelates,10.1021/acs.chemmater.0c04150
trgrp_0074,trpair_000653,Li4GeSe4,Li4SnS3Se,5e-06,7.5e-05,7e-05,RT,unknow,chalcogenidotetrelates,10.1021/acs.chemmater.0c04150
trgrp_0074,trpair_000654,Li4GeSe4,Li4SnSe4,5e-06,4.5e-08,-4.955e-06,RT,unknow,chalcogenidotetrelates,10.1021/acs.chemmater.0c04150
trgrp_0074,trpair_000655,Li4SnSSe3,Li4SnS2Se2,9.5e-07,3.6e-05,3.505e-05,RT,unknow,chalcogenidotetrelates,10.1021/acs.chemmater.0c04150
trgrp_0074,trpair_000656,Li4SnSSe3,Li4SnS3Se,9.5e-07,7.5e-05,7.405e-05,RT,unknow,chalcogenidotetrelates,10.1021/acs.chemmater.0c04150
trgrp_0074,trpair_000657,Li4SnSSe3,Li4SnSe4,9.5e-07,4.5e-08,-9.05e-07,RT,unknow,chalcogenidotetrelates,10.1021/acs.chemmater.0c04150
trgrp_0074,trpair_000658,Li4SnS2Se2,Li4SnS3Se,3.6e-05,7.5e-05,3.899999999999999e-05,RT,unknow,chalcogenidotetrelates,10.1021/acs.chemmater.0c04150
trgrp_0074,trpair_000659,Li4SnS2Se2,Li4SnSe4,3.6e-05,4.5e-08,-3.5955000000000004e-05,RT,unknow,chalcogenidotetrelates,10.1021/acs.chemmater.0c04150
trgrp_0074,trpair_000660,Li4SnS3Se,Li4SnSe4,7.5e-05,4.5e-08,-7.495499999999999e-05,RT,unknow,chalcogenidotetrelates,10.1021/acs.chemmater.0c04150
trgrp_0075,trpair_000661,Li1.10NbO1.10Cl3.90,Li1.00NbO1.00Cl4.00,2.9e-3,5.0e-3,0.0021000000000000003,25,高能球磨（500 rpm，40 h）+真空安瓿100°C退火12 h,oxyhalides,10.1021/acs.chemmater.5c00627
trgrp_0075,trpair_000662,Li1.00NbO1.00Cl4.00,Li0.95NbO0.95Cl4.05,5.0e-3,9.4e-3,0.0044,25,高能球磨（500 rpm，40 h）+真空安瓿100°C退火12 h,oxyhalides,10.1021/acs.chemmater.5c00627
trgrp_0075,trpair_000663,Li0.95NbO0.95Cl4.05,Li0.90NbO0.90Cl4.10,9.4e-3,3.1e-3,-0.0063,25,高能球磨（500 rpm，40 h）+真空安瓿100°C退火12 h,oxyhalides,10.1021/acs.chemmater.5c00627
trgrp_0075,trpair_000664,Li0.90NbO0.90Cl4.10,Li0.85NbO0.85Cl4.15,3.1e-3,2.8e-3,-0.0002999999999999999,25,高能球磨（500 rpm，40 h）+真空安瓿100°C退火12 h,oxyhalides,10.1021/acs.chemmater.5c00627
trgrp_0075,trpair_000665,Li0.85NbO0.85Cl4.15,Li0.80NbO0.80Cl4.20,2.8e-3,1.7e-3,-0.0011,25,高能球磨（500 rpm，40 h）+真空安瓿100°C退火12 h,oxyhalides,10.1021/acs.chemmater.5c00627
trgrp_0076,trpair_000666,Fe0.16La2.95Li5.68Zr2O12,Fe0.19La2.95Li5.57Zr2O12,0.000935,0.00138,0.000445,RT,unknow,garnet,10.1021/acs.chemmater.6b02516
trgrp_0077,trpair_000667,Li10.2(Sn0.2Si0.8)1.2P1.8S12,Li10.35(Sn0.27Si1.08)P1.65S12,0.00782,0.011,0.003179999999999999,RT,unknow,lgps,10.1021/acs.chemmater.7b00886
trgrp_0077,trpair_000668,Li10.35(Sn0.27Si1.08)P1.65S12,Li10.5(Sn0.2Si0.8)1.5P1.5S12,0.011,0.00879,-0.00221,RT,unknow,lgps,10.1021/acs.chemmater.7b00886
trgrp_0078,trpair_000669,LiZnPS4,Li1.5Zn0.75PS4,5.4e-08,1.65e-05,1.6446e-05,RT,unknow,sulfides,10.1021/acs.chemmater.7b05108
trgrp_0078,trpair_000670,Li1.5Zn0.75PS4,Li2Zn0.5PS4,1.65e-05,0.00013,0.0001135,RT,unknow,sulfides,10.1021/acs.chemmater.7b05108
trgrp_0078,trpair_000671,Li2Zn0.5PS4,Li2.5Zn0.25PS4,0.00013,0.00084,0.00071,RT,unknow,sulfides,10.1021/acs.chemmater.7b05108
trgrp_0079,trpair_000672,Li3.7Zn0.7Ga0.3(PO4)2,Li4Zn(PO4)2,5.65e-12,5.55e-18,-5.64999445e-12,RT,unknow,phosphates,10.1021/acs.chemmater.7b05139
trgrp_0080,trpair_000673,Li10(Ge0.416Sn0.584)P2S12,Li10(Ge0.776Sn0.224)P2S12,0.00743,0.0141,0.00667,RT,unknow,lgps,10.1021/acs.chemmater.8b00266
trgrp_0080,trpair_000674,Li10(Ge0.416Sn0.584)P2S12,Li10GeP2S12,0.00743,0.0246,0.01717,RT,unknow,lgps,10.1021/acs.chemmater.8b00266
trgrp_0080,trpair_000675,Li10(Ge0.416Sn0.584)P2S12,Li10SnP2S12,0.00743,0.00398,-0.00345,RT,unknow,lgps,10.1021/acs.chemmater.8b00266
trgrp_0080,trpair_000676,Li10(Ge0.776Sn0.224)P2S12,Li10GeP2S12,0.0141,0.0246,0.0105,RT,unknow,lgps,10.1021/acs.chemmater.8b00266
trgrp_0080,trpair_000677,Li10(Ge0.776Sn0.224)P2S12,Li10SnP2S12,0.0141,0.00398,-0.01012,RT,unknow,lgps,10.1021/acs.chemmater.8b00266
trgrp_0080,trpair_000678,Li10GeP2S12,Li10SnP2S12,0.0246,0.00398,-0.02062,RT,unknow,lgps,10.1021/acs.chemmater.8b00266
trgrp_0081,trpair_000679,Li3.2Ge0.2P0.8O4,Li3.2Ge0.2V0.8O4,1.14e-06,1.9e-05,1.7860000000000002e-05,RT,unknow,lisicon,10.1021/acs.chemmater.8b01504
trgrp_0081,trpair_000680,Li3.2Ge0.2P0.8O4,Li3.4Ge0.4P0.6O4,1.14e-06,4.5e-06,3.36e-06,RT,unknow,lisicon,10.1021/acs.chemmater.8b01504
trgrp_0081,trpair_000681,Li3.2Ge0.2P0.8O4,Li3.4Ge0.4V0.6O4,1.14e-06,8.89e-07,-2.510000000000001e-07,RT,unknow,lisicon,10.1021/acs.chemmater.8b01504
trgrp_0081,trpair_000682,Li3.2Ge0.2P0.8O4,Li3.6Ge0.6P0.4O4,1.14e-06,1.1e-05,9.86e-06,RT,unknow,lisicon,10.1021/acs.chemmater.8b01504
trgrp_0081,trpair_000683,Li3.2Ge0.2P0.8O4,Li3.6Ge0.6V0.4O4,1.14e-06,3.19e-05,3.0760000000000004e-05,RT,unknow,lisicon,10.1021/acs.chemmater.8b01504
trgrp_0081,trpair_000684,Li3.2Ge0.2P0.8O4,Li3.8Ge0.8V0.2O4,1.14e-06,2.71e-06,1.5699999999999998e-06,RT,unknow,lisicon,10.1021/acs.chemmater.8b01504
trgrp_0081,trpair_000685,Li3.2Ge0.2P0.8O4,Li3.8Ge0.8P0.2O4,1.14e-06,1.03e-06,-1.1e-07,RT,unknow,lisicon,10.1021/acs.chemmater.8b01504
trgrp_0081,trpair_000686,Li3.2Ge0.2P0.8O4,Li4GeO4,1.14e-06,1.3e-12,-1.1399987e-06,RT,unknow,lisicon,10.1021/acs.chemmater.8b01504
trgrp_0081,trpair_000687,Li3.2Ge0.2P0.8O4,Li3P0.2V0.8O4,1.14e-06,1.31e-13,-1.1399998690000002e-06,RT,unknow,lisicon,10.1021/acs.chemmater.8b01504
trgrp_0081,trpair_000688,Li3.2Ge0.2P0.8O4,Li3P0.4V0.6O4,1.14e-06,3.55e-13,-1.1399996450000002e-06,RT,unknow,lisicon,10.1021/acs.chemmater.8b01504
trgrp_0081,trpair_000689,Li3.2Ge0.2P0.8O4,Li3P0.6V0.4O4,1.14e-06,3.2e-13,-1.13999968e-06,RT,unknow,lisicon,10.1021/acs.chemmater.8b01504
trgrp_0081,trpair_000690,Li3.2Ge0.2P0.8O4,Li3P0.8V0.2O4,1.14e-06,2.05e-13,-1.139999795e-06,RT,unknow,lisicon,10.1021/acs.chemmater.8b01504
trgrp_0081,trpair_000691,Li3.2Ge0.2P0.8O4,Li3PO4,1.14e-06,1.75e-13,-1.139999825e-06,RT,unknow,lisicon,10.1021/acs.chemmater.8b01504
trgrp_0081,trpair_000692,Li3.2Ge0.2P0.8O4,Li3VO4,1.14e-06,9.2e-14,-1.1399999080000002e-06,RT,unknow,lisicon,10.1021/acs.chemmater.8b01504
trgrp_0081,trpair_000693,Li3.2Ge0.2V0.8O4,Li3.4Ge0.4P0.6O4,1.9e-05,4.5e-06,-1.45e-05,RT,unknow,lisicon,10.1021/acs.chemmater.8b01504
trgrp_0081,trpair_000694,Li3.2Ge0.2V0.8O4,Li3.4Ge0.4V0.6O4,1.9e-05,8.89e-07,-1.8111e-05,RT,unknow,lisicon,10.1021/acs.chemmater.8b01504
trgrp_0081,trpair_000695,Li3.2Ge0.2V0.8O4,Li3.6Ge0.6P0.4O4,1.9e-05,1.1e-05,-8.000000000000001e-06,RT,unknow,lisicon,10.1021/acs.chemmater.8b01504
trgrp_0081,trpair_000696,Li3.2Ge0.2V0.8O4,Li3.6Ge0.6V0.4O4,1.9e-05,3.19e-05,1.2900000000000002e-05,RT,unknow,lisicon,10.1021/acs.chemmater.8b01504
trgrp_0081,trpair_000697,Li3.2Ge0.2V0.8O4,Li3.8Ge0.8V0.2O4,1.9e-05,2.71e-06,-1.629e-05,RT,unknow,lisicon,10.1021/acs.chemmater.8b01504
trgrp_0081,trpair_000698,Li3.2Ge0.2V0.8O4,Li3.8Ge0.8P0.2O4,1.9e-05,1.03e-06,-1.7970000000000002e-05,RT,unknow,lisicon,10.1021/acs.chemmater.8b01504
trgrp_0081,trpair_000699,Li3.2Ge0.2V0.8O4,Li4GeO4,1.9e-05,1.3e-12,-1.89999987e-05,RT,unknow,lisicon,10.1021/acs.chemmater.8b01504
trgrp_0081,trpair_000700,Li3.2Ge0.2V0.8O4,Li3P0.2V0.8O4,1.9e-05,1.31e-13,-1.8999999869e-05,RT,unknow,lisicon,10.1021/acs.chemmater.8b01504
trgrp_0081,trpair_000701,Li3.2Ge0.2V0.8O4,Li3P0.4V0.6O4,1.9e-05,3.55e-13,-1.8999999645000002e-05,RT,unknow,lisicon,10.1021/acs.chemmater.8b01504
trgrp_0081,trpair_000702,Li3.2Ge0.2V0.8O4,Li3P0.6V0.4O4,1.9e-05,3.2e-13,-1.899999968e-05,RT,unknow,lisicon,10.1021/acs.chemmater.8b01504
trgrp_0081,trpair_000703,Li3.2Ge0.2V0.8O4,Li3P0.8V0.2O4,1.9e-05,2.05e-13,-1.8999999795e-05,RT,unknow,lisicon,10.1021/acs.chemmater.8b01504
trgrp_0081,trpair_000704,Li3.2Ge0.2V0.8O4,Li3PO4,1.9e-05,1.75e-13,-1.8999999825000002e-05,RT,unknow,lisicon,10.1021/acs.chemmater.8b01504
trgrp_0081,trpair_000705,Li3.2Ge0.2V0.8O4,Li3VO4,1.9e-05,9.2e-14,-1.8999999908000002e-05,RT,unknow,lisicon,10.1021/acs.chemmater.8b01504
trgrp_0081,trpair_000706,Li3.4Ge0.4P0.6O4,Li3.4Ge0.4V0.6O4,4.5e-06,8.89e-07,-3.6110000000000002e-06,RT,unknow,lisicon,10.1021/acs.chemmater.8b01504
trgrp_0081,trpair_000707,Li3.4Ge0.4P0.6O4,Li3.6Ge0.6P0.4O4,4.5e-06,1.1e-05,6.5e-06,RT,unknow,lisicon,10.1021/acs.chemmater.8b01504
trgrp_0081,trpair_000708,Li3.4Ge0.4P0.6O4,Li3.6Ge0.6V0.4O4,4.5e-06,3.19e-05,2.7400000000000002e-05,RT,unknow,lisicon,10.1021/acs.chemmater.8b01504
trgrp_0081,trpair_000709,Li3.4Ge0.4P0.6O4,Li3.8Ge0.8V0.2O4,4.5e-06,2.71e-06,-1.7900000000000002e-06,RT,unknow,lisicon,10.1021/acs.chemmater.8b01504
trgrp_0081,trpair_000710,Li3.4Ge0.4P0.6O4,Li3.8Ge0.8P0.2O4,4.5e-06,1.03e-06,-3.47e-06,RT,unknow,lisicon,10.1021/acs.chemmater.8b01504
trgrp_0081,trpair_000711,Li3.4Ge0.4P0.6O4,Li4GeO4,4.5e-06,1.3e-12,-4.4999987e-06,RT,unknow,lisicon,10.1021/acs.chemmater.8b01504
trgrp_0081,trpair_000712,Li3.4Ge0.4P0.6O4,Li3P0.2V0.8O4,4.5e-06,1.31e-13,-4.499999869e-06,RT,unknow,lisicon,10.1021/acs.chemmater.8b01504
trgrp_0081,trpair_000713,Li3.4Ge0.4P0.6O4,Li3P0.4V0.6O4,4.5e-06,3.55e-13,-4.499999645e-06,RT,unknow,lisicon,10.1021/acs.chemmater.8b01504
trgrp_0081,trpair_000714,Li3.4Ge0.4P0.6O4,Li3P0.6V0.4O4,4.5e-06,3.2e-13,-4.49999968e-06,RT,unknow,lisicon,10.1021/acs.chemmater.8b01504
trgrp_0081,trpair_000715,Li3.4Ge0.4P0.6O4,Li3P0.8V0.2O4,4.5e-06,2.05e-13,-4.499999795e-06,RT,unknow,lisicon,10.1021/acs.chemmater.8b01504
trgrp_0081,trpair_000716,Li3.4Ge0.4P0.6O4,Li3PO4,4.5e-06,1.75e-13,-4.499999825e-06,RT,unknow,lisicon,10.1021/acs.chemmater.8b01504
trgrp_0081,trpair_000717,Li3.4Ge0.4P0.6O4,Li3VO4,4.5e-06,9.2e-14,-4.499999908e-06,RT,unknow,lisicon,10.1021/acs.chemmater.8b01504
trgrp_0081,trpair_000718,Li3.4Ge0.4V0.6O4,Li3.6Ge0.6P0.4O4,8.89e-07,1.1e-05,1.0111e-05,RT,unknow,lisicon,10.1021/acs.chemmater.8b01504
trgrp_0081,trpair_000719,Li3.4Ge0.4V0.6O4,Li3.6Ge0.6V0.4O4,8.89e-07,3.19e-05,3.1011000000000005e-05,RT,unknow,lisicon,10.1021/acs.chemmater.8b01504
trgrp_0081,trpair_000720,Li3.4Ge0.4V0.6O4,Li3.8Ge0.8V0.2O4,8.89e-07,2.71e-06,1.821e-06,RT,unknow,lisicon,10.1021/acs.chemmater.8b01504
trgrp_0081,trpair_000721,Li3.4Ge0.4V0.6O4,Li3.8Ge0.8P0.2O4,8.89e-07,1.03e-06,1.410000000000001e-07,RT,unknow,lisicon,10.1021/acs.chemmater.8b01504
trgrp_0081,trpair_000722,Li3.4Ge0.4V0.6O4,Li4GeO4,8.89e-07,1.3e-12,-8.889987e-07,RT,unknow,lisicon,10.1021/acs.chemmater.8b01504
trgrp_0081,trpair_000723,Li3.4Ge0.4V0.6O4,Li3P0.2V0.8O4,8.89e-07,1.31e-13,-8.889998689999999e-07,RT,unknow,lisicon,10.1021/acs.chemmater.8b01504
trgrp_0081,trpair_000724,Li3.4Ge0.4V0.6O4,Li3P0.4V0.6O4,8.89e-07,3.55e-13,-8.88999645e-07,RT,unknow,lisicon,10.1021/acs.chemmater.8b01504
trgrp_0081,trpair_000725,Li3.4Ge0.4V0.6O4,Li3P0.6V0.4O4,8.89e-07,3.2e-13,-8.8899968e-07,RT,unknow,lisicon,10.1021/acs.chemmater.8b01504
trgrp_0081,trpair_000726,Li3.4Ge0.4V0.6O4,Li3P0.8V0.2O4,8.89e-07,2.05e-13,-8.88999795e-07,RT,unknow,lisicon,10.1021/acs.chemmater.8b01504
trgrp_0081,trpair_000727,Li3.4Ge0.4V0.6O4,Li3PO4,8.89e-07,1.75e-13,-8.88999825e-07,RT,unknow,lisicon,10.1021/acs.chemmater.8b01504
trgrp_0081,trpair_000728,Li3.4Ge0.4V0.6O4,Li3VO4,8.89e-07,9.2e-14,-8.88999908e-07,RT,unknow,lisicon,10.1021/acs.chemmater.8b01504
trgrp_0081,trpair_000729,Li3.6Ge0.6P0.4O4,Li3.6Ge0.6V0.4O4,1.1e-05,3.19e-05,2.0900000000000003e-05,RT,unknow,lisicon,10.1021/acs.chemmater.8b01504
trgrp_0081,trpair_000730,Li3.6Ge0.6P0.4O4,Li3.8Ge0.8V0.2O4,1.1e-05,2.71e-06,-8.29e-06,RT,unknow,lisicon,10.1021/acs.chemmater.8b01504
trgrp_0081,trpair_000731,Li3.6Ge0.6P0.4O4,Li3.8Ge0.8P0.2O4,1.1e-05,1.03e-06,-9.97e-06,RT,unknow,lisicon,10.1021/acs.chemmater.8b01504
trgrp_0081,trpair_000732,Li3.6Ge0.6P0.4O4,Li4GeO4,1.1e-05,1.3e-12,-1.09999987e-05,RT,unknow,lisicon,10.1021/acs.chemmater.8b01504
trgrp_0081,trpair_000733,Li3.6Ge0.6P0.4O4,Li3P0.2V0.8O4,1.1e-05,1.31e-13,-1.0999999869e-05,RT,unknow,lisicon,10.1021/acs.chemmater.8b01504
trgrp_0081,trpair_000734,Li3.6Ge0.6P0.4O4,Li3P0.4V0.6O4,1.1e-05,3.55e-13,-1.0999999645e-05,RT,unknow,lisicon,10.1021/acs.chemmater.8b01504
trgrp_0081,trpair_000735,Li3.6Ge0.6P0.4O4,Li3P0.6V0.4O4,1.1e-05,3.2e-13,-1.099999968e-05,RT,unknow,lisicon,10.1021/acs.chemmater.8b01504
trgrp_0081,trpair_000736,Li3.6Ge0.6P0.4O4,Li3P0.8V0.2O4,1.1e-05,2.05e-13,-1.0999999795e-05,RT,unknow,lisicon,10.1021/acs.chemmater.8b01504
trgrp_0081,trpair_000737,Li3.6Ge0.6P0.4O4,Li3PO4,1.1e-05,1.75e-13,-1.0999999825e-05,RT,unknow,lisicon,10.1021/acs.chemmater.8b01504
trgrp_0081,trpair_000738,Li3.6Ge0.6P0.4O4,Li3VO4,1.1e-05,9.2e-14,-1.0999999907999999e-05,RT,unknow,lisicon,10.1021/acs.chemmater.8b01504
trgrp_0081,trpair_000739,Li3.6Ge0.6V0.4O4,Li3.8Ge0.8V0.2O4,3.19e-05,2.71e-06,-2.9190000000000003e-05,RT,unknow,lisicon,10.1021/acs.chemmater.8b01504
trgrp_0081,trpair_000740,Li3.6Ge0.6V0.4O4,Li3.8Ge0.8P0.2O4,3.19e-05,1.03e-06,-3.087e-05,RT,unknow,lisicon,10.1021/acs.chemmater.8b01504
trgrp_0081,trpair_000741,Li3.6Ge0.6V0.4O4,Li4GeO4,3.19e-05,1.3e-12,-3.1899998700000005e-05,RT,unknow,lisicon,10.1021/acs.chemmater.8b01504
trgrp_0081,trpair_000742,Li3.6Ge0.6V0.4O4,Li3P0.2V0.8O4,3.19e-05,1.31e-13,-3.1899999869e-05,RT,unknow,lisicon,10.1021/acs.chemmater.8b01504
trgrp_0081,trpair_000743,Li3.6Ge0.6V0.4O4,Li3P0.4V0.6O4,3.19e-05,3.55e-13,-3.1899999645000004e-05,RT,unknow,lisicon,10.1021/acs.chemmater.8b01504
trgrp_0081,trpair_000744,Li3.6Ge0.6V0.4O4,Li3P0.6V0.4O4,3.19e-05,3.2e-13,-3.189999968e-05,RT,unknow,lisicon,10.1021/acs.chemmater.8b01504
trgrp_0081,trpair_000745,Li3.6Ge0.6V0.4O4,Li3P0.8V0.2O4,3.19e-05,2.05e-13,-3.1899999795000005e-05,RT,unknow,lisicon,10.1021/acs.chemmater.8b01504
trgrp_0081,trpair_000746,Li3.6Ge0.6V0.4O4,Li3PO4,3.19e-05,1.75e-13,-3.1899999825e-05,RT,unknow,lisicon,10.1021/acs.chemmater.8b01504
trgrp_0081,trpair_000747,Li3.6Ge0.6V0.4O4,Li3VO4,3.19e-05,9.2e-14,-3.1899999908e-05,RT,unknow,lisicon,10.1021/acs.chemmater.8b01504
trgrp_0081,trpair_000748,Li3.8Ge0.8V0.2O4,Li3.8Ge0.8P0.2O4,2.71e-06,1.03e-06,-1.6799999999999998e-06,RT,unknow,lisicon,10.1021/acs.chemmater.8b01504
trgrp_0081,trpair_000749,Li3.8Ge0.8V0.2O4,Li4GeO4,2.71e-06,1.3e-12,-2.7099987e-06,RT,unknow,lisicon,10.1021/acs.chemmater.8b01504
trgrp_0081,trpair_000750,Li3.8Ge0.8V0.2O4,Li3P0.2V0.8O4,2.71e-06,1.31e-13,-2.7099998689999997e-06,RT,unknow,lisicon,10.1021/acs.chemmater.8b01504
trgrp_0081,trpair_000751,Li3.8Ge0.8V0.2O4,Li3P0.4V0.6O4,2.71e-06,3.55e-13,-2.7099996449999998e-06,RT,unknow,lisicon,10.1021/acs.chemmater.8b01504
trgrp_0081,trpair_000752,Li3.8Ge0.8V0.2O4,Li3P0.6V0.4O4,2.71e-06,3.2e-13,-2.70999968e-06,RT,unknow,lisicon,10.1021/acs.chemmater.8b01504
trgrp_0081,trpair_000753,Li3.8Ge0.8V0.2O4,Li3P0.8V0.2O4,2.71e-06,2.05e-13,-2.709999795e-06,RT,unknow,lisicon,10.1021/acs.chemmater.8b01504
trgrp_0081,trpair_000754,Li3.8Ge0.8V0.2O4,Li3PO4,2.71e-06,1.75e-13,-2.709999825e-06,RT,unknow,lisicon,10.1021/acs.chemmater.8b01504
trgrp_0081,trpair_000755,Li3.8Ge0.8V0.2O4,Li3VO4,2.71e-06,9.2e-14,-2.709999908e-06,RT,unknow,lisicon,10.1021/acs.chemmater.8b01504
trgrp_0081,trpair_000756,Li3.8Ge0.8P0.2O4,Li4GeO4,1.03e-06,1.3e-12,-1.0299987e-06,RT,unknow,lisicon,10.1021/acs.chemmater.8b01504
trgrp_0081,trpair_000757,Li3.8Ge0.8P0.2O4,Li3P0.2V0.8O4,1.03e-06,1.31e-13,-1.0299998690000001e-06,RT,unknow,lisicon,10.1021/acs.chemmater.8b01504
trgrp_0081,trpair_000758,Li3.8Ge0.8P0.2O4,Li3P0.4V0.6O4,1.03e-06,3.55e-13,-1.0299996450000002e-06,RT,unknow,lisicon,10.1021/acs.chemmater.8b01504
trgrp_0081,trpair_000759,Li3.8Ge0.8P0.2O4,Li3P0.6V0.4O4,1.03e-06,3.2e-13,-1.02999968e-06,RT,unknow,lisicon,10.1021/acs.chemmater.8b01504
trgrp_0081,trpair_000760,Li3.8Ge0.8P0.2O4,Li3P0.8V0.2O4,1.03e-06,2.05e-13,-1.029999795e-06,RT,unknow,lisicon,10.1021/acs.chemmater.8b01504
trgrp_0081,trpair_000761,Li3.8Ge0.8P0.2O4,Li3PO4,1.03e-06,1.75e-13,-1.029999825e-06,RT,unknow,lisicon,10.1021/acs.chemmater.8b01504
trgrp_0081,trpair_000762,Li3.8Ge0.8P0.2O4,Li3VO4,1.03e-06,9.2e-14,-1.0299999080000002e-06,RT,unknow,lisicon,10.1021/acs.chemmater.8b01504
trgrp_0081,trpair_000763,Li4GeO4,Li3P0.2V0.8O4,1.3e-12,1.31e-13,-1.169e-12,RT,unknow,lisicon,10.1021/acs.chemmater.8b01504
trgrp_0081,trpair_000764,Li4GeO4,Li3P0.4V0.6O4,1.3e-12,3.55e-13,-9.45e-13,RT,unknow,lisicon,10.1021/acs.chemmater.8b01504
trgrp_0081,trpair_000765,Li4GeO4,Li3P0.6V0.4O4,1.3e-12,3.2e-13,-9.799999999999999e-13,RT,unknow,lisicon,10.1021/acs.chemmater.8b01504
trgrp_0081,trpair_000766,Li4GeO4,Li3P0.8V0.2O4,1.3e-12,2.05e-13,-1.0949999999999999e-12,RT,unknow,lisicon,10.1021/acs.chemmater.8b01504
trgrp_0081,trpair_000767,Li4GeO4,Li3PO4,1.3e-12,1.75e-13,-1.125e-12,RT,unknow,lisicon,10.1021/acs.chemmater.8b01504
trgrp_0081,trpair_000768,Li4GeO4,Li3VO4,1.3e-12,9.2e-14,-1.208e-12,RT,unknow,lisicon,10.1021/acs.chemmater.8b01504
trgrp_0081,trpair_000769,Li3P0.2V0.8O4,Li3P0.4V0.6O4,1.31e-13,3.55e-13,2.24e-13,RT,unknow,lisicon,10.1021/acs.chemmater.8b01504
trgrp_0081,trpair_000770,Li3P0.2V0.8O4,Li3P0.6V0.4O4,1.31e-13,3.2e-13,1.89e-13,RT,unknow,lisicon,10.1021/acs.chemmater.8b01504
trgrp_0081,trpair_000771,Li3P0.2V0.8O4,Li3P0.8V0.2O4,1.31e-13,2.05e-13,7.400000000000001e-14,RT,unknow,lisicon,10.1021/acs.chemmater.8b01504
trgrp_0081,trpair_000772,Li3P0.2V0.8O4,Li3PO4,1.31e-13,1.75e-13,4.4000000000000014e-14,RT,unknow,lisicon,10.1021/acs.chemmater.8b01504
trgrp_0081,trpair_000773,Li3P0.2V0.8O4,Li3VO4,1.31e-13,9.2e-14,-3.9e-14,RT,unknow,lisicon,10.1021/acs.chemmater.8b01504
trgrp_0081,trpair_000774,Li3P0.4V0.6O4,Li3P0.6V0.4O4,3.55e-13,3.2e-13,-3.5e-14,RT,unknow,lisicon,10.1021/acs.chemmater.8b01504
trgrp_0081,trpair_000775,Li3P0.4V0.6O4,Li3P0.8V0.2O4,3.55e-13,2.05e-13,-1.5e-13,RT,unknow,lisicon,10.1021/acs.chemmater.8b01504
trgrp_0081,trpair_000776,Li3P0.4V0.6O4,Li3PO4,3.55e-13,1.75e-13,-1.8e-13,RT,unknow,lisicon,10.1021/acs.chemmater.8b01504
trgrp_0081,trpair_000777,Li3P0.4V0.6O4,Li3VO4,3.55e-13,9.2e-14,-2.63e-13,RT,unknow,lisicon,10.1021/acs.chemmater.8b01504
trgrp_0081,trpair_000778,Li3P0.6V0.4O4,Li3P0.8V0.2O4,3.2e-13,2.05e-13,-1.15e-13,RT,unknow,lisicon,10.1021/acs.chemmater.8b01504
trgrp_0081,trpair_000779,Li3P0.6V0.4O4,Li3PO4,3.2e-13,1.75e-13,-1.45e-13,RT,unknow,lisicon,10.1021/acs.chemmater.8b01504
trgrp_0081,trpair_000780,Li3P0.6V0.4O4,Li3VO4,3.2e-13,9.2e-14,-2.28e-13,RT,unknow,lisicon,10.1021/acs.chemmater.8b01504
trgrp_0081,trpair_000781,Li3P0.8V0.2O4,Li3PO4,2.05e-13,1.75e-13,-3e-14,RT,unknow,lisicon,10.1021/acs.chemmater.8b01504
trgrp_0081,trpair_000782,Li3P0.8V0.2O4,Li3VO4,2.05e-13,9.2e-14,-1.1300000000000001e-13,RT,unknow,lisicon,10.1021/acs.chemmater.8b01504
trgrp_0081,trpair_000783,Li3PO4,Li3VO4,1.75e-13,9.2e-14,-8.300000000000001e-14,RT,unknow,lisicon,10.1021/acs.chemmater.8b01504
trgrp_0082,trpair_000784,Li8GeP4,Li8SiP4,8.6e-05,4.5e-05,-4.1e-05,RT,unknow,phosphates,10.1021/acs.chemmater.8b02759
trgrp_0082,trpair_000785,Li8GeP4,Li8SiP4,1.8e-05,4.5e-05,2.7000000000000002e-05,RT,unknow,phosphates,10.1021/acs.chemmater.8b02759
trgrp_0083,trpair_000786,Li4.4Al0.4Ge0.6S4,Li4.4Al0.4Sn0.6S4,4.3e-05,4.3e-06,-3.87e-05,RT,unknow,sulfides,10.1021/acs.chemmater.8b03175
trgrp_0085,trpair_000787,Li15(PS4)4Cl3,Li14.8Mg0.1(PS4)4Cl3,4e-8,2e-7,1.6e-07,RT,高能球磨,Thiophosphate mixture,10.1021/acs.chemmater.9b01926
trgrp_0086,trpair_000788,Li2.975ZrCl4O1.475Br0.025,Li2.95ZrCl4O1.45Br0.05,3.4e-3,~2.2e-3,-0.0011999999999999997,25,unknow,oxyhalides,10.1021/acs.energyfuels.6c01704
trgrp_0086,trpair_000789,Li2.975ZrCl4O1.475Br0.025,Li2.90ZrCl4O1.40Br0.10,3.4e-3,~1.2e-3,-0.0021999999999999997,25,unknow,oxyhalides,10.1021/acs.energyfuels.6c01704
trgrp_0086,trpair_000790,Li2.975ZrCl4O1.475Br0.025,Li2.85ZrCl4O1.35Br0.15,3.4e-3,~7.0e-4,-0.0026999999999999997,25,unknow,oxyhalides,10.1021/acs.energyfuels.6c01704
trgrp_0086,trpair_000791,Li2.975ZrCl4O1.475Br0.025,Li3ZrCl4O1.5,3.4e-3,~8.0e-4,-0.0026,25,unknow,oxyhalides,10.1021/acs.energyfuels.6c01704
trgrp_0086,trpair_000792,Li2.95ZrCl4O1.45Br0.05,Li2.90ZrCl4O1.40Br0.10,~2.2e-3,~1.2e-3,-0.0010000000000000002,25,unknow,oxyhalides,10.1021/acs.energyfuels.6c01704
trgrp_0086,trpair_000793,Li2.95ZrCl4O1.45Br0.05,Li2.85ZrCl4O1.35Br0.15,~2.2e-3,~7.0e-4,-0.0015,25,unknow,oxyhalides,10.1021/acs.energyfuels.6c01704
trgrp_0086,trpair_000794,Li2.95ZrCl4O1.45Br0.05,Li3ZrCl4O1.5,~2.2e-3,~8.0e-4,-0.0014000000000000002,25,unknow,oxyhalides,10.1021/acs.energyfuels.6c01704
trgrp_0086,trpair_000795,Li2.90ZrCl4O1.40Br0.10,Li2.85ZrCl4O1.35Br0.15,~1.2e-3,~7.0e-4,-0.0004999999999999999,25,unknow,oxyhalides,10.1021/acs.energyfuels.6c01704
trgrp_0086,trpair_000796,Li2.90ZrCl4O1.40Br0.10,Li3ZrCl4O1.5,~1.2e-3,~8.0e-4,-0.00039999999999999986,25,unknow,oxyhalides,10.1021/acs.energyfuels.6c01704
trgrp_0086,trpair_000797,Li2.85ZrCl4O1.35Br0.15,Li3ZrCl4O1.5,~7.0e-4,~8.0e-4,0.00010000000000000005,25,unknow,oxyhalides,10.1021/acs.energyfuels.6c01704
trgrp_0087,trpair_000798,Li6.8La3Zr1.9Mo0.1O12,Li6.6La3Zr1.8Mo0.2O12,8e-05,0.000311,0.00023100000000000003,RT,unknow,garnet,10.1021/acs.inorgchem.5b01895
trgrp_0087,trpair_000799,Li6.6La3Zr1.8Mo0.2O12,Li6.5La3Zr1.75Mo0.25O12,0.000311,0.000333,2.1999999999999993e-05,RT,unknow,garnet,10.1021/acs.inorgchem.5b01895
trgrp_0087,trpair_000800,Li6.5La3Zr1.75Mo0.25O12,Li6.4La3Zr1.7Mo0.3O12,0.000333,0.000369,3.600000000000001e-05,RT,unknow,garnet,10.1021/acs.inorgchem.5b01895
trgrp_0087,trpair_000801,Li6.4La3Zr1.7Mo0.3O12,Li6.2La3Zr1.6Mo0.4O12,0.000369,0.00034,-2.9e-05,RT,unknow,garnet,10.1021/acs.inorgchem.5b01895
trgrp_0088,trpair_000802,Li6.10La3Ta1.45Sm0.55O12,Li5.90La3Ta1.55Sm0.45O12,1.4e-05,1.18e-05,-2.1999999999999993e-06,RT,unknow,garnet,10.1021/acs.inorgchem.7b00816
trgrp_0088,trpair_000803,Li6.10La3Ta1.45Sm0.55O12,Li5.70La3Ta1.65Sm0.35O12,1.4e-05,2.15e-05,7.500000000000001e-06,RT,unknow,garnet,10.1021/acs.inorgchem.7b00816
trgrp_0088,trpair_000804,Li6.10La3Ta1.45Sm0.55O12,Li5.5La3Ta1.75Sm0.25O12,1.4e-05,5.17e-06,-8.83e-06,RT,unknow,garnet,10.1021/acs.inorgchem.7b00816
trgrp_0088,trpair_000805,Li6.10La3Ta1.45Sm0.55O12,Li5.3La3Ta1.85Sm0.15O12,1.4e-05,7.11e-06,-6.89e-06,RT,unknow,garnet,10.1021/acs.inorgchem.7b00816
trgrp_0088,trpair_000806,Li6.10La3Ta1.45Sm0.55O12,Li5La3Ta2O12,1.4e-05,1.59e-05,1.9000000000000004e-06,RT,unknow,garnet,10.1021/acs.inorgchem.7b00816
trgrp_0088,trpair_000807,Li5.90La3Ta1.55Sm0.45O12,Li5.70La3Ta1.65Sm0.35O12,1.18e-05,2.15e-05,9.7e-06,RT,unknow,garnet,10.1021/acs.inorgchem.7b00816
trgrp_0088,trpair_000808,Li5.90La3Ta1.55Sm0.45O12,Li5.5La3Ta1.75Sm0.25O12,1.18e-05,5.17e-06,-6.630000000000001e-06,RT,unknow,garnet,10.1021/acs.inorgchem.7b00816
trgrp_0088,trpair_000809,Li5.90La3Ta1.55Sm0.45O12,Li5.3La3Ta1.85Sm0.15O12,1.18e-05,7.11e-06,-4.690000000000001e-06,RT,unknow,garnet,10.1021/acs.inorgchem.7b00816
trgrp_0088,trpair_000810,Li5.90La3Ta1.55Sm0.45O12,Li5La3Ta2O12,1.18e-05,1.59e-05,4.1e-06,RT,unknow,garnet,10.1021/acs.inorgchem.7b00816
trgrp_0088,trpair_000811,Li5.70La3Ta1.65Sm0.35O12,Li5.5La3Ta1.75Sm0.25O12,2.15e-05,5.17e-06,-1.633e-05,RT,unknow,garnet,10.1021/acs.inorgchem.7b00816
trgrp_0088,trpair_000812,Li5.70La3Ta1.65Sm0.35O12,Li5.3La3Ta1.85Sm0.15O12,2.15e-05,7.11e-06,-1.4390000000000001e-05,RT,unknow,garnet,10.1021/acs.inorgchem.7b00816
trgrp_0088,trpair_000813,Li5.70La3Ta1.65Sm0.35O12,Li5La3Ta2O12,2.15e-05,1.59e-05,-5.600000000000001e-06,RT,unknow,garnet,10.1021/acs.inorgchem.7b00816
trgrp_0088,trpair_000814,Li5.5La3Ta1.75Sm0.25O12,Li5.3La3Ta1.85Sm0.15O12,5.17e-06,7.11e-06,1.94e-06,RT,unknow,garnet,10.1021/acs.inorgchem.7b00816
trgrp_0088,trpair_000815,Li5.5La3Ta1.75Sm0.25O12,Li5La3Ta2O12,5.17e-06,1.59e-05,1.073e-05,RT,unknow,garnet,10.1021/acs.inorgchem.7b00816
trgrp_0088,trpair_000816,Li5.3La3Ta1.85Sm0.15O12,Li5La3Ta2O12,7.11e-06,1.59e-05,8.79e-06,RT,unknow,garnet,10.1021/acs.inorgchem.7b00816
trgrp_0089,trpair_000817,Li6P(S4Se)Br,Li6P(S4.1Se0.9)Br,0.00361,0.00382,0.00021000000000000012,RT,unknow,argyrodites,10.1021/acs.inorgchem.8b02443
trgrp_0089,trpair_000818,Li6P(S4Se)Br,Li6P(S4.2Se0.8)Br,0.00361,0.00348,-0.0001299999999999999,RT,unknow,argyrodites,10.1021/acs.inorgchem.8b02443
trgrp_0089,trpair_000819,Li6P(S4Se)Br,Li6P(S4.3Se0.7)Br,0.00361,0.00301,-0.0005999999999999998,RT,unknow,argyrodites,10.1021/acs.inorgchem.8b02443
trgrp_0089,trpair_000820,Li6P(S4Se)Br,Li6P(S4.4Se0.6)Br,0.00361,0.00278,-0.00083,RT,unknow,argyrodites,10.1021/acs.inorgchem.8b02443
trgrp_0089,trpair_000821,Li6P(S4Se)Br,Li6P(S4.5Se0.5)Br,0.00361,0.00268,-0.0009299999999999998,RT,unknow,argyrodites,10.1021/acs.inorgchem.8b02443
trgrp_0089,trpair_000822,Li6P(S4Se)Br,Li6P(S4.6Se0.4)Br,0.00361,0.00364,3.000000000000008e-05,RT,unknow,argyrodites,10.1021/acs.inorgchem.8b02443
trgrp_0089,trpair_000823,Li6P(S4Se)Br,Li6P(S4.7Se0.3)Br,0.00361,0.00362,1.0000000000000026e-05,RT,unknow,argyrodites,10.1021/acs.inorgchem.8b02443
trgrp_0089,trpair_000824,Li6P(S4Se)Br,Li6P(S4.8Se0.2)Br,0.00361,0.00392,0.00030999999999999995,RT,unknow,argyrodites,10.1021/acs.inorgchem.8b02443
trgrp_0089,trpair_000825,Li6P(S4Se)Br,Li6P(S4.9Se0.1)Br,0.00361,0.0032,-0.0004099999999999998,RT,unknow,argyrodites,10.1021/acs.inorgchem.8b02443
trgrp_0089,trpair_000826,Li6P(S4Se)Br,Li6PS5Br,0.00361,0.00277,-0.00084,RT,unknow,argyrodites,10.1021/acs.inorgchem.8b02443
trgrp_0089,trpair_000827,Li6P(S4.1Se0.9)Br,Li6P(S4.2Se0.8)Br,0.00382,0.00348,-0.00034,RT,unknow,argyrodites,10.1021/acs.inorgchem.8b02443
trgrp_0089,trpair_000828,Li6P(S4.1Se0.9)Br,Li6P(S4.3Se0.7)Br,0.00382,0.00301,-0.00081,RT,unknow,argyrodites,10.1021/acs.inorgchem.8b02443
trgrp_0089,trpair_000829,Li6P(S4.1Se0.9)Br,Li6P(S4.4Se0.6)Br,0.00382,0.00278,-0.0010400000000000001,RT,unknow,argyrodites,10.1021/acs.inorgchem.8b02443
trgrp_0089,trpair_000830,Li6P(S4.1Se0.9)Br,Li6P(S4.5Se0.5)Br,0.00382,0.00268,-0.00114,RT,unknow,argyrodites,10.1021/acs.inorgchem.8b02443
trgrp_0089,trpair_000831,Li6P(S4.1Se0.9)Br,Li6P(S4.6Se0.4)Br,0.00382,0.00364,-0.00018000000000000004,RT,unknow,argyrodites,10.1021/acs.inorgchem.8b02443
trgrp_0089,trpair_000832,Li6P(S4.1Se0.9)Br,Li6P(S4.7Se0.3)Br,0.00382,0.00362,-0.0002000000000000001,RT,unknow,argyrodites,10.1021/acs.inorgchem.8b02443
trgrp_0089,trpair_000833,Li6P(S4.1Se0.9)Br,Li6P(S4.8Se0.2)Br,0.00382,0.00392,9.999999999999983e-05,RT,unknow,argyrodites,10.1021/acs.inorgchem.8b02443
trgrp_0089,trpair_000834,Li6P(S4.1Se0.9)Br,Li6P(S4.9Se0.1)Br,0.00382,0.0032,-0.0006199999999999999,RT,unknow,argyrodites,10.1021/acs.inorgchem.8b02443
trgrp_0089,trpair_000835,Li6P(S4.1Se0.9)Br,Li6PS5Br,0.00382,0.00277,-0.0010500000000000002,RT,unknow,argyrodites,10.1021/acs.inorgchem.8b02443
trgrp_0089,trpair_000836,Li6P(S4.2Se0.8)Br,Li6P(S4.3Se0.7)Br,0.00348,0.00301,-0.00046999999999999993,RT,unknow,argyrodites,10.1021/acs.inorgchem.8b02443
trgrp_0089,trpair_000837,Li6P(S4.2Se0.8)Br,Li6P(S4.4Se0.6)Br,0.00348,0.00278,-0.0007000000000000001,RT,unknow,argyrodites,10.1021/acs.inorgchem.8b02443
trgrp_0089,trpair_000838,Li6P(S4.2Se0.8)Br,Li6P(S4.5Se0.5)Br,0.00348,0.00268,-0.0007999999999999999,RT,unknow,argyrodites,10.1021/acs.inorgchem.8b02443
trgrp_0089,trpair_000839,Li6P(S4.2Se0.8)Br,Li6P(S4.6Se0.4)Br,0.00348,0.00364,0.00015999999999999999,RT,unknow,argyrodites,10.1021/acs.inorgchem.8b02443
