Repository: Saberg1001/ML-SBE

# IonConductivity

本项目基于化学式和组成描述符研究锂离子电解质电导率。目前可运行模型均为
`log10(Ionic conductivity (S cm-1))` 绝对值回归；趋势分类模型已保留，
trend-v3 使用材料 A 的已知电导率和同文献可比材料对预测 `log10(σ_B)`，再派生
绝对变化与变化比例。趋势模型必须使用经复核的配对表和 DOI/重复公式连通分组划分。

## 目录结构

```text
config/
├── chemistry/                 氧化态与离子半径规则
└── taxonomy/                  待建立的Family规范词表

data/
├── obelix/raw/                OBLiX all、文献推荐划分及CIF
├── experimental/             113条实验数据及人工标注
├── prediction_inputs/        无训练标签的待预测配方
└── splits/                    固定ID/分组划分manifest

main/                          清洗、特征、划分、训练和预测代码
runs/                          运行索引、每次模型运行及其预测
reports/                       筛选后的正式表格和图片
archive/                       只读历史模型和旧预测

File: data/trend/data-trend-v1-pairs.csv (part 4 of 8)
group_id,pair_id,化学式_a,化学式_b,电导率_a,电导率_b,电导率变化值,温度,合成方法,family,doi
trgrp_0089,trpair_000840,Li6P(S4.2Se0.8)Br,Li6P(S4.7Se0.3)Br,0.00348,0.00362,0.00013999999999999993,RT,unknow,argyrodites,10.1021/acs.inorgchem.8b02443
trgrp_0089,trpair_000841,Li6P(S4.2Se0.8)Br,Li6P(S4.8Se0.2)Br,0.00348,0.00392,0.00043999999999999985,RT,unknow,argyrodites,10.1021/acs.inorgchem.8b02443
trgrp_0089,trpair_000842,Li6P(S4.2Se0.8)Br,Li6P(S4.9Se0.1)Br,0.00348,0.0032,-0.00027999999999999987,RT,unknow,argyrodites,10.1021/acs.inorgchem.8b02443
trgrp_0089,trpair_000843,Li6P(S4.2Se0.8)Br,Li6PS5Br,0.00348,0.00277,-0.0007100000000000001,RT,unknow,argyrodites,10.1021/acs.inorgchem.8b02443
trgrp_0089,trpair_000844,Li6P(S4.3Se0.7)Br,Li6P(S4.4Se0.6)Br,0.00301,0.00278,-0.00023000000000000017,RT,unknow,argyrodites,10.1021/acs.inorgchem.8b02443
trgrp_0089,trpair_000845,Li6P(S4.3Se0.7)Br,Li6P(S4.5Se0.5)Br,0.00301,0.00268,-0.00033,RT,unknow,argyrodites,10.1021/acs.inorgchem.8b02443
trgrp_0089,trpair_000846,Li6P(S4.3Se0.7)Br,Li6P(S4.6Se0.4)Br,0.00301,0.00364,0.0006299999999999999,RT,unknow,argyrodites,10.1021/acs.inorgchem.8b02443
trgrp_0089,trpair_000847,Li6P(S4.3Se0.7)Br,Li6P(S4.7Se0.3)Br,0.00301,0.00362,0.0006099999999999999,RT,unknow,argyrodites,10.1021/acs.inorgchem.8b02443
trgrp_0089,trpair_000848,Li6P(S4.3Se0.7)Br,Li6P(S4.8Se0.2)Br,0.00301,0.00392,0.0009099999999999998,RT,unknow,argyrodites,10.1021/acs.inorgchem.8b02443
trgrp_0089,trpair_000849,Li6P(S4.3Se0.7)Br,Li6P(S4.9Se0.1)Br,0.00301,0.0032,0.00019000000000000006,RT,unknow,argyrodites,10.1021/acs.inorgchem.8b02443
trgrp_0089,trpair_000850,Li6P(S4.3Se0.7)Br,Li6PS5Br,0.00301,0.00277,-0.0002400000000000002,RT,unknow,argyrodites,10.1021/acs.inorgchem.8b02443
trgrp_0089,trpair_000851,Li6P(S4.4Se0.6)Br,Li6P(S4.5Se0.5)Br,0.00278,0.00268,-9.999999999999983e-05,RT,unknow,argyrodites,10.1021/acs.inorgchem.8b02443
trgrp_0089,trpair_000852,Li6P(S4.4Se0.6)Br,Li6P(S4.6Se0.4)Br,0.00278,0.00364,0.0008600000000000001,RT,unknow,argyrodites,10.1021/acs.inorgchem.8b02443
trgrp_0089,trpair_000853,Li6P(S4.4Se0.6)Br,Li6P(S4.7Se0.3)Br,0.00278,0.00362,0.00084,RT,unknow,argyrodites,10.1021/acs.inorgchem.8b02443
trgrp_0089,trpair_000854,Li6P(S4.4Se0.6)Br,Li6P(S4.8Se0.2)Br,0.00278,0.00392,0.00114,RT,unknow,argyrodites,10.1021/acs.inorgchem.8b02443
trgrp_0089,trpair_000855,Li6P(S4.4Se0.6)Br,Li6P(S4.9Se0.1)Br,0.00278,0.0032,0.00042000000000000023,RT,unknow,argyrodites,10.1021/acs.inorgchem.8b02443
trgrp_0089,trpair_000856,Li6P(S4.4Se0.6)Br,Li6PS5Br,0.00278,0.00277,-1.0000000000000026e-05,RT,unknow,argyrodites,10.1021/acs.inorgchem.8b02443
trgrp_0089,trpair_000857,Li6P(S4.5Se0.5)Br,Li6P(S4.6Se0.4)Br,0.00268,0.00364,0.0009599999999999999,RT,unknow,argyrodites,10.1021/acs.inorgchem.8b02443
trgrp_0089,trpair_000858,Li6P(S4.5Se0.5)Br,Li6P(S4.7Se0.3)Br,0.00268,0.00362,0.0009399999999999999,RT,unknow,argyrodites,10.1021/acs.inorgchem.8b02443
trgrp_0089,trpair_000859,Li6P(S4.5Se0.5)Br,Li6P(S4.8Se0.2)Br,0.00268,0.00392,0.0012399999999999998,RT,unknow,argyrodites,10.1021/acs.inorgchem.8b02443
trgrp_0089,trpair_000860,Li6P(S4.5Se0.5)Br,Li6P(S4.9Se0.1)Br,0.00268,0.0032,0.0005200000000000001,RT,unknow,argyrodites,10.1021/acs.inorgchem.8b02443
trgrp_0089,trpair_000861,Li6P(S4.5Se0.5)Br,Li6PS5Br,0.00268,0.00277,8.99999999999998e-05,RT,unknow,argyrodites,10.1021/acs.inorgchem.8b02443
trgrp_0089,trpair_000862,Li6P(S4.6Se0.4)Br,Li6P(S4.7Se0.3)Br,0.00364,0.00362,-2.0000000000000052e-05,RT,unknow,argyrodites,10.1021/acs.inorgchem.8b02443
trgrp_0089,trpair_000863,Li6P(S4.6Se0.4)Br,Li6P(S4.8Se0.2)Br,0.00364,0.00392,0.00027999999999999987,RT,unknow,argyrodites,10.1021/acs.inorgchem.8b02443
trgrp_0089,trpair_000864,Li6P(S4.6Se0.4)Br,Li6P(S4.9Se0.1)Br,0.00364,0.0032,-0.00043999999999999985,RT,unknow,argyrodites,10.1021/acs.inorgchem.8b02443
trgrp_0089,trpair_000865,Li6P(S4.6Se0.4)Br,Li6PS5Br,0.00364,0.00277,-0.0008700000000000001,RT,unknow,argyrodites,10.1021/acs.inorgchem.8b02443
trgrp_0089,trpair_000866,Li6P(S4.7Se0.3)Br,Li6P(S4.8Se0.2)Br,0.00362,0.00392,0.0002999999999999999,RT,unknow,argyrodites,10.1021/acs.inorgchem.8b02443
trgrp_0089,trpair_000867,Li6P(S4.7Se0.3)Br,Li6P(S4.9Se0.1)Br,0.00362,0.0032,-0.0004199999999999998,RT,unknow,argyrodites,10.1021/acs.inorgchem.8b02443
trgrp_0089,trpair_000868,Li6P(S4.7Se0.3)Br,Li6PS5Br,0.00362,0.00277,-0.0008500000000000001,RT,unknow,argyrodites,10.1021/acs.inorgchem.8b02443
trgrp_0089,trpair_000869,Li6P(S4.8Se0.2)Br,Li6P(S4.9Se0.1)Br,0.00392,0.0032,-0.0007199999999999997,RT,unknow,argyrodites,10.1021/acs.inorgchem.8b02443
trgrp_0089,trpair_000870,Li6P(S4.8Se0.2)Br,Li6PS5Br,0.00392,0.00277,-0.00115,RT,unknow,argyrodites,10.1021/acs.inorgchem.8b02443
trgrp_0089,trpair_000871,Li6P(S4.9Se0.1)Br,Li6PS5Br,0.0032,0.00277,-0.00043000000000000026,RT,unknow,argyrodites,10.1021/acs.inorgchem.8b02443
trgrp_0091,trpair_000872,Li1.6Zr0.6Sb0.4Cl4O1.0,Li1.7Zr0.7Sb0.3Cl4.5O0.75,6.5e-5,3.63e-4,0.000298,25,机械化学球磨（1000 rpm，15 h）,oxyhalides,10.1021/acs.jpcc.5c05412
trgrp_0091,trpair_000873,Li1.7Zr0.7Sb0.3Cl4.5O0.75,Li1.75Zr0.75Sb0.25Cl4.75O0.625,3.63e-4,4.20e-4,5.700000000000003e-05,25,机械化学球磨（1000 rpm，15 h）,oxyhalides,10.1021/acs.jpcc.5c05412
trgrp_0091,trpair_000874,Li1.75Zr0.75Sb0.25Cl4.75O0.625,Li1.8Zr0.8Sb0.2Cl5O0.5,4.20e-4,3.47e-4,-7.300000000000004e-05,25,机械化学球磨（1000 rpm，15 h）,oxyhalides,10.1021/acs.jpcc.5c05412
trgrp_0091,trpair_000875,Li1.8Zr0.8Sb0.2Cl5O0.5,Li1.9Zr0.9Sb0.1Cl5.5O0.25,3.47e-4,2.63e-4,-8.399999999999998e-05,25,机械化学球磨（1000 rpm，15 h）,oxyhalides,10.1021/acs.jpcc.5c05412
trgrp_0092,trpair_000876,Li3InCl5.8Br0.2,Li3InCl5.6Br0.4,9.0e-4,7.5e-4,-0.00014999999999999996,RT,球磨+退火,halides,10.1021/acs.jpclett.5c00947
trgrp_0092,trpair_000877,Li3InCl5.8Br0.2,Li3InCl5.4Br0.6,9.0e-4,4.0e-4,-0.0005,RT,球磨+退火,halides,10.1021/acs.jpclett.5c00947
trgrp_0092,trpair_000878,Li3InCl5.8Br0.2,Li3InCl5.2Br0.8,9.0e-4,2.8e-4,-0.00062,RT,球磨+退火,halides,10.1021/acs.jpclett.5c00947
trgrp_0092,trpair_000879,Li3InCl5.8Br0.2,Li3InCl5Br,9.0e-4,3.0e-5,-0.00087,RT,球磨+退火,halides,10.1021/acs.jpclett.5c00947
trgrp_0092,trpair_000880,Li3InCl5.8Br0.2,Li3InCl4.8Br1.2,9.0e-4,1.5e-7,-0.00089985,RT,球磨+退火,halides,10.1021/acs.jpclett.5c00947
trgrp_0092,trpair_000881,Li3InCl5.8Br0.2,Li3InCl4.8F1.2,9.0e-4,3.5e-4,-0.0005499999999999999,RT,球磨+退火,halides,10.1021/acs.jpclett.5c00947
trgrp_0092,trpair_000882,Li3InCl5.8Br0.2,Li3InCl5F,9.0e-4,4.5e-4,-0.00045,RT,球磨+退火,halides,10.1021/acs.jpclett.5c00947
trgrp_0092,trpair_000883,Li3InCl5.8Br0.2,Li3InCl5.2F0.8,9.0e-4,5.0e-4,-0.00039999999999999996,RT,球磨+退火,halides,10.1021/acs.jpclett.5c00947
trgrp_0092,trpair_000884,Li3InCl5.8Br0.2,Li3InCl5.4F0.6,9.0e-4,6.0e-4,-0.00030000000000000003,RT,球磨+退火,halides,10.1021/acs.jpclett.5c00947
trgrp_0092,trpair_000885,Li3InCl5.8Br0.2,Li3InCl5.6F0.4,9.0e-4,8.0e-4,-9.999999999999994e-05,RT,球磨+退火,halides,10.1021/acs.jpclett.5c00947
trgrp_0092,trpair_000886,Li3InCl5.8Br0.2,Li3InCl5.8F0.2,9.0e-4,9.5e-4,5.000000000000002e-05,RT,球磨+退火,halides,10.1021/acs.jpclett.5c00947
trgrp_0092,trpair_000887,Li3InCl5.8Br0.2,Li3InCl5.8I0.2,9.0e-4,2.0e-4,-0.0007,RT,球磨+退火,halides,10.1021/acs.jpclett.5c00947
trgrp_0092,trpair_000888,Li3InCl5.8Br0.2,Li3InCl5.9I0.1,9.0e-4,3.0e-4,-0.0006000000000000001,RT,球磨+退火,halides,10.1021/acs.jpclett.5c00947
trgrp_0092,trpair_000889,Li3InCl5.8Br0.2,Li3InCl6,9.0e-4,1.30e-3,0.00039999999999999996,RT,球磨+退火,halides,10.1021/acs.jpclett.5c00947
trgrp_0092,trpair_000890,Li3InCl5.6Br0.4,Li3InCl5.4Br0.6,7.5e-4,4.0e-4,-0.00035,RT,球磨+退火,halides,10.1021/acs.jpclett.5c00947
trgrp_0092,trpair_000891,Li3InCl5.6Br0.4,Li3InCl5.2Br0.8,7.5e-4,2.8e-4,-0.00047000000000000004,RT,球磨+退火,halides,10.1021/acs.jpclett.5c00947
trgrp_0092,trpair_000892,Li3InCl5.6Br0.4,Li3InCl5Br,7.5e-4,3.0e-5,-0.00072,RT,球磨+退火,halides,10.1021/acs.jpclett.5c00947
trgrp_0092,trpair_000893,Li3InCl5.6Br0.4,Li3InCl4.8Br1.2,7.5e-4,1.5e-7,-0.00074985,RT,球磨+退火,halides,10.1021/acs.jpclett.5c00947
trgrp_0092,trpair_000894,Li3InCl5.6Br0.4,Li3InCl4.8F1.2,7.5e-4,3.5e-4,-0.0004,RT,球磨+退火,halides,10.1021/acs.jpclett.5c00947
trgrp_0092,trpair_000895,Li3InCl5.6Br0.4,Li3InCl5F,7.5e-4,4.5e-4,-0.00030000000000000003,RT,球磨+退火,halides,10.1021/acs.jpclett.5c00947
trgrp_0092,trpair_000896,Li3InCl5.6Br0.4,Li3InCl5.2F0.8,7.5e-4,5.0e-4,-0.00025,RT,球磨+退火,halides,10.1021/acs.jpclett.5c00947
trgrp_0092,trpair_000897,Li3InCl5.6Br0.4,Li3InCl5.4F0.6,7.5e-4,6.0e-4,-0.00015000000000000007,RT,球磨+退火,halides,10.1021/acs.jpclett.5c00947
trgrp_0092,trpair_000898,Li3InCl5.6Br0.4,Li3InCl5.6F0.4,7.5e-4,8.0e-4,5.000000000000002e-05,RT,球磨+退火,halides,10.1021/acs.jpclett.5c00947
trgrp_0092,trpair_000899,Li3InCl5.6Br0.4,Li3InCl5.8F0.2,7.5e-4,9.5e-4,0.00019999999999999998,RT,球磨+退火,halides,10.1021/acs.jpclett.5c00947
trgrp_0092,trpair_000900,Li3InCl5.6Br0.4,Li3InCl5.8I0.2,7.5e-4,2.0e-4,-0.00055,RT,球磨+退火,halides,10.1021/acs.jpclett.5c00947
trgrp_0092,trpair_000901,Li3InCl5.6Br0.4,Li3InCl5.9I0.1,7.5e-4,3.0e-4,-0.00045000000000000004,RT,球磨+退火,halides,10.1021/acs.jpclett.5c00947
trgrp_0092,trpair_000902,Li3InCl5.6Br0.4,Li3InCl6,7.5e-4,1.30e-3,0.0005499999999999999,RT,球磨+退火,halides,10.1021/acs.jpclett.5c00947
trgrp_0092,trpair_000903,Li3InCl5.4Br0.6,Li3InCl5.2Br0.8,4.0e-4,2.8e-4,-0.00012000000000000004,RT,球磨+退火,halides,10.1021/acs.jpclett.5c00947
trgrp_0092,trpair_000904,Li3InCl5.4Br0.6,Li3InCl5Br,4.0e-4,3.0e-5,-0.00037,RT,球磨+退火,halides,10.1021/acs.jpclett.5c00947
trgrp_0092,trpair_000905,Li3InCl5.4Br0.6,Li3InCl4.8Br1.2,4.0e-4,1.5e-7,-0.00039985000000000004,RT,球磨+退火,halides,10.1021/acs.jpclett.5c00947
trgrp_0092,trpair_000906,Li3InCl5.4Br0.6,Li3InCl4.8F1.2,4.0e-4,3.5e-4,-5.000000000000002e-05,RT,球磨+退火,halides,10.1021/acs.jpclett.5c00947
trgrp_0092,trpair_000907,Li3InCl5.4Br0.6,Li3InCl5F,4.0e-4,4.5e-4,4.999999999999997e-05,RT,球磨+退火,halides,10.1021/acs.jpclett.5c00947
trgrp_0092,trpair_000908,Li3InCl5.4Br0.6,Li3InCl5.2F0.8,4.0e-4,5.0e-4,9.999999999999999e-05,RT,球磨+退火,halides,10.1021/acs.jpclett.5c00947
trgrp_0092,trpair_000909,Li3InCl5.4Br0.6,Li3InCl5.4F0.6,4.0e-4,6.0e-4,0.00019999999999999993,RT,球磨+退火,halides,10.1021/acs.jpclett.5c00947
trgrp_0092,trpair_000910,Li3InCl5.4Br0.6,Li3InCl5.6F0.4,4.0e-4,8.0e-4,0.0004,RT,球磨+退火,halides,10.1021/acs.jpclett.5c00947
trgrp_0092,trpair_000911,Li3InCl5.4Br0.6,Li3InCl5.8F0.2,4.0e-4,9.5e-4,0.0005499999999999999,RT,球磨+退火,halides,10.1021/acs.jpclett.5c00947
trgrp_0092,trpair_000912,Li3InCl5.4Br0.6,Li3InCl5.8I0.2,4.0e-4,2.0e-4,-0.0002,RT,球磨+退火,halides,10.1021/acs.jpclett.5c00947
trgrp_0092,trpair_000913,Li3InCl5.4Br0.6,Li3InCl5.9I0.1,4.0e-4,3.0e-4,-0.00010000000000000005,RT,球磨+退火,halides,10.1021/acs.jpclett.5c00947
trgrp_0092,trpair_000914,Li3InCl5.4Br0.6,Li3InCl6,4.0e-4,1.30e-3,0.0009,RT,球磨+退火,halides,10.1021/acs.jpclett.5c00947
trgrp_0092,trpair_000915,Li3InCl5.2Br0.8,Li3InCl5Br,2.8e-4,3.0e-5,-0.00024999999999999995,RT,球磨+退火,halides,10.1021/acs.jpclett.5c00947
trgrp_0092,trpair_000916,Li3InCl5.2Br0.8,Li3InCl4.8Br1.2,2.8e-4,1.5e-7,-0.00027985,RT,球磨+退火,halides,10.1021/acs.jpclett.5c00947
trgrp_0092,trpair_000917,Li3InCl5.2Br0.8,Li3InCl4.8F1.2,2.8e-4,3.5e-4,7.000000000000002e-05,RT,球磨+退火,halides,10.1021/acs.jpclett.5c00947
trgrp_0092,trpair_000918,Li3InCl5.2Br0.8,Li3InCl5F,2.8e-4,4.5e-4,0.00017,RT,球磨+退火,halides,10.1021/acs.jpclett.5c00947
trgrp_0092,trpair_000919,Li3InCl5.2Br0.8,Li3InCl5.2F0.8,2.8e-4,5.0e-4,0.00022000000000000003,RT,球磨+退火,halides,10.1021/acs.jpclett.5c00947
trgrp_0092,trpair_000920,Li3InCl5.2Br0.8,Li3InCl5.4F0.6,2.8e-4,6.0e-4,0.00031999999999999997,RT,球磨+退火,halides,10.1021/acs.jpclett.5c00947
trgrp_0092,trpair_000921,Li3InCl5.2Br0.8,Li3InCl5.6F0.4,2.8e-4,8.0e-4,0.0005200000000000001,RT,球磨+退火,halides,10.1021/acs.jpclett.5c00947
trgrp_0092,trpair_000922,Li3InCl5.2Br0.8,Li3InCl5.8F0.2,2.8e-4,9.5e-4,0.00067,RT,球磨+退火,halides,10.1021/acs.jpclett.5c00947
trgrp_0092,trpair_000923,Li3InCl5.2Br0.8,Li3InCl5.8I0.2,2.8e-4,2.0e-4,-7.999999999999997e-05,RT,球磨+退火,halides,10.1021/acs.jpclett.5c00947
trgrp_0092,trpair_000924,Li3InCl5.2Br0.8,Li3InCl5.9I0.1,2.8e-4,3.0e-4,1.9999999999999998e-05,RT,球磨+退火,halides,10.1021/acs.jpclett.5c00947
trgrp_0092,trpair_000925,Li3InCl5.2Br0.8,Li3InCl6,2.8e-4,1.30e-3,0.00102,RT,球磨+退火,halides,10.1021/acs.jpclett.5c00947
trgrp_0092,trpair_000926,Li3InCl5Br,Li3InCl4.8Br1.2,3.0e-5,1.5e-7,-2.985e-05,RT,球磨+退火,halides,10.1021/acs.jpclett.5c00947
trgrp_0092,trpair_000927,Li3InCl5Br,Li3InCl4.8F1.2,3.0e-5,3.5e-4,0.00031999999999999997,RT,球磨+退火,halides,10.1021/acs.jpclett.5c00947
trgrp_0092,trpair_000928,Li3InCl5Br,Li3InCl5F,3.0e-5,4.5e-4,0.00041999999999999996,RT,球磨+退火,halides,10.1021/acs.jpclett.5c00947
trgrp_0092,trpair_000929,Li3InCl5Br,Li3InCl5.2F0.8,3.0e-5,5.0e-4,0.00047,RT,球磨+退火,halides,10.1021/acs.jpclett.5c00947
trgrp_0092,trpair_000930,Li3InCl5Br,Li3InCl5.4F0.6,3.0e-5,6.0e-4,0.00057,RT,球磨+退火,halides,10.1021/acs.jpclett.5c00947
trgrp_0092,trpair_000931,Li3InCl5Br,Li3InCl5.6F0.4,3.0e-5,8.0e-4,0.0007700000000000001,RT,球磨+退火,halides,10.1021/acs.jpclett.5c00947
trgrp_0092,trpair_000932,Li3InCl5Br,Li3InCl5.8F0.2,3.0e-5,9.5e-4,0.00092,RT,球磨+退火,halides,10.1021/acs.jpclett.5c00947
trgrp_0092,trpair_000933,Li3InCl5Br,Li3InCl5.8I0.2,3.0e-5,2.0e-4,0.00017,RT,球磨+退火,halides,10.1021/acs.jpclett.5c00947
trgrp_0092,trpair_000934,Li3InCl5Br,Li3InCl5.9I0.1,3.0e-5,3.0e-4,0.00026999999999999995,RT,球磨+退火,halides,10.1021/acs.jpclett.5c00947
trgrp_0092,trpair_000935,Li3InCl5Br,Li3InCl6,3.0e-5,1.30e-3,0.0012699999999999999,RT,球磨+退火,halides,10.1021/acs.jpclett.5c00947
trgrp_0092,trpair_000936,Li3InCl4.8Br1.2,Li3InCl4.8F1.2,1.5e-7,3.5e-4,0.00034985,RT,球磨+退火,halides,10.1021/acs.jpclett.5c00947
trgrp_0092,trpair_000937,Li3InCl4.8Br1.2,Li3InCl5F,1.5e-7,4.5e-4,0.00044985,RT,球磨+退火,halides,10.1021/acs.jpclett.5c00947
trgrp_0092,trpair_000938,Li3InCl4.8Br1.2,Li3InCl5.2F0.8,1.5e-7,5.0e-4,0.00049985,RT,球磨+退火,halides,10.1021/acs.jpclett.5c00947
trgrp_0092,trpair_000939,Li3InCl4.8Br1.2,Li3InCl5.4F0.6,1.5e-7,6.0e-4,0.00059985,RT,球磨+退火,halides,10.1021/acs.jpclett.5c00947
trgrp_0092,trpair_000940,Li3InCl4.8Br1.2,Li3InCl5.6F0.4,1.5e-7,8.0e-4,0.0007998500000000001,RT,球磨+退火,halides,10.1021/acs.jpclett.5c00947
trgrp_0092,trpair_000941,Li3InCl4.8Br1.2,Li3InCl5.8F0.2,1.5e-7,9.5e-4,0.00094985,RT,球磨+退火,halides,10.1021/acs.jpclett.5c00947
trgrp_0092,trpair_000942,Li3InCl4.8Br1.2,Li3InCl5.8I0.2,1.5e-7,2.0e-4,0.00019985,RT,球磨+退火,halides,10.1021/acs.jpclett.5c00947
trgrp_0092,trpair_000943,Li3InCl4.8Br1.2,Li3InCl5.9I0.1,1.5e-7,3.0e-4,0.00029985,RT,球磨+退火,halides,10.1021/acs.jpclett.5c00947
trgrp_0092,trpair_000944,Li3InCl4.8Br1.2,Li3InCl6,1.5e-7,1.30e-3,0.00129985,RT,球磨+退火,halides,10.1021/acs.jpclett.5c00947
trgrp_0092,trpair_000945,Li3InCl4.8F1.2,Li3InCl5F,3.5e-4,4.5e-4,9.999999999999999e-05,RT,球磨+退火,halides,10.1021/acs.jpclett.5c00947
trgrp_0092,trpair_000946,Li3InCl4.8F1.2,Li3InCl5.2F0.8,3.5e-4,5.0e-4,0.00015000000000000001,RT,球磨+退火,halides,10.1021/acs.jpclett.5c00947
trgrp_0092,trpair_000947,Li3InCl4.8F1.2,Li3InCl5.4F0.6,3.5e-4,6.0e-4,0.00024999999999999995,RT,球磨+退火,halides,10.1021/acs.jpclett.5c00947
trgrp_0092,trpair_000948,Li3InCl4.8F1.2,Li3InCl5.6F0.4,3.5e-4,8.0e-4,0.00045000000000000004,RT,球磨+退火,halides,10.1021/acs.jpclett.5c00947
trgrp_0092,trpair_000949,Li3InCl4.8F1.2,Li3InCl5.8F0.2,3.5e-4,9.5e-4,0.0006000000000000001,RT,球磨+退火,halides,10.1021/acs.jpclett.5c00947
trgrp_0092,trpair_000950,Li3InCl4.8F1.2,Li3InCl5.8I0.2,3.5e-4,2.0e-4,-0.00015,RT,球磨+退火,halides,10.1021/acs.jpclett.5c00947
trgrp_0092,trpair_000951,Li3InCl4.8F1.2,Li3InCl5.9I0.1,3.5e-4,3.0e-4,-5.000000000000002e-05,RT,球磨+退火,halides,10.1021/acs.jpclett.5c00947
trgrp_0092,trpair_000952,Li3InCl4.8F1.2,Li3InCl6,3.5e-4,1.30e-3,0.0009499999999999999,RT,球磨+退火,halides,10.1021/acs.jpclett.5c00947
trgrp_0092,trpair_000953,Li3InCl5F,Li3InCl5.2F0.8,4.5e-4,5.0e-4,5.000000000000002e-05,RT,球磨+退火,halides,10.1021/acs.jpclett.5c00947
trgrp_0092,trpair_000954,Li3InCl5F,Li3InCl5.4F0.6,4.5e-4,6.0e-4,0.00014999999999999996,RT,球磨+退火,halides,10.1021/acs.jpclett.5c00947
trgrp_0092,trpair_000955,Li3InCl5F,Li3InCl5.6F0.4,4.5e-4,8.0e-4,0.00035000000000000005,RT,球磨+退火,halides,10.1021/acs.jpclett.5c00947
trgrp_0092,trpair_000956,Li3InCl5F,Li3InCl5.8F0.2,4.5e-4,9.5e-4,0.0005,RT,球磨+退火,halides,10.1021/acs.jpclett.5c00947
trgrp_0092,trpair_000957,Li3InCl5F,Li3InCl5.8I0.2,4.5e-4,2.0e-4,-0.00025,RT,球磨+退火,halides,10.1021/acs.jpclett.5c00947
trgrp_0092,trpair_000958,Li3InCl5F,Li3InCl5.9I0.1,4.5e-4,3.0e-4,-0.00015000000000000001,RT,球磨+退火,halides,10.1021/acs.jpclett.5c00947
trgrp_0092,trpair_000959,Li3InCl5F,Li3InCl6,4.5e-4,1.30e-3,0.00085,RT,球磨+退火,halides,10.1021/acs.jpclett.5c00947
trgrp_0092,trpair_000960,Li3InCl5.2F0.8,Li3InCl5.4F0.6,5.0e-4,6.0e-4,9.999999999999994e-05,RT,球磨+退火,halides,10.1021/acs.jpclett.5c00947
trgrp_0092,trpair_000961,Li3InCl5.2F0.8,Li3InCl5.6F0.4,5.0e-4,8.0e-4,0.00030000000000000003,RT,球磨+退火,halides,10.1021/acs.jpclett.5c00947
trgrp_0092,trpair_000962,Li3InCl5.2F0.8,Li3InCl5.8F0.2,5.0e-4,9.5e-4,0.00045,RT,球磨+退火,halides,10.1021/acs.jpclett.5c00947
trgrp_0092,trpair_000963,Li3InCl5.2F0.8,Li3InCl5.8I0.2,5.0e-4,2.0e-4,-0.00030000000000000003,RT,球磨+退火,halides,10.1021/acs.jpclett.5c00947
trgrp_0092,trpair_000964,Li3InCl5.2F0.8,Li3InCl5.9I0.1,5.0e-4,3.0e-4,-0.00020000000000000004,RT,球磨+退火,halides,10.1021/acs.jpclett.5c00947
trgrp_0092,trpair_000965,Li3InCl5.2F0.8,Li3InCl6,5.0e-4,1.30e-3,0.0007999999999999999,RT,球磨+退火,halides,10.1021/acs.jpclett.5c00947
trgrp_0092,trpair_000966,Li3InCl5.4F0.6,Li3InCl5.6F0.4,6.0e-4,8.0e-4,0.0002000000000000001,RT,球磨+退火,halides,10.1021/acs.jpclett.5c00947
trgrp_0092,trpair_000967,Li3InCl5.4F0.6,Li3InCl5.8F0.2,6.0e-4,9.5e-4,0.00035000000000000005,RT,球磨+退火,halides,10.1021/acs.jpclett.5c00947
trgrp_0092,trpair_000968,Li3InCl5.4F0.6,Li3InCl5.8I0.2,6.0e-4,2.0e-4,-0.00039999999999999996,RT,球磨+退火,halides,10.1021/acs.jpclett.5c00947
trgrp_0092,trpair_000969,Li3InCl5.4F0.6,Li3InCl5.9I0.1,6.0e-4,3.0e-4,-0.0003,RT,球磨+退火,halides,10.1021/acs.jpclett.5c00947
trgrp_0092,trpair_000970,Li3InCl5.4F0.6,Li3InCl6,6.0e-4,1.30e-3,0.0007,RT,球磨+退火,halides,10.1021/acs.jpclett.5c00947
trgrp_0092,trpair_000971,Li3InCl5.6F0.4,Li3InCl5.8F0.2,8.0e-4,9.5e-4,0.00014999999999999996,RT,球磨+退火,halides,10.1021/acs.jpclett.5c00947
trgrp_0092,trpair_000972,Li3InCl5.6F0.4,Li3InCl5.8I0.2,8.0e-4,2.0e-4,-0.0006000000000000001,RT,球磨+退火,halides,10.1021/acs.jpclett.5c00947
trgrp_0092,trpair_000973,Li3InCl5.6F0.4,Li3InCl5.9I0.1,8.0e-4,3.0e-4,-0.0005,RT,球磨+退火,halides,10.1021/acs.jpclett.5c00947
trgrp_0092,trpair_000974,Li3InCl5.6F0.4,Li3InCl6,8.0e-4,1.30e-3,0.0004999999999999999,RT,球磨+退火,halides,10.1021/acs.jpclett.5c00947
trgrp_0092,trpair_000975,Li3InCl5.8F0.2,Li3InCl5.8I0.2,9.5e-4,2.0e-4,-0.00075,RT,球磨+退火,halides,10.1021/acs.jpclett.5c00947
trgrp_0092,trpair_000976,Li3InCl5.8F0.2,Li3InCl5.9I0.1,9.5e-4,3.0e-4,-0.00065,RT,球磨+退火,halides,10.1021/acs.jpclett.5c00947
trgrp_0092,trpair_000977,Li3InCl5.8F0.2,Li3InCl6,9.5e-4,1.30e-3,0.00034999999999999994,RT,球磨+退火,halides,10.1021/acs.jpclett.5c00947
trgrp_0092,trpair_000978,Li3InCl5.8I0.2,Li3InCl5.9I0.1,2.0e-4,3.0e-4,9.999999999999996e-05,RT,球磨+退火,halides,10.1021/acs.jpclett.5c00947
trgrp_0092,trpair_000979,Li3InCl5.8I0.2,Li3InCl6,2.0e-4,1.30e-3,0.0010999999999999998,RT,球磨+退火,halides,10.1021/acs.jpclett.5c00947
trgrp_0092,trpair_000980,Li3InCl5.9I0.1,Li3InCl6,3.0e-4,1.30e-3,0.001,RT,球磨+退火,halides,10.1021/acs.jpclett.5c00947
trgrp_0094,trpair_000981,Li3Y0.5In0.5Cl6,Li3InCl6,0.00122,0.00142,0.0002000000000000001,RT,球磨 + 退火,halides,10.1021/acs.nanolett.0c01156
trgrp_0096,trpair_000982,Li2.30Zr0.70Fe0.30Cl6,Li2.30Zr0.85Mg0.15Cl6,8.0e-4,6.0e-4,-0.0002000000000000001,RT,unknow,halides,10.1021/acsaem.6c01288
trgrp_0096,trpair_000983,Li2.30Zr0.70Fe0.30Cl6,Li2.30Zr0.85Zn0.15Cl6,8.0e-4,3.0e-4,-0.0005,RT,unknow,halides,10.1021/acsaem.6c01288
trgrp_0096,trpair_000984,Li2.30Zr0.70Fe0.30Cl6,Li2.25Zr0.75Fe0.25Cl6,8.0e-4,1.24e-3,0.00043999999999999996,RT,unknow,halides,10.1021/acsaem.6c01288
trgrp_0096,trpair_000985,Li2.30Zr0.70Fe0.30Cl6,Li2.25Zr0.75Ga0.25Cl6,8.0e-4,2.9e-4,-0.00051,RT,unknow,halides,10.1021/acsaem.6c01288
trgrp_0096,trpair_000986,Li2.30Zr0.70Fe0.30Cl6,Li2.20Zr0.80Fe0.20Cl6,8.0e-4,9.0e-4,9.999999999999994e-05,RT,unknow,halides,10.1021/acsaem.6c01288
trgrp_0096,trpair_000987,Li2.30Zr0.70Fe0.30Cl6,Li2.20Zr0.90Mg0.10Cl6,8.0e-4,1.09e-3,0.00029,RT,unknow,halides,10.1021/acsaem.6c01288
trgrp_0096,trpair_000988,Li2.30Zr0.70Fe0.30Cl6,Li2.20Zr0.90Zn0.10Cl6,8.0e-4,4.8e-4,-0.00032,RT,unknow,halides,10.1021/acsaem.6c01288
trgrp_0096,trpair_000989,Li2.30Zr0.70Fe0.30Cl6,Li2.10Zr0.90Fe0.10Cl6,8.0e-4,5.0e-4,-0.00030000000000000003,RT,unknow,halides,10.1021/acsaem.6c01288
trgrp_0096,trpair_000990,Li2.30Zr0.70Fe0.30Cl6,Li2.10Zr0.90Ga0.10Cl6,8.0e-4,1.5e-4,-0.0006500000000000001,RT,unknow,halides,10.1021/acsaem.6c01288
trgrp_0096,trpair_000991,Li2.30Zr0.70Fe0.30Cl6,Li2.10Zr0.95Mg0.05Cl6,8.0e-4,5.0e-4,-0.00030000000000000003,RT,unknow,halides,10.1021/acsaem.6c01288
trgrp_0096,trpair_000992,Li2.30Zr0.70Fe0.30Cl6,Li2.10Zr0.95Zn0.05Cl6,8.0e-4,2.0e-4,-0.0006000000000000001,RT,unknow,halides,10.1021/acsaem.6c01288
trgrp_0096,trpair_000993,Li2.30Zr0.85Mg0.15Cl6,Li2.30Zr0.85Zn0.15Cl6,6.0e-4,3.0e-4,-0.0003,RT,unknow,halides,10.1021/acsaem.6c01288
trgrp_0096,trpair_000994,Li2.30Zr0.85Mg0.15Cl6,Li2.25Zr0.75Fe0.25Cl6,6.0e-4,1.24e-3,0.00064,RT,unknow,halides,10.1021/acsaem.6c01288
trgrp_0096,trpair_000995,Li2.30Zr0.85Mg0.15Cl6,Li2.25Zr0.75Ga0.25Cl6,6.0e-4,2.9e-4,-0.00030999999999999995,RT,unknow,halides,10.1021/acsaem.6c01288
trgrp_0096,trpair_000996,Li2.30Zr0.85Mg0.15Cl6,Li2.20Zr0.80Fe0.20Cl6,6.0e-4,9.0e-4,0.00030000000000000003,RT,unknow,halides,10.1021/acsaem.6c01288
trgrp_0096,trpair_000997,Li2.30Zr0.85Mg0.15Cl6,Li2.20Zr0.90Mg0.10Cl6,6.0e-4,1.09e-3,0.0004900000000000001,RT,unknow,halides,10.1021/acsaem.6c01288
trgrp_0096,trpair_000998,Li2.30Zr0.85Mg0.15Cl6,Li2.20Zr0.90Zn0.10Cl6,6.0e-4,4.8e-4,-0.00011999999999999994,RT,unknow,halides,10.1021/acsaem.6c01288
trgrp_0096,trpair_000999,Li2.30Zr0.85Mg0.15Cl6,Li2.10Zr0.90Fe0.10Cl6,6.0e-4,5.0e-4,-9.999999999999994e-05,RT,unknow,halides,10.1021/acsaem.6c01288
trgrp_0096,trpair_001000,Li2.30Zr0.85Mg0.15Cl6,Li2.10Zr0.90Ga0.10Cl6,6.0e-4,1.5e-4,-0.00045,RT,unknow,halides,10.1021/acsaem.6c01288
trgrp_0096,trpair_001001,Li2.30Zr0.85Mg0.15Cl6,Li2.10Zr0.95Mg0.05Cl6,6.0e-4,5.0e-4,-9.999999999999994e-05,RT,unknow,halides,10.1021/acsaem.6c01288
trgrp_0096,trpair_001002,Li2.30Zr0.85Mg0.15Cl6,Li2.10Zr0.95Zn0.05Cl6,6.0e-4,2.0e-4,-0.00039999999999999996,RT,unknow,halides,10.1021/acsaem.6c01288
trgrp_0096,trpair_001003,Li2.30Zr0.85Zn0.15Cl6,Li2.25Zr0.75Fe0.25Cl6,3.0e-4,1.24e-3,0.0009400000000000001,RT,unknow,halides,10.1021/acsaem.6c01288
trgrp_0096,trpair_001004,Li2.30Zr0.85Zn0.15Cl6,Li2.25Zr0.75Ga0.25Cl6,3.0e-4,2.9e-4,-9.999999999999972e-06,RT,unknow,halides,10.1021/acsaem.6c01288
trgrp_0096,trpair_001005,Li2.30Zr0.85Zn0.15Cl6,Li2.20Zr0.80Fe0.20Cl6,3.0e-4,9.0e-4,0.0006000000000000001,RT,unknow,halides,10.1021/acsaem.6c01288
trgrp_0096,trpair_001006,Li2.30Zr0.85Zn0.15Cl6,Li2.20Zr0.90Mg0.10Cl6,3.0e-4,1.09e-3,0.0007900000000000001,RT,unknow,halides,10.1021/acsaem.6c01288
trgrp_0096,trpair_001007,Li2.30Zr0.85Zn0.15Cl6,Li2.20Zr0.90Zn0.10Cl6,3.0e-4,4.8e-4,0.00018000000000000004,RT,unknow,halides,10.1021/acsaem.6c01288
trgrp_0096,trpair_001008,Li2.30Zr0.85Zn0.15Cl6,Li2.10Zr0.90Fe0.10Cl6,3.0e-4,5.0e-4,0.00020000000000000004,RT,unknow,halides,10.1021/acsaem.6c01288
trgrp_0096,trpair_001009,Li2.30Zr0.85Zn0.15Cl6,Li2.10Zr0.90Ga0.10Cl6,3.0e-4,1.5e-4,-0.00015,RT,unknow,halides,10.1021/acsaem.6c01288
trgrp_0096,trpair_001010,Li2.30Zr0.85Zn0.15Cl6,Li2.10Zr0.95Mg0.05Cl6,3.0e-4,5.0e-4,0.00020000000000000004,RT,unknow,halides,10.1021/acsaem.6c01288
trgrp_0096,trpair_001011,Li2.30Zr0.85Zn0.15Cl6,Li2.10Zr0.95Zn0.05Cl6,3.0e-4,2.0e-4,-9.999999999999996e-05,RT,unknow,halides,10.1021/acsaem.6c01288
trgrp_0096,trpair_001012,Li2.25Zr0.75Fe0.25Cl6,Li2.25Zr0.75Ga0.25Cl6,1.24e-3,2.9e-4,-0.00095,RT,unknow,halides,10.1021/acsaem.6c01288
trgrp_0096,trpair_001013,Li2.25Zr0.75Fe0.25Cl6,Li2.20Zr0.80Fe0.20Cl6,1.24e-3,9.0e-4,-0.00034,RT,unknow,halides,10.1021/acsaem.6c01288
trgrp_0096,trpair_001014,Li2.25Zr0.75Fe0.25Cl6,Li2.20Zr0.90Mg0.10Cl6,1.24e-3,1.09e-3,-0.00014999999999999996,RT,unknow,halides,10.1021/acsaem.6c01288
trgrp_0096,trpair_001015,Li2.25Zr0.75Fe0.25Cl6,Li2.20Zr0.90Zn0.10Cl6,1.24e-3,4.8e-4,-0.00076,RT,unknow,halides,10.1021/acsaem.6c01288
trgrp_0096,trpair_001016,Li2.25Zr0.75Fe0.25Cl6,Li2.10Zr0.90Fe0.10Cl6,1.24e-3,5.0e-4,-0.00074,RT,unknow,halides,10.1021/acsaem.6c01288
trgrp_0096,trpair_001017,Li2.25Zr0.75Fe0.25Cl6,Li2.10Zr0.90Ga0.10Cl6,1.24e-3,1.5e-4,-0.00109,RT,unknow,halides,10.1021/acsaem.6c01288
trgrp_0096,trpair_001018,Li2.25Zr0.75Fe0.25Cl6,Li2.10Zr0.95Mg0.05Cl6,1.24e-3,5.0e-4,-0.00074,RT,unknow,halides,10.1021/acsaem.6c01288
trgrp_0096,trpair_001019,Li2.25Zr0.75Fe0.25Cl6,Li2.10Zr0.95Zn0.05Cl6,1.24e-3,2.0e-4,-0.00104,RT,unknow,halides,10.1021/acsaem.6c01288
trgrp_0096,trpair_001020,Li2.25Zr0.75Ga0.25Cl6,Li2.20Zr0.80Fe0.20Cl6,2.9e-4,9.0e-4,0.00061,RT,unknow,halides,10.1021/acsaem.6c01288
trgrp_0096,trpair_001021,Li2.25Zr0.75Ga0.25Cl6,Li2.20Zr0.90Mg0.10Cl6,2.9e-4,1.09e-3,0.0008,RT,unknow,halides,10.1021/acsaem.6c01288
trgrp_0096,trpair_001022,Li2.25Zr0.75Ga0.25Cl6,Li2.20Zr0.90Zn0.10Cl6,2.9e-4,4.8e-4,0.00019,RT,unknow,halides,10.1021/acsaem.6c01288
trgrp_0096,trpair_001023,Li2.25Zr0.75Ga0.25Cl6,Li2.10Zr0.90Fe0.10Cl6,2.9e-4,5.0e-4,0.00021,RT,unknow,halides,10.1021/acsaem.6c01288
trgrp_0096,trpair_001024,Li2.25Zr0.75Ga0.25Cl6,Li2.10Zr0.90Ga0.10Cl6,2.9e-4,1.5e-4,-0.00014000000000000001,RT,unknow,halides,10.1021/acsaem.6c01288
trgrp_0096,trpair_001025,Li2.25Zr0.75Ga0.25Cl6,Li2.10Zr0.95Mg0.05Cl6,2.9e-4,5.0e-4,0.00021,RT,unknow,halides,10.1021/acsaem.6c01288
trgrp_0096,trpair_001026,Li2.25Zr0.75Ga0.25Cl6,Li2.10Zr0.95Zn0.05Cl6,2.9e-4,2.0e-4,-8.999999999999999e-05,RT,unknow,halides,10.1021/acsaem.6c01288
trgrp_0096,trpair_001027,Li2.20Zr0.80Fe0.20Cl6,Li2.20Zr0.90Mg0.10Cl6,9.0e-4,1.09e-3,0.00019000000000000006,RT,unknow,halides,10.1021/acsaem.6c01288
trgrp_0096,trpair_001028,Li2.20Zr0.80Fe0.20Cl6,Li2.20Zr0.90Zn0.10Cl6,9.0e-4,4.8e-4,-0.00041999999999999996,RT,unknow,halides,10.1021/acsaem.6c01288
trgrp_0096,trpair_001029,Li2.20Zr0.80Fe0.20Cl6,Li2.10Zr0.90Fe0.10Cl6,9.0e-4,5.0e-4,-0.00039999999999999996,RT,unknow,halides,10.1021/acsaem.6c01288
trgrp_0096,trpair_001030,Li2.20Zr0.80Fe0.20Cl6,Li2.10Zr0.90Ga0.10Cl6,9.0e-4,1.5e-4,-0.00075,RT,unknow,halides,10.1021/acsaem.6c01288
trgrp_0096,trpair_001031,Li2.20Zr0.80Fe0.20Cl6,Li2.10Zr0.95Mg0.05Cl6,9.0e-4,5.0e-4,-0.00039999999999999996,RT,unknow,halides,10.1021/acsaem.6c01288
trgrp_0096,trpair_001032,Li2.20Zr0.80Fe0.20Cl6,Li2.10Zr0.95Zn0.05Cl6,9.0e-4,2.0e-4,-0.0007,RT,unknow,halides,10.1021/acsaem.6c01288
trgrp_0096,trpair_001033,Li2.20Zr0.90Mg0.10Cl6,Li2.20Zr0.90Zn0.10Cl6,1.09e-3,4.8e-4,-0.0006100000000000001,RT,unknow,halides,10.1021/acsaem.6c01288
trgrp_0096,trpair_001034,Li2.20Zr0.90Mg0.10Cl6,Li2.10Zr0.90Fe0.10Cl6,1.09e-3,5.0e-4,-0.00059,RT,unknow,halides,10.1021/acsaem.6c01288
trgrp_0096,trpair_001035,Li2.20Zr0.90Mg0.10Cl6,Li2.10Zr0.90Ga0.10Cl6,1.09e-3,1.5e-4,-0.0009400000000000001,RT,unknow,halides,10.1021/acsaem.6c01288
trgrp_0096,trpair_001036,Li2.20Zr0.90Mg0.10Cl6,Li2.10Zr0.95Mg0.05Cl6,1.09e-3,5.0e-4,-0.00059,RT,unknow,halides,10.1021/acsaem.6c01288
trgrp_0096,trpair_001037,Li2.20Zr0.90Mg0.10Cl6,Li2.10Zr0.95Zn0.05Cl6,1.09e-3,2.0e-4,-0.0008900000000000001,RT,unknow,halides,10.1021/acsaem.6c01288
trgrp_0096,trpair_001038,Li2.20Zr0.90Zn0.10Cl6,Li2.10Zr0.90Fe0.10Cl6,4.8e-4,5.0e-4,1.9999999999999998e-05,RT,unknow,halides,10.1021/acsaem.6c01288
trgrp_0096,trpair_001039,Li2.20Zr0.90Zn0.10Cl6,Li2.10Zr0.90Ga0.10Cl6,4.8e-4,1.5e-4,-0.00033,RT,unknow,halides,10.1021/acsaem.6c01288
trgrp_0096,trpair_001040,Li2.20Zr0.90Zn0.10Cl6,Li2.10Zr0.95Mg0.05Cl6,4.8e-4,5.0e-4,1.9999999999999998e-05,RT,unknow,halides,10.1021/acsaem.6c01288
trgrp_0096,trpair_001041,Li2.20Zr0.90Zn0.10Cl6,Li2.10Zr0.95Zn0.05Cl6,4.8e-4,2.0e-4,-0.00028,RT,unknow,halides,10.1021/acsaem.6c01288
trgrp_0096,trpair_001042,Li2.10Zr0.90Fe0.10Cl6,Li2.10Zr0.90Ga0.10Cl6,5.0e-4,1.5e-4,-0.00035000000000000005,RT,unknow,halides,10.1021/acsaem.6c01288
trgrp_0096,trpair_001043,Li2.10Zr0.90Fe0.10Cl6,Li2.10Zr0.95Mg0.05Cl6,5.0e-4,5.0e-4,0.0,RT,unknow,halides,10.1021/acsaem.6c01288
trgrp_0096,trpair_001044,Li2.10Zr0.90Fe0.10Cl6,Li2.10Zr0.95Zn0.05Cl6,5.0e-4,2.0e-4,-0.00030000000000000003,RT,unknow,halides,10.1021/acsaem.6c01288
trgrp_0096,trpair_001045,Li2.10Zr0.90Ga0.10Cl6,Li2.10Zr0.95Mg0.05Cl6,1.5e-4,5.0e-4,0.00035000000000000005,RT,unknow,halides,10.1021/acsaem.6c01288
trgrp_0096,trpair_001046,Li2.10Zr0.90Ga0.10Cl6,Li2.10Zr0.95Zn0.05Cl6,1.5e-4,2.0e-4,5.000000000000002e-05,RT,unknow,halides,10.1021/acsaem.6c01288
trgrp_0096,trpair_001047,Li2.10Zr0.95Mg0.05Cl6,Li2.10Zr0.95Zn0.05Cl6,5.0e-4,2.0e-4,-0.00030000000000000003,RT,unknow,halides,10.1021/acsaem.6c01288
trgrp_0100,trpair_001048,Li3InCl6,Li2.7In0.7Hf0.3Cl6,0.00067,0.00128,0.0006100000000000001,RT,unknow,halides,10.1021/acsami.2c21022
trgrp_0101,trpair_001049,Li3Y0.8Fe0.2Cl6,Li3YCl6,7.5e-4,2.6e-4,-0.00049,RT,unknow,halides,10.1021/acsami.4c01352
trgrp_0101,trpair_001050,Li3Y0.8Fe0.2Cl6,Li2.4Y0.4Zr0.6Cl5.7F0.3,7.5e-4,1.08e-3,0.00033,RT,unknow,halides,10.1021/acsami.4c01352
trgrp_0101,trpair_001051,Li3Y0.8Fe0.2Cl6,Li2.4Y0.4Zr0.6Cl5.85F0.15,7.5e-4,1.45e-3,0.0006999999999999999,RT,unknow,halides,10.1021/acsami.4c01352
trgrp_0101,trpair_001052,Li3Y0.8Fe0.2Cl6,Li2.4Y0.4Zr0.6Cl5.925F0.075,7.5e-4,1.65e-3,0.0009,RT,unknow,halides,10.1021/acsami.4c01352
trgrp_0101,trpair_001053,Li3Y0.8Fe0.2Cl6,Li2.4Y0.4Zr0.6Cl6,7.5e-4,2.05e-3,0.0013000000000000002,RT,unknow,halides,10.1021/acsami.4c01352
trgrp_0101,trpair_001054,Li3YCl6,Li2.4Y0.4Zr0.6Cl5.7F0.3,2.6e-4,1.08e-3,0.00082,RT,unknow,halides,10.1021/acsami.4c01352
trgrp_0101,trpair_001055,Li3YCl6,Li2.4Y0.4Zr0.6Cl5.85F0.15,2.6e-4,1.45e-3,0.0011899999999999999,RT,unknow,halides,10.1021/acsami.4c01352
trgrp_0101,trpair_001056,Li3YCl6,Li2.4Y0.4Zr0.6Cl5.925F0.075,2.6e-4,1.65e-3,0.00139,RT,unknow,halides,10.1021/acsami.4c01352
trgrp_0101,trpair_001057,Li3YCl6,Li2.4Y0.4Zr0.6Cl6,2.6e-4,2.05e-3,0.0017900000000000001,RT,unknow,halides,10.1021/acsami.4c01352
trgrp_0101,trpair_001058,Li2.4Y0.4Zr0.6Cl5.7F0.3,Li2.4Y0.4Zr0.6Cl5.85F0.15,1.08e-3,1.45e-3,0.0003699999999999999,RT,unknow,halides,10.1021/acsami.4c01352
trgrp_0101,trpair_001059,Li2.4Y0.4Zr0.6Cl5.7F0.3,Li2.4Y0.4Zr0.6Cl5.925F0.075,1.08e-3,1.65e-3,0.00057,RT,unknow,halides,10.1021/acsami.4c01352
trgrp_0101,trpair_001060,Li2.4Y0.4Zr0.6Cl5.7F0.3,Li2.4Y0.4Zr0.6Cl6,1.08e-3,2.05e-3,0.0009700000000000002,RT,unknow,halides,10.1021/acsami.4c01352
trgrp_0101,trpair_001061,Li2.4Y0.4Zr0.6Cl5.85F0.15,Li2.4Y0.4Zr0.6Cl5.925F0.075,1.45e-3,1.65e-3,0.0002000000000000001,RT,unknow,halides,10.1021/acsami.4c01352
trgrp_0101,trpair_001062,Li2.4Y0.4Zr0.6Cl5.85F0.15,Li2.4Y0.4Zr0.6Cl6,1.45e-3,2.05e-3,0.0006000000000000003,RT,unknow,halides,10.1021/acsami.4c01352
trgrp_0101,trpair_001063,Li2.4Y0.4Zr0.6Cl5.925F0.075,Li2.4Y0.4Zr0.6Cl6,1.65e-3,2.05e-3,0.0004000000000000002,RT,unknow,halides,10.1021/acsami.4c01352
trgrp_0102,trpair_001064,Li4.25Si0.75Al0.25O4,Li4Al0.33Si0.33P0.33O4,2.02e-08,3.25e-06,3.2298e-06,RT,unknow,lisicon,10.1021/acsami.6b14402
trgrp_0102,trpair_001065,Li4.25Si0.75Al0.25O4,Li3.75Si0.75P0.25O4,2.02e-08,5.54e-07,5.338e-07,RT,unknow,lisicon,10.1021/acsami.6b14402
trgrp_0102,trpair_001066,Li4Al0.33Si0.33P0.33O4,Li3.75Si0.75P0.25O4,3.25e-06,5.54e-07,-2.6959999999999997e-06,RT,unknow,lisicon,10.1021/acsami.6b14402
trgrp_0103,trpair_001067,Li1.2Al0.2Ge1.8(PO4)3,Li1.3Al0.3Ge1.7(PO4)3,4.83e-05,8.24e-05,3.4099999999999995e-05,RT,unknow,nasicon,10.1021/acsami.8b00842
trgrp_0103,trpair_001068,Li1.2Al0.2Ge1.8(PO4)3,Li1.4Al0.4Ge1.6(PO4)3,4.83e-05,0.000188,0.00013969999999999998,RT,unknow,nasicon,10.1021/acsami.8b00842
trgrp_0103,trpair_001069,Li1.2Al0.2Ge1.8(PO4)3,Li1.5Al0.5Ge1.5(PO4)3,4.83e-05,0.000336,0.0002877,RT,unknow,nasicon,10.1021/acsami.8b00842
trgrp_0103,trpair_001070,Li1.2Al0.2Ge1.8(PO4)3,Li1.6Al0.6Ge1.4(PO4)3,4.83e-05,0.000284,0.0002357,RT,unknow,nasicon,10.1021/acsami.8b00842
trgrp_0103,trpair_001071,Li1.2Al0.2Ge1.8(PO4)3,Li1.7Al0.7Ge1.3(PO4)3,4.83e-05,0.000264,0.0002157,RT,unknow,nasicon,10.1021/acsami.8b00842
trgrp_0103,trpair_001072,Li1.2Al0.2Ge1.8(PO4)3,Li1.8Al0.8Ge1.2(PO4)3,4.83e-05,0.000137,8.869999999999999e-05,RT,unknow,nasicon,10.1021/acsami.8b00842
trgrp_0103,trpair_001073,Li1.2Al0.2Ge1.8(PO4)3,LiGe2(PO4)3,4.83e-05,4.83e-09,-4.829517e-05,RT,unknow,nasicon,10.1021/acsami.8b00842
trgrp_0103,trpair_001074,Li1.3Al0.3Ge1.7(PO4)3,Li1.4Al0.4Ge1.6(PO4)3,8.24e-05,0.000188,0.00010559999999999999,RT,unknow,nasicon,10.1021/acsami.8b00842
trgrp_0103,trpair_001075,Li1.3Al0.3Ge1.7(PO4)3,Li1.5Al0.5Ge1.5(PO4)3,8.24e-05,0.000336,0.0002536,RT,unknow,nasicon,10.1021/acsami.8b00842
trgrp_0103,trpair_001076,Li1.3Al0.3Ge1.7(PO4)3,Li1.6Al0.6Ge1.4(PO4)3,8.24e-05,0.000284,0.00020160000000000002,RT,unknow,nasicon,10.1021/acsami.8b00842
trgrp_0103,trpair_001077,Li1.3Al0.3Ge1.7(PO4)3,Li1.7Al0.7Ge1.3(PO4)3,8.24e-05,0.000264,0.00018160000000000002,RT,unknow,nasicon,10.1021/acsami.8b00842
trgrp_0103,trpair_001078,Li1.3Al0.3Ge1.7(PO4)3,Li1.8Al0.8Ge1.2(PO4)3,8.24e-05,0.000137,5.46e-05,RT,unknow,nasicon,10.1021/acsami.8b00842
trgrp_0103,trpair_001079,Li1.3Al0.3Ge1.7(PO4)3,LiGe2(PO4)3,8.24e-05,4.83e-09,-8.239517e-05,RT,unknow,nasicon,10.1021/acsami.8b00842
trgrp_0103,trpair_001080,Li1.4Al0.4Ge1.6(PO4)3,Li1.5Al0.5Ge1.5(PO4)3,0.000188,0.000336,0.000148,RT,unknow,nasicon,10.1021/acsami.8b00842
trgrp_0103,trpair_001081,Li1.4Al0.4Ge1.6(PO4)3,Li1.6Al0.6Ge1.4(PO4)3,0.000188,0.000284,9.600000000000003e-05,RT,unknow,nasicon,10.1021/acsami.8b00842
trgrp_0103,trpair_001082,Li1.4Al0.4Ge1.6(PO4)3,Li1.7Al0.7Ge1.3(PO4)3,0.000188,0.000264,7.600000000000003e-05,RT,unknow,nasicon,10.1021/acsami.8b00842
trgrp_0103,trpair_001083,Li1.4Al0.4Ge1.6(PO4)3,Li1.8Al0.8Ge1.2(PO4)3,0.000188,0.000137,-5.099999999999999e-05,RT,unknow,nasicon,10.1021/acsami.8b00842
trgrp_0103,trpair_001084,Li1.4Al0.4Ge1.6(PO4)3,LiGe2(PO4)3,0.000188,4.83e-09,-0.00018799517,RT,unknow,nasicon,10.1021/acsami.8b00842
trgrp_0103,trpair_001085,Li1.5Al0.5Ge1.5(PO4)3,Li1.6Al0.6Ge1.4(PO4)3,0.000336,0.000284,-5.199999999999996e-05,RT,unknow,nasicon,10.1021/acsami.8b00842
trgrp_0103,trpair_001086,Li1.5Al0.5Ge1.5(PO4)3,Li1.7Al0.7Ge1.3(PO4)3,0.000336,0.000264,-7.199999999999996e-05,RT,unknow,nasicon,10.1021/acsami.8b00842
trgrp_0103,trpair_001087,Li1.5Al0.5Ge1.5(PO4)3,Li1.8Al0.8Ge1.2(PO4)3,0.000336,0.000137,-0.00019899999999999999,RT,unknow,nasicon,10.1021/acsami.8b00842
trgrp_0103,trpair_001088,Li1.5Al0.5Ge1.5(PO4)3,LiGe2(PO4)3,0.000336,4.83e-09,-0.00033599517,RT,unknow,nasicon,10.1021/acsami.8b00842
trgrp_0103,trpair_001089,Li1.6Al0.6Ge1.4(PO4)3,Li1.7Al0.7Ge1.3(PO4)3,0.000284,0.000264,-1.9999999999999998e-05,RT,unknow,nasicon,10.1021/acsami.8b00842
trgrp_0103,trpair_001090,Li1.6Al0.6Ge1.4(PO4)3,Li1.8Al0.8Ge1.2(PO4)3,0.000284,0.000137,-0.00014700000000000002,RT,unknow,nasicon,10.1021/acsami.8b00842
trgrp_0103,trpair_001091,Li1.6Al0.6Ge1.4(PO4)3,LiGe2(PO4)3,0.000284,4.83e-09,-0.00028399517,RT,unknow,nasicon,10.1021/acsami.8b00842
trgrp_0103,trpair_001092,Li1.7Al0.7Ge1.3(PO4)3,Li1.8Al0.8Ge1.2(PO4)3,0.000264,0.000137,-0.00012700000000000002,RT,unknow,nasicon,10.1021/acsami.8b00842
trgrp_0103,trpair_001093,Li1.7Al0.7Ge1.3(PO4)3,LiGe2(PO4)3,0.000264,4.83e-09,-0.00026399517,RT,unknow,nasicon,10.1021/acsami.8b00842
trgrp_0103,trpair_001094,Li1.8Al0.8Ge1.2(PO4)3,LiGe2(PO4)3,0.000137,4.83e-09,-0.00013699517,RT,unknow,nasicon,10.1021/acsami.8b00842
trgrp_0104,trpair_001095,Li3YCl6,Li2.9Er0.9Zr0.1Cl6,0.00007,0.00038,0.00031000000000000005,25,unknow,halides,10.1021/acsenergylett.9b02599
trgrp_0104,trpair_001096,Li3YCl6,Li2.9Y0.9Zr0.1Cl6,0.00007,0.00032,0.00025,25,unknow,halides,10.1021/acsenergylett.9b02599
trgrp_0104,trpair_001097,Li3YCl6,Li2.8Er0.8Zr0.2Cl6,0.00007,0.00078,0.00071,25,unknow,halides,10.1021/acsenergylett.9b02599
trgrp_0104,trpair_001098,Li3YCl6,Li2.8Y0.8Zr0.2Cl6,0.00007,0.00095,0.00088,25,unknow,halides,10.1021/acsenergylett.9b02599
trgrp_0104,trpair_001099,Li3YCl6,Li2.75Er0.75Zr0.25Cl6,0.00007,0.0008,0.0007300000000000001,25,unknow,halides,10.1021/acsenergylett.9b02599
trgrp_0104,trpair_001100,Li3YCl6,Li2.75Y0.75Zr0.25Cl6,0.00007,0.001,0.00093,25,unknow,halides,10.1021/acsenergylett.9b02599
trgrp_0104,trpair_001101,Li3YCl6,Li2.7Er0.7Zr0.3Cl6,0.00007,0.0011,0.00103,25,unknow,halides,10.1021/acsenergylett.9b02599
trgrp_0104,trpair_001102,Li3YCl6,Li2.7Y0.7Zr0.3Cl6,0.00007,0.0012,0.00113,25,unknow,halides,10.1021/acsenergylett.9b02599
trgrp_0104,trpair_001103,Li3YCl6,Li2.633Er0.633Zr0.367Cl6,0.00007,0.0011,0.00103,25,unknow,halides,10.1021/acsenergylett.9b02599
trgrp_0104,trpair_001104,Li3YCl6,Li2.633Y0.633Zr0.367Cl6,0.00007,0.0013,0.00123,25,unknow,halides,10.1021/acsenergylett.9b02599
trgrp_0104,trpair_001105,Li3YCl6,Li2.5Er0.5Zr0.5Cl6,0.00007,0.00095,0.00088,25,unknow,halides,10.1021/acsenergylett.9b02599
trgrp_0104,trpair_001106,Li3YCl6,Li2.5Y0.5Zr0.5Cl6,0.00007,0.0014,0.00133,25,unknow,halides,10.1021/acsenergylett.9b02599
trgrp_0104,trpair_001107,Li3YCl6,Li2.4Er0.4Zr0.6Cl6,0.00007,0.00085,0.00078,25,unknow,halides,10.1021/acsenergylett.9b02599
trgrp_0104,trpair_001108,Li3YCl6,Li2.4Y0.4Zr0.6Cl6,0.00007,0.00095,0.00088,25,unknow,halides,10.1021/acsenergylett.9b02599
trgrp_0104,trpair_001109,Li3YCl6,Li2.2Er0.2Zr0.8Cl6,0.00007,0.00045,0.00038,25,unknow,halides,10.1021/acsenergylett.9b02599
trgrp_0104,trpair_001110,Li2.9Er0.9Zr0.1Cl6,Li2.9Y0.9Zr0.1Cl6,0.00038,0.00032,-5.9999999999999995e-05,25,unknow,halides,10.1021/acsenergylett.9b02599
trgrp_0104,trpair_001111,Li2.9Er0.9Zr0.1Cl6,Li2.8Er0.8Zr0.2Cl6,0.00038,0.00078,0.00039999999999999996,25,unknow,halides,10.1021/acsenergylett.9b02599
trgrp_0104,trpair_001112,Li2.9Er0.9Zr0.1Cl6,Li2.8Y0.8Zr0.2Cl6,0.00038,0.00095,0.00057,25,unknow,halides,10.1021/acsenergylett.9b02599
trgrp_0104,trpair_001113,Li2.9Er0.9Zr0.1Cl6,Li2.75Er0.75Zr0.25Cl6,0.00038,0.0008,0.00042,25,unknow,halides,10.1021/acsenergylett.9b02599
trgrp_0104,trpair_001114,Li2.9Er0.9Zr0.1Cl6,Li2.75Y0.75Zr0.25Cl6,0.00038,0.001,0.00062,25,unknow,halides,10.1021/acsenergylett.9b02599
trgrp_0104,trpair_001115,Li2.9Er0.9Zr0.1Cl6,Li2.7Er0.7Zr0.3Cl6,0.00038,0.0011,0.00072,25,unknow,halides,10.1021/acsenergylett.9b02599
trgrp_0104,trpair_001116,Li2.9Er0.9Zr0.1Cl6,Li2.7Y0.7Zr0.3Cl6,0.00038,0.0012,0.0008199999999999999,25,unknow,halides,10.1021/acsenergylett.9b02599
trgrp_0104,trpair_001117,Li2.9Er0.9Zr0.1Cl6,Li2.633Er0.633Zr0.367Cl6,0.00038,0.0011,0.00072,25,unknow,halides,10.1021/acsenergylett.9b02599
trgrp_0104,trpair_001118,Li2.9Er0.9Zr0.1Cl6,Li2.633Y0.633Zr0.367Cl6,0.00038,0.0013,0.0009199999999999999,25,unknow,halides,10.1021/acsenergylett.9b02599
trgrp_0104,trpair_001119,Li2.9Er0.9Zr0.1Cl6,Li2.5Er0.5Zr0.5Cl6,0.00038,0.00095,0.00057,25,unknow,halides,10.1021/acsenergylett.9b02599
trgrp_0104,trpair_001120,Li2.9Er0.9Zr0.1Cl6,Li2.5Y0.5Zr0.5Cl6,0.00038,0.0014,0.00102,25,unknow,halides,10.1021/acsenergylett.9b02599
trgrp_0104,trpair_001121,Li2.9Er0.9Zr0.1Cl6,Li2.4Er0.4Zr0.6Cl6,0.00038,0.00085,0.00046999999999999993,25,unknow,halides,10.1021/acsenergylett.9b02599
trgrp_0104,trpair_001122,Li2.9Er0.9Zr0.1Cl6,Li2.4Y0.4Zr0.6Cl6,0.00038,0.00095,0.00057,25,unknow,halides,10.1021/acsenergylett.9b02599
trgrp_0104,trpair_001123,Li2.9Er0.9Zr0.1Cl6,Li2.2Er0.2Zr0.8Cl6,0.00038,0.00045,6.999999999999997e-05,25,unknow,halides,10.1021/acsenergylett.9b02599
trgrp_0104,trpair_001124,Li2.9Y0.9Zr0.1Cl6,Li2.8Er0.8Zr0.2Cl6,0.00032,0.00078,0.00045999999999999996,25,unknow,halides,10.1021/acsenergylett.9b02599
trgrp_0104,trpair_001125,Li2.9Y0.9Zr0.1Cl6,Li2.8Y0.8Zr0.2Cl6,0.00032,0.00095,0.0006299999999999999,25,unknow,halides,10.1021/acsenergylett.9b02599
trgrp_0104,trpair_001126,Li2.9Y0.9Zr0.1Cl6,Li2.75Er0.75Zr0.25Cl6,0.00032,0.0008,0.00048,25,unknow,halides,10.1021/acsenergylett.9b02599
trgrp_0104,trpair_001127,Li2.9Y0.9Zr0.1Cl6,Li2.75Y0.75Zr0.25Cl6,0.00032,0.001,0.00068,25,unknow,halides,10.1021/acsenergylett.9b02599
trgrp_0104,trpair_001128,Li2.9Y0.9Zr0.1Cl6,Li2.7Er0.7Zr0.3Cl6,0.00032,0.0011,0.0007800000000000001,25,unknow,halides,10.1021/acsenergylett.9b02599
trgrp_0104,trpair_001129,Li2.9Y0.9Zr0.1Cl6,Li2.7Y0.7Zr0.3Cl6,0.00032,0.0012,0.0008799999999999999,25,unknow,halides,10.1021/acsenergylett.9b02599
