Repository: Saberg1001/ML-SBE

# IonConductivity

本项目基于化学式和组成描述符研究锂离子电解质电导率。目前可运行模型均为
`log10(Ionic conductivity (S cm-1))` 绝对值回归；趋势分类模型已保留，
trend-v3 使用材料 A 的已知电导率和同文献可比材料对预测 `log10(σ_B)`，再派生
绝对变化与变化比例。趋势模型必须使用经复核的配对表和 DOI/重复公式连通分组划分。

## 目录结构

```text
config/
├── chemistry/                 氧化态与离子半径规则
└── taxonomy/                  待建立的Family规范词表

data/
├── obelix/raw/                OBLiX all、文献推荐划分及CIF
├── experimental/             113条实验数据及人工标注
├── prediction_inputs/        无训练标签的待预测配方
└── splits/                    固定ID/分组划分manifest

main/                          清洗、特征、划分、训练和预测代码
runs/                          运行索引、每次模型运行及其预测
reports/                       筛选后的正式表格和图片
archive/                       只读历史模型和旧预测

File: data/trend/data-trend-v1-pairs.csv (part 5 of 8)
group_id,pair_id,化学式_a,化学式_b,电导率_a,电导率_b,电导率变化值,温度,合成方法,family,doi
trgrp_0104,trpair_001130,Li2.9Y0.9Zr0.1Cl6,Li2.633Er0.633Zr0.367Cl6,0.00032,0.0011,0.0007800000000000001,25,unknow,halides,10.1021/acsenergylett.9b02599
trgrp_0104,trpair_001131,Li2.9Y0.9Zr0.1Cl6,Li2.633Y0.633Zr0.367Cl6,0.00032,0.0013,0.00098,25,unknow,halides,10.1021/acsenergylett.9b02599
trgrp_0104,trpair_001132,Li2.9Y0.9Zr0.1Cl6,Li2.5Er0.5Zr0.5Cl6,0.00032,0.00095,0.0006299999999999999,25,unknow,halides,10.1021/acsenergylett.9b02599
trgrp_0104,trpair_001133,Li2.9Y0.9Zr0.1Cl6,Li2.5Y0.5Zr0.5Cl6,0.00032,0.0014,0.00108,25,unknow,halides,10.1021/acsenergylett.9b02599
trgrp_0104,trpair_001134,Li2.9Y0.9Zr0.1Cl6,Li2.4Er0.4Zr0.6Cl6,0.00032,0.00085,0.0005299999999999999,25,unknow,halides,10.1021/acsenergylett.9b02599
trgrp_0104,trpair_001135,Li2.9Y0.9Zr0.1Cl6,Li2.4Y0.4Zr0.6Cl6,0.00032,0.00095,0.0006299999999999999,25,unknow,halides,10.1021/acsenergylett.9b02599
trgrp_0104,trpair_001136,Li2.9Y0.9Zr0.1Cl6,Li2.2Er0.2Zr0.8Cl6,0.00032,0.00045,0.00012999999999999996,25,unknow,halides,10.1021/acsenergylett.9b02599
trgrp_0104,trpair_001137,Li2.8Er0.8Zr0.2Cl6,Li2.8Y0.8Zr0.2Cl6,0.00078,0.00095,0.00017,25,unknow,halides,10.1021/acsenergylett.9b02599
trgrp_0104,trpair_001138,Li2.8Er0.8Zr0.2Cl6,Li2.75Er0.75Zr0.25Cl6,0.00078,0.0008,2.0000000000000052e-05,25,unknow,halides,10.1021/acsenergylett.9b02599
trgrp_0104,trpair_001139,Li2.8Er0.8Zr0.2Cl6,Li2.75Y0.75Zr0.25Cl6,0.00078,0.001,0.00022000000000000003,25,unknow,halides,10.1021/acsenergylett.9b02599
trgrp_0104,trpair_001140,Li2.8Er0.8Zr0.2Cl6,Li2.7Er0.7Zr0.3Cl6,0.00078,0.0011,0.0003200000000000001,25,unknow,halides,10.1021/acsenergylett.9b02599
trgrp_0104,trpair_001141,Li2.8Er0.8Zr0.2Cl6,Li2.7Y0.7Zr0.3Cl6,0.00078,0.0012,0.0004199999999999999,25,unknow,halides,10.1021/acsenergylett.9b02599
trgrp_0104,trpair_001142,Li2.8Er0.8Zr0.2Cl6,Li2.633Er0.633Zr0.367Cl6,0.00078,0.0011,0.0003200000000000001,25,unknow,halides,10.1021/acsenergylett.9b02599
trgrp_0104,trpair_001143,Li2.8Er0.8Zr0.2Cl6,Li2.633Y0.633Zr0.367Cl6,0.00078,0.0013,0.00052,25,unknow,halides,10.1021/acsenergylett.9b02599
trgrp_0104,trpair_001144,Li2.8Er0.8Zr0.2Cl6,Li2.5Er0.5Zr0.5Cl6,0.00078,0.00095,0.00017,25,unknow,halides,10.1021/acsenergylett.9b02599
trgrp_0104,trpair_001145,Li2.8Er0.8Zr0.2Cl6,Li2.5Y0.5Zr0.5Cl6,0.00078,0.0014,0.00062,25,unknow,halides,10.1021/acsenergylett.9b02599
trgrp_0104,trpair_001146,Li2.8Er0.8Zr0.2Cl6,Li2.4Er0.4Zr0.6Cl6,0.00078,0.00085,6.999999999999997e-05,25,unknow,halides,10.1021/acsenergylett.9b02599
trgrp_0104,trpair_001147,Li2.8Er0.8Zr0.2Cl6,Li2.4Y0.4Zr0.6Cl6,0.00078,0.00095,0.00017,25,unknow,halides,10.1021/acsenergylett.9b02599
trgrp_0104,trpair_001148,Li2.8Er0.8Zr0.2Cl6,Li2.2Er0.2Zr0.8Cl6,0.00078,0.00045,-0.00033,25,unknow,halides,10.1021/acsenergylett.9b02599
trgrp_0104,trpair_001149,Li2.8Y0.8Zr0.2Cl6,Li2.75Er0.75Zr0.25Cl6,0.00095,0.0008,-0.00014999999999999996,25,unknow,halides,10.1021/acsenergylett.9b02599
trgrp_0104,trpair_001150,Li2.8Y0.8Zr0.2Cl6,Li2.75Y0.75Zr0.25Cl6,0.00095,0.001,5.000000000000002e-05,25,unknow,halides,10.1021/acsenergylett.9b02599
trgrp_0104,trpair_001151,Li2.8Y0.8Zr0.2Cl6,Li2.7Er0.7Zr0.3Cl6,0.00095,0.0011,0.00015000000000000007,25,unknow,halides,10.1021/acsenergylett.9b02599
trgrp_0104,trpair_001152,Li2.8Y0.8Zr0.2Cl6,Li2.7Y0.7Zr0.3Cl6,0.00095,0.0012,0.0002499999999999999,25,unknow,halides,10.1021/acsenergylett.9b02599
trgrp_0104,trpair_001153,Li2.8Y0.8Zr0.2Cl6,Li2.633Er0.633Zr0.367Cl6,0.00095,0.0011,0.00015000000000000007,25,unknow,halides,10.1021/acsenergylett.9b02599
trgrp_0104,trpair_001154,Li2.8Y0.8Zr0.2Cl6,Li2.633Y0.633Zr0.367Cl6,0.00095,0.0013,0.00034999999999999994,25,unknow,halides,10.1021/acsenergylett.9b02599
trgrp_0104,trpair_001155,Li2.8Y0.8Zr0.2Cl6,Li2.5Er0.5Zr0.5Cl6,0.00095,0.00095,0.0,25,unknow,halides,10.1021/acsenergylett.9b02599
trgrp_0104,trpair_001156,Li2.8Y0.8Zr0.2Cl6,Li2.5Y0.5Zr0.5Cl6,0.00095,0.0014,0.00045,25,unknow,halides,10.1021/acsenergylett.9b02599
trgrp_0104,trpair_001157,Li2.8Y0.8Zr0.2Cl6,Li2.4Er0.4Zr0.6Cl6,0.00095,0.00085,-0.00010000000000000005,25,unknow,halides,10.1021/acsenergylett.9b02599
trgrp_0104,trpair_001158,Li2.8Y0.8Zr0.2Cl6,Li2.4Y0.4Zr0.6Cl6,0.00095,0.00095,0.0,25,unknow,halides,10.1021/acsenergylett.9b02599
trgrp_0104,trpair_001159,Li2.8Y0.8Zr0.2Cl6,Li2.2Er0.2Zr0.8Cl6,0.00095,0.00045,-0.0005,25,unknow,halides,10.1021/acsenergylett.9b02599
trgrp_0104,trpair_001160,Li2.75Er0.75Zr0.25Cl6,Li2.75Y0.75Zr0.25Cl6,0.0008,0.001,0.00019999999999999998,25,unknow,halides,10.1021/acsenergylett.9b02599
trgrp_0104,trpair_001161,Li2.75Er0.75Zr0.25Cl6,Li2.7Er0.7Zr0.3Cl6,0.0008,0.0011,0.00030000000000000003,25,unknow,halides,10.1021/acsenergylett.9b02599
trgrp_0104,trpair_001162,Li2.75Er0.75Zr0.25Cl6,Li2.7Y0.7Zr0.3Cl6,0.0008,0.0012,0.00039999999999999986,25,unknow,halides,10.1021/acsenergylett.9b02599
trgrp_0104,trpair_001163,Li2.75Er0.75Zr0.25Cl6,Li2.633Er0.633Zr0.367Cl6,0.0008,0.0011,0.00030000000000000003,25,unknow,halides,10.1021/acsenergylett.9b02599
trgrp_0104,trpair_001164,Li2.75Er0.75Zr0.25Cl6,Li2.633Y0.633Zr0.367Cl6,0.0008,0.0013,0.0004999999999999999,25,unknow,halides,10.1021/acsenergylett.9b02599
trgrp_0104,trpair_001165,Li2.75Er0.75Zr0.25Cl6,Li2.5Er0.5Zr0.5Cl6,0.0008,0.00095,0.00014999999999999996,25,unknow,halides,10.1021/acsenergylett.9b02599
trgrp_0104,trpair_001166,Li2.75Er0.75Zr0.25Cl6,Li2.5Y0.5Zr0.5Cl6,0.0008,0.0014,0.0006,25,unknow,halides,10.1021/acsenergylett.9b02599
trgrp_0104,trpair_001167,Li2.75Er0.75Zr0.25Cl6,Li2.4Er0.4Zr0.6Cl6,0.0008,0.00085,4.9999999999999914e-05,25,unknow,halides,10.1021/acsenergylett.9b02599
trgrp_0104,trpair_001168,Li2.75Er0.75Zr0.25Cl6,Li2.4Y0.4Zr0.6Cl6,0.0008,0.00095,0.00014999999999999996,25,unknow,halides,10.1021/acsenergylett.9b02599
trgrp_0104,trpair_001169,Li2.75Er0.75Zr0.25Cl6,Li2.2Er0.2Zr0.8Cl6,0.0008,0.00045,-0.00035000000000000005,25,unknow,halides,10.1021/acsenergylett.9b02599
trgrp_0104,trpair_001170,Li2.75Y0.75Zr0.25Cl6,Li2.7Er0.7Zr0.3Cl6,0.001,0.0011,0.00010000000000000005,25,unknow,halides,10.1021/acsenergylett.9b02599
trgrp_0104,trpair_001171,Li2.75Y0.75Zr0.25Cl6,Li2.7Y0.7Zr0.3Cl6,0.001,0.0012,0.00019999999999999987,25,unknow,halides,10.1021/acsenergylett.9b02599
trgrp_0104,trpair_001172,Li2.75Y0.75Zr0.25Cl6,Li2.633Er0.633Zr0.367Cl6,0.001,0.0011,0.00010000000000000005,25,unknow,halides,10.1021/acsenergylett.9b02599
trgrp_0104,trpair_001173,Li2.75Y0.75Zr0.25Cl6,Li2.633Y0.633Zr0.367Cl6,0.001,0.0013,0.0002999999999999999,25,unknow,halides,10.1021/acsenergylett.9b02599
trgrp_0104,trpair_001174,Li2.75Y0.75Zr0.25Cl6,Li2.5Er0.5Zr0.5Cl6,0.001,0.00095,-5.000000000000002e-05,25,unknow,halides,10.1021/acsenergylett.9b02599
trgrp_0104,trpair_001175,Li2.75Y0.75Zr0.25Cl6,Li2.5Y0.5Zr0.5Cl6,0.001,0.0014,0.00039999999999999996,25,unknow,halides,10.1021/acsenergylett.9b02599
trgrp_0104,trpair_001176,Li2.75Y0.75Zr0.25Cl6,Li2.4Er0.4Zr0.6Cl6,0.001,0.00085,-0.00015000000000000007,25,unknow,halides,10.1021/acsenergylett.9b02599
trgrp_0104,trpair_001177,Li2.75Y0.75Zr0.25Cl6,Li2.4Y0.4Zr0.6Cl6,0.001,0.00095,-5.000000000000002e-05,25,unknow,halides,10.1021/acsenergylett.9b02599
trgrp_0104,trpair_001178,Li2.75Y0.75Zr0.25Cl6,Li2.2Er0.2Zr0.8Cl6,0.001,0.00045,-0.00055,25,unknow,halides,10.1021/acsenergylett.9b02599
trgrp_0104,trpair_001179,Li2.7Er0.7Zr0.3Cl6,Li2.7Y0.7Zr0.3Cl6,0.0011,0.0012,9.999999999999983e-05,25,unknow,halides,10.1021/acsenergylett.9b02599
trgrp_0104,trpair_001180,Li2.7Er0.7Zr0.3Cl6,Li2.633Er0.633Zr0.367Cl6,0.0011,0.0011,0.0,25,unknow,halides,10.1021/acsenergylett.9b02599
trgrp_0104,trpair_001181,Li2.7Er0.7Zr0.3Cl6,Li2.633Y0.633Zr0.367Cl6,0.0011,0.0013,0.00019999999999999987,25,unknow,halides,10.1021/acsenergylett.9b02599
trgrp_0104,trpair_001182,Li2.7Er0.7Zr0.3Cl6,Li2.5Er0.5Zr0.5Cl6,0.0011,0.00095,-0.00015000000000000007,25,unknow,halides,10.1021/acsenergylett.9b02599
trgrp_0104,trpair_001183,Li2.7Er0.7Zr0.3Cl6,Li2.5Y0.5Zr0.5Cl6,0.0011,0.0014,0.0002999999999999999,25,unknow,halides,10.1021/acsenergylett.9b02599
trgrp_0104,trpair_001184,Li2.7Er0.7Zr0.3Cl6,Li2.4Er0.4Zr0.6Cl6,0.0011,0.00085,-0.0002500000000000001,25,unknow,halides,10.1021/acsenergylett.9b02599
trgrp_0104,trpair_001185,Li2.7Er0.7Zr0.3Cl6,Li2.4Y0.4Zr0.6Cl6,0.0011,0.00095,-0.00015000000000000007,25,unknow,halides,10.1021/acsenergylett.9b02599
trgrp_0104,trpair_001186,Li2.7Er0.7Zr0.3Cl6,Li2.2Er0.2Zr0.8Cl6,0.0011,0.00045,-0.0006500000000000001,25,unknow,halides,10.1021/acsenergylett.9b02599
trgrp_0104,trpair_001187,Li2.7Y0.7Zr0.3Cl6,Li2.633Er0.633Zr0.367Cl6,0.0012,0.0011,-9.999999999999983e-05,25,unknow,halides,10.1021/acsenergylett.9b02599
trgrp_0104,trpair_001188,Li2.7Y0.7Zr0.3Cl6,Li2.633Y0.633Zr0.367Cl6,0.0012,0.0013,0.00010000000000000005,25,unknow,halides,10.1021/acsenergylett.9b02599
trgrp_0104,trpair_001189,Li2.7Y0.7Zr0.3Cl6,Li2.5Er0.5Zr0.5Cl6,0.0012,0.00095,-0.0002499999999999999,25,unknow,halides,10.1021/acsenergylett.9b02599
trgrp_0104,trpair_001190,Li2.7Y0.7Zr0.3Cl6,Li2.5Y0.5Zr0.5Cl6,0.0012,0.0014,0.0002000000000000001,25,unknow,halides,10.1021/acsenergylett.9b02599
trgrp_0104,trpair_001191,Li2.7Y0.7Zr0.3Cl6,Li2.4Er0.4Zr0.6Cl6,0.0012,0.00085,-0.00034999999999999994,25,unknow,halides,10.1021/acsenergylett.9b02599
trgrp_0104,trpair_001192,Li2.7Y0.7Zr0.3Cl6,Li2.4Y0.4Zr0.6Cl6,0.0012,0.00095,-0.0002499999999999999,25,unknow,halides,10.1021/acsenergylett.9b02599
trgrp_0104,trpair_001193,Li2.7Y0.7Zr0.3Cl6,Li2.2Er0.2Zr0.8Cl6,0.0012,0.00045,-0.0007499999999999999,25,unknow,halides,10.1021/acsenergylett.9b02599
trgrp_0104,trpair_001194,Li2.633Er0.633Zr0.367Cl6,Li2.633Y0.633Zr0.367Cl6,0.0011,0.0013,0.00019999999999999987,25,unknow,halides,10.1021/acsenergylett.9b02599
trgrp_0104,trpair_001195,Li2.633Er0.633Zr0.367Cl6,Li2.5Er0.5Zr0.5Cl6,0.0011,0.00095,-0.00015000000000000007,25,unknow,halides,10.1021/acsenergylett.9b02599
trgrp_0104,trpair_001196,Li2.633Er0.633Zr0.367Cl6,Li2.5Y0.5Zr0.5Cl6,0.0011,0.0014,0.0002999999999999999,25,unknow,halides,10.1021/acsenergylett.9b02599
trgrp_0104,trpair_001197,Li2.633Er0.633Zr0.367Cl6,Li2.4Er0.4Zr0.6Cl6,0.0011,0.00085,-0.0002500000000000001,25,unknow,halides,10.1021/acsenergylett.9b02599
trgrp_0104,trpair_001198,Li2.633Er0.633Zr0.367Cl6,Li2.4Y0.4Zr0.6Cl6,0.0011,0.00095,-0.00015000000000000007,25,unknow,halides,10.1021/acsenergylett.9b02599
trgrp_0104,trpair_001199,Li2.633Er0.633Zr0.367Cl6,Li2.2Er0.2Zr0.8Cl6,0.0011,0.00045,-0.0006500000000000001,25,unknow,halides,10.1021/acsenergylett.9b02599
trgrp_0104,trpair_001200,Li2.633Y0.633Zr0.367Cl6,Li2.5Er0.5Zr0.5Cl6,0.0013,0.00095,-0.00034999999999999994,25,unknow,halides,10.1021/acsenergylett.9b02599
trgrp_0104,trpair_001201,Li2.633Y0.633Zr0.367Cl6,Li2.5Y0.5Zr0.5Cl6,0.0013,0.0014,0.00010000000000000005,25,unknow,halides,10.1021/acsenergylett.9b02599
trgrp_0104,trpair_001202,Li2.633Y0.633Zr0.367Cl6,Li2.4Er0.4Zr0.6Cl6,0.0013,0.00085,-0.00045,25,unknow,halides,10.1021/acsenergylett.9b02599
trgrp_0104,trpair_001203,Li2.633Y0.633Zr0.367Cl6,Li2.4Y0.4Zr0.6Cl6,0.0013,0.00095,-0.00034999999999999994,25,unknow,halides,10.1021/acsenergylett.9b02599
trgrp_0104,trpair_001204,Li2.633Y0.633Zr0.367Cl6,Li2.2Er0.2Zr0.8Cl6,0.0013,0.00045,-0.00085,25,unknow,halides,10.1021/acsenergylett.9b02599
trgrp_0104,trpair_001205,Li2.5Er0.5Zr0.5Cl6,Li2.5Y0.5Zr0.5Cl6,0.00095,0.0014,0.00045,25,unknow,halides,10.1021/acsenergylett.9b02599
trgrp_0104,trpair_001206,Li2.5Er0.5Zr0.5Cl6,Li2.4Er0.4Zr0.6Cl6,0.00095,0.00085,-0.00010000000000000005,25,unknow,halides,10.1021/acsenergylett.9b02599
trgrp_0104,trpair_001207,Li2.5Er0.5Zr0.5Cl6,Li2.4Y0.4Zr0.6Cl6,0.00095,0.00095,0.0,25,unknow,halides,10.1021/acsenergylett.9b02599
trgrp_0104,trpair_001208,Li2.5Er0.5Zr0.5Cl6,Li2.2Er0.2Zr0.8Cl6,0.00095,0.00045,-0.0005,25,unknow,halides,10.1021/acsenergylett.9b02599
trgrp_0104,trpair_001209,Li2.5Y0.5Zr0.5Cl6,Li2.4Er0.4Zr0.6Cl6,0.0014,0.00085,-0.00055,25,unknow,halides,10.1021/acsenergylett.9b02599
trgrp_0104,trpair_001210,Li2.5Y0.5Zr0.5Cl6,Li2.4Y0.4Zr0.6Cl6,0.0014,0.00095,-0.00045,25,unknow,halides,10.1021/acsenergylett.9b02599
trgrp_0104,trpair_001211,Li2.5Y0.5Zr0.5Cl6,Li2.2Er0.2Zr0.8Cl6,0.0014,0.00045,-0.00095,25,unknow,halides,10.1021/acsenergylett.9b02599
trgrp_0104,trpair_001212,Li2.4Er0.4Zr0.6Cl6,Li2.4Y0.4Zr0.6Cl6,0.00085,0.00095,0.00010000000000000005,25,unknow,halides,10.1021/acsenergylett.9b02599
trgrp_0104,trpair_001213,Li2.4Er0.4Zr0.6Cl6,Li2.2Er0.2Zr0.8Cl6,0.00085,0.00045,-0.00039999999999999996,25,unknow,halides,10.1021/acsenergylett.9b02599
trgrp_0104,trpair_001214,Li2.4Y0.4Zr0.6Cl6,Li2.2Er0.2Zr0.8Cl6,0.00095,0.00045,-0.0005,25,unknow,halides,10.1021/acsenergylett.9b02599
trgrp_0106,trpair_001215,Li3YbCl6,Li2.9Yb0.9Zr0.1Cl6,0.000106,0.000063,-4.3e-05,30,固相反应，350 °C 合成,halides,10.1021/acsmaterialslett.1c00142
trgrp_0106,trpair_001216,Li3YbCl6,Li2.7Yb0.7Zr0.3Cl6,0.000106,0.0011,0.000994,30,固相反应，350 °C 合成,halides,10.1021/acsmaterialslett.1c00142
trgrp_0106,trpair_001217,Li2.9Yb0.9Zr0.1Cl6,Li2.7Yb0.7Zr0.3Cl6,0.000063,0.0011,0.0010370000000000002,30,固相反应，350 °C 合成,halides,10.1021/acsmaterialslett.1c00142
trgrp_0108,trpair_001218,Li2.2Zr0.8Fe0.1Al0.1Cl6,Li1.8Zr0.8Fe0.1Al0.1Cl5.6,9.6e-4,1.04e-3,7.999999999999988e-05,30,机械化学球磨,halides,10.1021/acsnano.4c16514
trgrp_0108,trpair_001219,Li2.2Zr0.8Fe0.1Al0.1Cl6,Li2.4Zr0.6Al0.2Y0.2Cl6,9.6e-4,7.6e-4,-0.00019999999999999998,30,机械化学球磨,halides,10.1021/acsnano.4c16514
trgrp_0108,trpair_001220,Li2.2Zr0.8Fe0.1Al0.1Cl6,Li2.1Zr0.6Al0.2Y0.2Cl5.7,9.6e-4,1.81e-3,0.00085,30,机械化学球磨,halides,10.1021/acsnano.4c16514
trgrp_0108,trpair_001221,Li2.2Zr0.8Fe0.1Al0.1Cl6,Li2.375Al0.375Zr0.625Cl6,9.6e-4,8.7e-4,-9.000000000000002e-05,30,机械化学球磨,halides,10.1021/acsnano.4c16514
trgrp_0108,trpair_001222,Li2.2Zr0.8Fe0.1Al0.1Cl6,Li2.4Zr0.6Fe0.2Y0.2Cl6,9.6e-4,9.5e-4,-1.0000000000000026e-05,30,机械化学球磨,halides,10.1021/acsnano.4c16514
trgrp_0108,trpair_001223,Li2.2Zr0.8Fe0.1Al0.1Cl6,Li2.1Zr0.6Fe0.2Y0.2Cl5.7,9.6e-4,1.36e-3,0.0004000000000000001,30,机械化学球磨,halides,10.1021/acsnano.4c16514
trgrp_0108,trpair_001224,Li2.2Zr0.8Fe0.1Al0.1Cl6,Li2.25Fe0.25Zr0.75Cl6,9.6e-4,8.6e-4,-0.00010000000000000005,30,机械化学球磨,halides,10.1021/acsnano.4c16514
trgrp_0108,trpair_001225,Li2.2Zr0.8Fe0.1Al0.1Cl6,Li1.75Fe0.25Zr0.75Cl5.75,9.6e-4,1.2e-3,0.00023999999999999987,30,机械化学球磨,halides,10.1021/acsnano.4c16514
trgrp_0108,trpair_001226,Li1.8Zr0.8Fe0.1Al0.1Cl5.6,Li2.4Zr0.6Al0.2Y0.2Cl6,1.04e-3,7.6e-4,-0.00027999999999999987,30,机械化学球磨,halides,10.1021/acsnano.4c16514
trgrp_0108,trpair_001227,Li1.8Zr0.8Fe0.1Al0.1Cl5.6,Li2.1Zr0.6Al0.2Y0.2Cl5.7,1.04e-3,1.81e-3,0.0007700000000000001,30,机械化学球磨,halides,10.1021/acsnano.4c16514
trgrp_0108,trpair_001228,Li1.8Zr0.8Fe0.1Al0.1Cl5.6,Li2.375Al0.375Zr0.625Cl6,1.04e-3,8.7e-4,-0.0001699999999999999,30,机械化学球磨,halides,10.1021/acsnano.4c16514
trgrp_0108,trpair_001229,Li1.8Zr0.8Fe0.1Al0.1Cl5.6,Li2.4Zr0.6Fe0.2Y0.2Cl6,1.04e-3,9.5e-4,-8.999999999999991e-05,30,机械化学球磨,halides,10.1021/acsnano.4c16514
trgrp_0108,trpair_001230,Li1.8Zr0.8Fe0.1Al0.1Cl5.6,Li2.1Zr0.6Fe0.2Y0.2Cl5.7,1.04e-3,1.36e-3,0.0003200000000000002,30,机械化学球磨,halides,10.1021/acsnano.4c16514
trgrp_0108,trpair_001231,Li1.8Zr0.8Fe0.1Al0.1Cl5.6,Li2.25Fe0.25Zr0.75Cl6,1.04e-3,8.6e-4,-0.00017999999999999993,30,机械化学球磨,halides,10.1021/acsnano.4c16514
trgrp_0108,trpair_001232,Li1.8Zr0.8Fe0.1Al0.1Cl5.6,Li1.75Fe0.25Zr0.75Cl5.75,1.04e-3,1.2e-3,0.00015999999999999999,30,机械化学球磨,halides,10.1021/acsnano.4c16514
trgrp_0108,trpair_001233,Li2.4Zr0.6Al0.2Y0.2Cl6,Li2.1Zr0.6Al0.2Y0.2Cl5.7,7.6e-4,1.81e-3,0.00105,30,机械化学球磨,halides,10.1021/acsnano.4c16514
trgrp_0108,trpair_001234,Li2.4Zr0.6Al0.2Y0.2Cl6,Li2.375Al0.375Zr0.625Cl6,7.6e-4,8.7e-4,0.00010999999999999996,30,机械化学球磨,halides,10.1021/acsnano.4c16514
trgrp_0108,trpair_001235,Li2.4Zr0.6Al0.2Y0.2Cl6,Li2.4Zr0.6Fe0.2Y0.2Cl6,7.6e-4,9.5e-4,0.00018999999999999996,30,机械化学球磨,halides,10.1021/acsnano.4c16514
trgrp_0108,trpair_001236,Li2.4Zr0.6Al0.2Y0.2Cl6,Li2.1Zr0.6Fe0.2Y0.2Cl5.7,7.6e-4,1.36e-3,0.0006000000000000001,30,机械化学球磨,halides,10.1021/acsnano.4c16514
trgrp_0108,trpair_001237,Li2.4Zr0.6Al0.2Y0.2Cl6,Li2.25Fe0.25Zr0.75Cl6,7.6e-4,8.6e-4,9.999999999999994e-05,30,机械化学球磨,halides,10.1021/acsnano.4c16514
trgrp_0108,trpair_001238,Li2.4Zr0.6Al0.2Y0.2Cl6,Li1.75Fe0.25Zr0.75Cl5.75,7.6e-4,1.2e-3,0.00043999999999999985,30,机械化学球磨,halides,10.1021/acsnano.4c16514
trgrp_0108,trpair_001239,Li2.1Zr0.6Al0.2Y0.2Cl5.7,Li2.375Al0.375Zr0.625Cl6,1.81e-3,8.7e-4,-0.00094,30,机械化学球磨,halides,10.1021/acsnano.4c16514
trgrp_0108,trpair_001240,Li2.1Zr0.6Al0.2Y0.2Cl5.7,Li2.4Zr0.6Fe0.2Y0.2Cl6,1.81e-3,9.5e-4,-0.00086,30,机械化学球磨,halides,10.1021/acsnano.4c16514
trgrp_0108,trpair_001241,Li2.1Zr0.6Al0.2Y0.2Cl5.7,Li2.1Zr0.6Fe0.2Y0.2Cl5.7,1.81e-3,1.36e-3,-0.0004499999999999999,30,机械化学球磨,halides,10.1021/acsnano.4c16514
trgrp_0108,trpair_001242,Li2.1Zr0.6Al0.2Y0.2Cl5.7,Li2.25Fe0.25Zr0.75Cl6,1.81e-3,8.6e-4,-0.00095,30,机械化学球磨,halides,10.1021/acsnano.4c16514
trgrp_0108,trpair_001243,Li2.1Zr0.6Al0.2Y0.2Cl5.7,Li1.75Fe0.25Zr0.75Cl5.75,1.81e-3,1.2e-3,-0.0006100000000000001,30,机械化学球磨,halides,10.1021/acsnano.4c16514
trgrp_0108,trpair_001244,Li2.375Al0.375Zr0.625Cl6,Li2.4Zr0.6Fe0.2Y0.2Cl6,8.7e-4,9.5e-4,7.999999999999999e-05,30,机械化学球磨,halides,10.1021/acsnano.4c16514
trgrp_0108,trpair_001245,Li2.375Al0.375Zr0.625Cl6,Li2.1Zr0.6Fe0.2Y0.2Cl5.7,8.7e-4,1.36e-3,0.0004900000000000001,30,机械化学球磨,halides,10.1021/acsnano.4c16514
trgrp_0108,trpair_001246,Li2.375Al0.375Zr0.625Cl6,Li2.25Fe0.25Zr0.75Cl6,8.7e-4,8.6e-4,-1.0000000000000026e-05,30,机械化学球磨,halides,10.1021/acsnano.4c16514
trgrp_0108,trpair_001247,Li2.375Al0.375Zr0.625Cl6,Li1.75Fe0.25Zr0.75Cl5.75,8.7e-4,1.2e-3,0.0003299999999999999,30,机械化学球磨,halides,10.1021/acsnano.4c16514
trgrp_0108,trpair_001248,Li2.4Zr0.6Fe0.2Y0.2Cl6,Li2.1Zr0.6Fe0.2Y0.2Cl5.7,9.5e-4,1.36e-3,0.0004100000000000001,30,机械化学球磨,halides,10.1021/acsnano.4c16514
trgrp_0108,trpair_001249,Li2.4Zr0.6Fe0.2Y0.2Cl6,Li2.25Fe0.25Zr0.75Cl6,9.5e-4,8.6e-4,-9.000000000000002e-05,30,机械化学球磨,halides,10.1021/acsnano.4c16514
trgrp_0108,trpair_001250,Li2.4Zr0.6Fe0.2Y0.2Cl6,Li1.75Fe0.25Zr0.75Cl5.75,9.5e-4,1.2e-3,0.0002499999999999999,30,机械化学球磨,halides,10.1021/acsnano.4c16514
trgrp_0108,trpair_001251,Li2.1Zr0.6Fe0.2Y0.2Cl5.7,Li2.25Fe0.25Zr0.75Cl6,1.36e-3,8.6e-4,-0.0005000000000000001,30,机械化学球磨,halides,10.1021/acsnano.4c16514
trgrp_0108,trpair_001252,Li2.1Zr0.6Fe0.2Y0.2Cl5.7,Li1.75Fe0.25Zr0.75Cl5.75,1.36e-3,1.2e-3,-0.0001600000000000002,30,机械化学球磨,halides,10.1021/acsnano.4c16514
trgrp_0108,trpair_001253,Li2.25Fe0.25Zr0.75Cl6,Li1.75Fe0.25Zr0.75Cl5.75,8.6e-4,1.2e-3,0.0003399999999999999,30,机械化学球磨,halides,10.1021/acsnano.4c16514
trgrp_0109,trpair_001254,Li6Ba0.5Sr0.5La2Ta2O12,Li6BaLa2Ta2O12,7.1e-06,1.5e-05,7.9e-06,RT,unknow,garnet,10.1021/am4060194
trgrp_0109,trpair_001255,Li6Ba0.5Sr0.5La2Ta2O12,Li6CaLa2Ta2O12,7.1e-06,2.2e-06,-4.9e-06,RT,unknow,garnet,10.1021/am4060194
trgrp_0109,trpair_001256,Li6Ba0.5Sr0.5La2Ta2O12,Li6SrLa2Ta2O12,7.1e-06,5.4e-06,-1.6999999999999998e-06,RT,unknow,garnet,10.1021/am4060194
trgrp_0109,trpair_001257,Li6BaLa2Ta2O12,Li6CaLa2Ta2O12,1.5e-05,2.2e-06,-1.28e-05,RT,unknow,garnet,10.1021/am4060194
trgrp_0109,trpair_001258,Li6BaLa2Ta2O12,Li6SrLa2Ta2O12,1.5e-05,5.4e-06,-9.6e-06,RT,unknow,garnet,10.1021/am4060194
trgrp_0109,trpair_001259,Li6CaLa2Ta2O12,Li6SrLa2Ta2O12,2.2e-06,5.4e-06,3.2e-06,RT,unknow,garnet,10.1021/am4060194
trgrp_0110,trpair_001260,Li6.6La2.5Y0.5Zr1.6Ta0.4O12,Li6.6La2.75Y0.25Zr1.6Ta0.4O12,0.000226,0.000436,0.00021000000000000004,RT,unknow,garnet,10.1021/am503731h
trgrp_0110,trpair_001261,Li6.6La2.5Y0.5Zr1.6Ta0.4O12,Li6.6La2.875Y0.125Zr1.6Ta0.4O12,0.000226,0.000317,9.100000000000002e-05,RT,unknow,garnet,10.1021/am503731h
trgrp_0110,trpair_001262,Li6.6La2.5Y0.5Zr1.6Ta0.4O12,Li6.6La3Zr1.6Ta0.4O12,0.000226,0.000313,8.700000000000003e-05,RT,unknow,garnet,10.1021/am503731h
trgrp_0110,trpair_001263,Li6.6La2.75Y0.25Zr1.6Ta0.4O12,Li6.6La2.875Y0.125Zr1.6Ta0.4O12,0.000436,0.000317,-0.00011900000000000002,RT,unknow,garnet,10.1021/am503731h
trgrp_0110,trpair_001264,Li6.6La2.75Y0.25Zr1.6Ta0.4O12,Li6.6La3Zr1.6Ta0.4O12,0.000436,0.000313,-0.000123,RT,unknow,garnet,10.1021/am503731h
trgrp_0110,trpair_001265,Li6.6La2.875Y0.125Zr1.6Ta0.4O12,Li6.6La3Zr1.6Ta0.4O12,0.000317,0.000313,-3.999999999999989e-06,RT,unknow,garnet,10.1021/am503731h
trgrp_0111,trpair_001266,(Ag0.33Li0.67)0.27La0.57TiO3,(Ag0.5Li0.5)0.27La0.57TiO3,0.0001,2.3e-05,-7.7e-05,RT,unknow,perovskites,10.1021/cm001207u
trgrp_0111,trpair_001267,(Ag0.33Li0.67)0.27La0.57TiO3,(Ag0.67Li0.33)0.27La0.57TiO3,0.0001,2e-07,-9.98e-05,RT,unknow,perovskites,10.1021/cm001207u
trgrp_0111,trpair_001268,(Ag0.33Li0.67)0.27La0.57TiO3,Li0.27La0.57TiO3,0.0001,0.00034,0.00024000000000000003,RT,unknow,perovskites,10.1021/cm001207u
trgrp_0111,trpair_001269,(Ag0.5Li0.5)0.27La0.57TiO3,(Ag0.67Li0.33)0.27La0.57TiO3,2.3e-05,2e-07,-2.28e-05,RT,unknow,perovskites,10.1021/cm001207u
trgrp_0111,trpair_001270,(Ag0.5Li0.5)0.27La0.57TiO3,Li0.27La0.57TiO3,2.3e-05,0.00034,0.000317,RT,unknow,perovskites,10.1021/cm001207u
trgrp_0111,trpair_001271,(Ag0.67Li0.33)0.27La0.57TiO3,Li0.27La0.57TiO3,2e-07,0.00034,0.0003398,RT,unknow,perovskites,10.1021/cm001207u
trgrp_0112,trpair_001272,La0.36Sr0.3Li0.3TiO3,La0.385Sr0.275Li0.275TiO3,1.92e-05,6.04e-05,4.12e-05,RT,unknow,perovskites,10.1021/cm020609u
trgrp_0112,trpair_001273,La0.385Sr0.275Li0.275TiO3,La0.41Sr0.25Li0.25TiO3,6.04e-05,7.64e-05,1.6000000000000003e-05,RT,unknow,perovskites,10.1021/cm020609u
trgrp_0112,trpair_001274,La0.41Sr0.25Li0.25TiO3,La0.51Sr0.15Li0.15TiO3,7.64e-05,5.3e-05,-2.34e-05,RT,unknow,perovskites,10.1021/cm020609u
trgrp_0112,trpair_001275,La0.51Sr0.15Li0.15TiO3,La0.56Sr0.1Li0.1TiO3,5.3e-05,1.37e-05,-3.93e-05,RT,unknow,perovskites,10.1021/cm020609u
trgrp_0112,trpair_001276,La0.56Sr0.1Li0.1TiO3,La0.6Sr0.06Li0.06TiO3,1.37e-05,1.13e-05,-2.399999999999999e-06,RT,unknow,perovskites,10.1021/cm020609u
trgrp_0113,trpair_001277,Li0.91Hf2.022(PO4)3,Li0.86Hf2.035(PO4)3,3.2e-07,9.2e-08,-2.28e-07,RT,unknow,nasicon,10.1021/cm970078n
trgrp_0114,trpair_001278,Li7BiO6,Li7TaO6,8.81e-07,2.36e-08,-8.574e-07,27（外推）,unknow,hexaoxometalates,10.1021/ic030208w
trgrp_0116,trpair_001279,Li1.2Ti1.8Al0.2(PO4)3,LiTi2(PO4)3,0.00482,0.000161,-0.004659,RT,unknow,nasicon,10.1021/ic400577v
trgrp_0117,trpair_001280,Li3OCl0.5Br0.5,Li3OCl,1.94e-3,8.5e-4,-0.0010900000000000003,RT,unknow,antiperovskite,10.1021/ja308741y
trgrp_0119,trpair_001281,Li10Ge0.33Sn0.66P2S12,Li10Ge0.66Sn0.33P2S12,0.0048,0.0064,0.0016000000000000007,RT,unknow,lgps,10.1021/jacs.0c10735
trgrp_0119,trpair_001282,Li10Ge0.33Sn0.66P2S12,Li10GeP2S12,0.0048,0.0076,0.0028000000000000004,RT,unknow,lgps,10.1021/jacs.0c10735
trgrp_0119,trpair_001283,Li10Ge0.33Sn0.66P2S12,Li10SnP2S12,0.0048,0.0038,-0.0009999999999999996,RT,unknow,lgps,10.1021/jacs.0c10735
trgrp_0119,trpair_001284,Li10Ge0.66Sn0.33P2S12,Li10GeP2S12,0.0064,0.0076,0.0011999999999999997,RT,unknow,lgps,10.1021/jacs.0c10735
trgrp_0119,trpair_001285,Li10Ge0.66Sn0.33P2S12,Li10SnP2S12,0.0064,0.0038,-0.0026000000000000003,RT,unknow,lgps,10.1021/jacs.0c10735
trgrp_0119,trpair_001286,Li10GeP2S12,Li10SnP2S12,0.0076,0.0038,-0.0038,RT,unknow,lgps,10.1021/jacs.0c10735
trgrp_0120,trpair_001287,Li6.5O8P1.5Si0.5,Li7.22Si1.5P0.5O8,4.49e-07,1.64e-07,-2.85e-07,RT,unknow,lisicon,10.1021/jacs.5b04444
trgrp_0122,trpair_001288,Li0.688La0.475Ta0.238Cl2.7O0.3,Li0.588La0.475Ta0.238Cl2.8O0.2,8.7e-4,1.78e-3,0.0009099999999999999,30,高能震荡球磨（875 cycles/min，3 h）,oxyhalides,10.1021/jacs.5c11480
trgrp_0122,trpair_001289,Li0.588La0.475Ta0.238Cl2.8O0.2,Li0.538La0.475Ta0.238Cl2.85O0.15,1.78e-3,2.05e-3,0.0002700000000000003,30,高能震荡球磨（875 cycles/min，3 h）,oxyhalides,10.1021/jacs.5c11480
trgrp_0122,trpair_001290,Li0.538La0.475Ta0.238Cl2.85O0.15,Li0.488La0.475Ta0.238Cl2.9O0.1,2.05e-3,1.86e-3,-0.00019000000000000006,30,高能震荡球磨（875 cycles/min，3 h）,oxyhalides,10.1021/jacs.5c11480
trgrp_0123,trpair_001291,Li6PS5Br0.25I0.75,Li6PS5Cl0.75Br0.25,4.72e-06,0.00226,0.0022552799999999997,RT,unknow,argyrodites,10.1021/jacs.7b06327
trgrp_0123,trpair_001292,Li6PS5Br0.25I0.75,Li6PS5Cl0.5Br0.5,4.72e-06,0.00333,0.00332528,RT,unknow,argyrodites,10.1021/jacs.7b06327
trgrp_0123,trpair_001293,Li6PS5Br0.25I0.75,Li6PS5Br0.5I0.5,4.72e-06,2.62e-05,2.148e-05,RT,unknow,argyrodites,10.1021/jacs.7b06327
trgrp_0123,trpair_001294,Li6PS5Br0.25I0.75,Li6PS5Cl0.25Br0.75,4.72e-06,0.00186,0.0018552800000000002,RT,unknow,argyrodites,10.1021/jacs.7b06327
trgrp_0123,trpair_001295,Li6PS5Br0.25I0.75,Li6PS5Br0.75I0.25,4.72e-06,0.000112,0.00010728,RT,unknow,argyrodites,10.1021/jacs.7b06327
trgrp_0123,trpair_001296,Li6PS5Br0.25I0.75,Li6PS5Cl,4.72e-06,0.00205,0.00204528,RT,unknow,argyrodites,10.1021/jacs.7b06327
trgrp_0123,trpair_001297,Li6PS5Br0.25I0.75,Li6PS5Br,4.72e-06,0.00115,0.00114528,RT,unknow,argyrodites,10.1021/jacs.7b06327
trgrp_0123,trpair_001298,Li6PS5Br0.25I0.75,Li6PS5I,4.72e-06,1.3e-06,-3.4199999999999994e-06,RT,unknow,argyrodites,10.1021/jacs.7b06327
trgrp_0123,trpair_001299,Li6PS5Cl0.75Br0.25,Li6PS5Cl0.5Br0.5,0.00226,0.00333,0.0010700000000000002,RT,unknow,argyrodites,10.1021/jacs.7b06327
trgrp_0123,trpair_001300,Li6PS5Cl0.75Br0.25,Li6PS5Br0.5I0.5,0.00226,2.62e-05,-0.0022337999999999998,RT,unknow,argyrodites,10.1021/jacs.7b06327
trgrp_0123,trpair_001301,Li6PS5Cl0.75Br0.25,Li6PS5Cl0.25Br0.75,0.00226,0.00186,-0.00039999999999999975,RT,unknow,argyrodites,10.1021/jacs.7b06327
trgrp_0123,trpair_001302,Li6PS5Cl0.75Br0.25,Li6PS5Br0.75I0.25,0.00226,0.000112,-0.0021479999999999997,RT,unknow,argyrodites,10.1021/jacs.7b06327
trgrp_0123,trpair_001303,Li6PS5Cl0.75Br0.25,Li6PS5Cl,0.00226,0.00205,-0.00020999999999999968,RT,unknow,argyrodites,10.1021/jacs.7b06327
trgrp_0123,trpair_001304,Li6PS5Cl0.75Br0.25,Li6PS5Br,0.00226,0.00115,-0.0011099999999999999,RT,unknow,argyrodites,10.1021/jacs.7b06327
trgrp_0123,trpair_001305,Li6PS5Cl0.75Br0.25,Li6PS5I,0.00226,1.3e-06,-0.0022586999999999998,RT,unknow,argyrodites,10.1021/jacs.7b06327
trgrp_0123,trpair_001306,Li6PS5Cl0.5Br0.5,Li6PS5Br0.5I0.5,0.00333,2.62e-05,-0.0033038,RT,unknow,argyrodites,10.1021/jacs.7b06327
trgrp_0123,trpair_001307,Li6PS5Cl0.5Br0.5,Li6PS5Cl0.25Br0.75,0.00333,0.00186,-0.00147,RT,unknow,argyrodites,10.1021/jacs.7b06327
trgrp_0123,trpair_001308,Li6PS5Cl0.5Br0.5,Li6PS5Br0.75I0.25,0.00333,0.000112,-0.003218,RT,unknow,argyrodites,10.1021/jacs.7b06327
trgrp_0123,trpair_001309,Li6PS5Cl0.5Br0.5,Li6PS5Cl,0.00333,0.00205,-0.0012799999999999999,RT,unknow,argyrodites,10.1021/jacs.7b06327
trgrp_0123,trpair_001310,Li6PS5Cl0.5Br0.5,Li6PS5Br,0.00333,0.00115,-0.00218,RT,unknow,argyrodites,10.1021/jacs.7b06327
trgrp_0123,trpair_001311,Li6PS5Cl0.5Br0.5,Li6PS5I,0.00333,1.3e-06,-0.0033287,RT,unknow,argyrodites,10.1021/jacs.7b06327
trgrp_0123,trpair_001312,Li6PS5Br0.5I0.5,Li6PS5Cl0.25Br0.75,2.62e-05,0.00186,0.0018338,RT,unknow,argyrodites,10.1021/jacs.7b06327
trgrp_0123,trpair_001313,Li6PS5Br0.5I0.5,Li6PS5Br0.75I0.25,2.62e-05,0.000112,8.58e-05,RT,unknow,argyrodites,10.1021/jacs.7b06327
trgrp_0123,trpair_001314,Li6PS5Br0.5I0.5,Li6PS5Cl,2.62e-05,0.00205,0.0020238,RT,unknow,argyrodites,10.1021/jacs.7b06327
trgrp_0123,trpair_001315,Li6PS5Br0.5I0.5,Li6PS5Br,2.62e-05,0.00115,0.0011237999999999999,RT,unknow,argyrodites,10.1021/jacs.7b06327
trgrp_0123,trpair_001316,Li6PS5Br0.5I0.5,Li6PS5I,2.62e-05,1.3e-06,-2.49e-05,RT,unknow,argyrodites,10.1021/jacs.7b06327
trgrp_0123,trpair_001317,Li6PS5Cl0.25Br0.75,Li6PS5Br0.75I0.25,0.00186,0.000112,-0.0017480000000000002,RT,unknow,argyrodites,10.1021/jacs.7b06327
trgrp_0123,trpair_001318,Li6PS5Cl0.25Br0.75,Li6PS5Cl,0.00186,0.00205,0.00019000000000000006,RT,unknow,argyrodites,10.1021/jacs.7b06327
trgrp_0123,trpair_001319,Li6PS5Cl0.25Br0.75,Li6PS5Br,0.00186,0.00115,-0.0007100000000000001,RT,unknow,argyrodites,10.1021/jacs.7b06327
trgrp_0123,trpair_001320,Li6PS5Cl0.25Br0.75,Li6PS5I,0.00186,1.3e-06,-0.0018587,RT,unknow,argyrodites,10.1021/jacs.7b06327
trgrp_0123,trpair_001321,Li6PS5Br0.75I0.25,Li6PS5Cl,0.000112,0.00205,0.0019380000000000003,RT,unknow,argyrodites,10.1021/jacs.7b06327
trgrp_0123,trpair_001322,Li6PS5Br0.75I0.25,Li6PS5Br,0.000112,0.00115,0.001038,RT,unknow,argyrodites,10.1021/jacs.7b06327
trgrp_0123,trpair_001323,Li6PS5Br0.75I0.25,Li6PS5I,0.000112,1.3e-06,-0.0001107,RT,unknow,argyrodites,10.1021/jacs.7b06327
trgrp_0123,trpair_001324,Li6PS5Cl,Li6PS5Br,0.00205,0.00115,-0.0009000000000000002,RT,unknow,argyrodites,10.1021/jacs.7b06327
trgrp_0123,trpair_001325,Li6PS5Cl,Li6PS5I,0.00205,1.3e-06,-0.0020487,RT,unknow,argyrodites,10.1021/jacs.7b06327
trgrp_0123,trpair_001326,Li6PS5Br,Li6PS5I,0.00115,1.3e-06,-0.0011487,RT,unknow,argyrodites,10.1021/jacs.7b06327
trgrp_0124,trpair_001327,Li6.1P0.90Ge0.1S5I,Li6.15P0.85Ge0.15S5I,8.86e-06,3.93e-05,3.044e-05,RT,unknow,argyrodites,10.1021/jacs.8b10282
trgrp_0124,trpair_001328,Li6.1P0.90Ge0.1S5I,Li6.2P0.8Ge0.2S5I,8.86e-06,3.19e-05,2.3040000000000003e-05,RT,unknow,argyrodites,10.1021/jacs.8b10282
trgrp_0124,trpair_001329,Li6.1P0.90Ge0.1S5I,Li6.25P0.75Ge0.25S5I,8.86e-06,0.00015,0.00014114,RT,unknow,argyrodites,10.1021/jacs.8b10282
trgrp_0124,trpair_001330,Li6.1P0.90Ge0.1S5I,Li6.3P0.7Ge0.3S5I,8.86e-06,0.00065,0.00064114,RT,unknow,argyrodites,10.1021/jacs.8b10282
trgrp_0124,trpair_001331,Li6.1P0.90Ge0.1S5I,Li6.4P0.6Ge0.4S5I,8.86e-06,0.0015,0.00149114,RT,unknow,argyrodites,10.1021/jacs.8b10282
trgrp_0124,trpair_001332,Li6.1P0.90Ge0.1S5I,Li6.5P0.5Ge0.5S5I,8.86e-06,0.00186,0.00185114,RT,unknow,argyrodites,10.1021/jacs.8b10282
trgrp_0124,trpair_001333,Li6.1P0.90Ge0.1S5I,Li6.6P0.4Ge0.6S5I,8.86e-06,0.00521,0.00520114,RT,unknow,argyrodites,10.1021/jacs.8b10282
trgrp_0124,trpair_001334,Li6.1P0.90Ge0.1S5I,Li6.7P0.3Ge0.7S5I,8.86e-06,0.00554,0.0055311399999999995,RT,unknow,argyrodites,10.1021/jacs.8b10282
trgrp_0124,trpair_001335,Li6.1P0.90Ge0.1S5I,Li6.8P0.2Ge0.8S5I,8.86e-06,0.00258,0.00257114,RT,unknow,argyrodites,10.1021/jacs.8b10282
trgrp_0124,trpair_001336,Li6.1P0.90Ge0.1S5I,Li6PS5I,8.86e-06,1.26e-06,-7.6e-06,RT,unknow,argyrodites,10.1021/jacs.8b10282
trgrp_0124,trpair_001337,Li6.15P0.85Ge0.15S5I,Li6.2P0.8Ge0.2S5I,3.93e-05,3.19e-05,-7.399999999999997e-06,RT,unknow,argyrodites,10.1021/jacs.8b10282
trgrp_0124,trpair_001338,Li6.15P0.85Ge0.15S5I,Li6.25P0.75Ge0.25S5I,3.93e-05,0.00015,0.00011069999999999998,RT,unknow,argyrodites,10.1021/jacs.8b10282
trgrp_0124,trpair_001339,Li6.15P0.85Ge0.15S5I,Li6.3P0.7Ge0.3S5I,3.93e-05,0.00065,0.0006106999999999999,RT,unknow,argyrodites,10.1021/jacs.8b10282
trgrp_0124,trpair_001340,Li6.15P0.85Ge0.15S5I,Li6.4P0.6Ge0.4S5I,3.93e-05,0.0015,0.0014607,RT,unknow,argyrodites,10.1021/jacs.8b10282
trgrp_0124,trpair_001341,Li6.15P0.85Ge0.15S5I,Li6.5P0.5Ge0.5S5I,3.93e-05,0.00186,0.0018207000000000002,RT,unknow,argyrodites,10.1021/jacs.8b10282
trgrp_0124,trpair_001342,Li6.15P0.85Ge0.15S5I,Li6.6P0.4Ge0.6S5I,3.93e-05,0.00521,0.0051707,RT,unknow,argyrodites,10.1021/jacs.8b10282
trgrp_0124,trpair_001343,Li6.15P0.85Ge0.15S5I,Li6.7P0.3Ge0.7S5I,3.93e-05,0.00554,0.0055007,RT,unknow,argyrodites,10.1021/jacs.8b10282
trgrp_0124,trpair_001344,Li6.15P0.85Ge0.15S5I,Li6.8P0.2Ge0.8S5I,3.93e-05,0.00258,0.0025407,RT,unknow,argyrodites,10.1021/jacs.8b10282
trgrp_0124,trpair_001345,Li6.15P0.85Ge0.15S5I,Li6PS5I,3.93e-05,1.26e-06,-3.804e-05,RT,unknow,argyrodites,10.1021/jacs.8b10282
trgrp_0124,trpair_001346,Li6.2P0.8Ge0.2S5I,Li6.25P0.75Ge0.25S5I,3.19e-05,0.00015,0.00011809999999999998,RT,unknow,argyrodites,10.1021/jacs.8b10282
trgrp_0124,trpair_001347,Li6.2P0.8Ge0.2S5I,Li6.3P0.7Ge0.3S5I,3.19e-05,0.00065,0.0006181,RT,unknow,argyrodites,10.1021/jacs.8b10282
trgrp_0124,trpair_001348,Li6.2P0.8Ge0.2S5I,Li6.4P0.6Ge0.4S5I,3.19e-05,0.0015,0.0014681,RT,unknow,argyrodites,10.1021/jacs.8b10282
trgrp_0124,trpair_001349,Li6.2P0.8Ge0.2S5I,Li6.5P0.5Ge0.5S5I,3.19e-05,0.00186,0.0018281,RT,unknow,argyrodites,10.1021/jacs.8b10282
trgrp_0124,trpair_001350,Li6.2P0.8Ge0.2S5I,Li6.6P0.4Ge0.6S5I,3.19e-05,0.00521,0.005178100000000001,RT,unknow,argyrodites,10.1021/jacs.8b10282
trgrp_0124,trpair_001351,Li6.2P0.8Ge0.2S5I,Li6.7P0.3Ge0.7S5I,3.19e-05,0.00554,0.0055081,RT,unknow,argyrodites,10.1021/jacs.8b10282
trgrp_0124,trpair_001352,Li6.2P0.8Ge0.2S5I,Li6.8P0.2Ge0.8S5I,3.19e-05,0.00258,0.0025480999999999998,RT,unknow,argyrodites,10.1021/jacs.8b10282
trgrp_0124,trpair_001353,Li6.2P0.8Ge0.2S5I,Li6PS5I,3.19e-05,1.26e-06,-3.0640000000000005e-05,RT,unknow,argyrodites,10.1021/jacs.8b10282
trgrp_0124,trpair_001354,Li6.25P0.75Ge0.25S5I,Li6.3P0.7Ge0.3S5I,0.00015,0.00065,0.0005,RT,unknow,argyrodites,10.1021/jacs.8b10282
trgrp_0124,trpair_001355,Li6.25P0.75Ge0.25S5I,Li6.4P0.6Ge0.4S5I,0.00015,0.0015,0.00135,RT,unknow,argyrodites,10.1021/jacs.8b10282
trgrp_0124,trpair_001356,Li6.25P0.75Ge0.25S5I,Li6.5P0.5Ge0.5S5I,0.00015,0.00186,0.0017100000000000001,RT,unknow,argyrodites,10.1021/jacs.8b10282
trgrp_0124,trpair_001357,Li6.25P0.75Ge0.25S5I,Li6.6P0.4Ge0.6S5I,0.00015,0.00521,0.00506,RT,unknow,argyrodites,10.1021/jacs.8b10282
trgrp_0124,trpair_001358,Li6.25P0.75Ge0.25S5I,Li6.7P0.3Ge0.7S5I,0.00015,0.00554,0.00539,RT,unknow,argyrodites,10.1021/jacs.8b10282
trgrp_0124,trpair_001359,Li6.25P0.75Ge0.25S5I,Li6.8P0.2Ge0.8S5I,0.00015,0.00258,0.00243,RT,unknow,argyrodites,10.1021/jacs.8b10282
trgrp_0124,trpair_001360,Li6.25P0.75Ge0.25S5I,Li6PS5I,0.00015,1.26e-06,-0.00014874,RT,unknow,argyrodites,10.1021/jacs.8b10282
trgrp_0124,trpair_001361,Li6.3P0.7Ge0.3S5I,Li6.4P0.6Ge0.4S5I,0.00065,0.0015,0.0008500000000000001,RT,unknow,argyrodites,10.1021/jacs.8b10282
trgrp_0124,trpair_001362,Li6.3P0.7Ge0.3S5I,Li6.5P0.5Ge0.5S5I,0.00065,0.00186,0.0012100000000000001,RT,unknow,argyrodites,10.1021/jacs.8b10282
trgrp_0124,trpair_001363,Li6.3P0.7Ge0.3S5I,Li6.6P0.4Ge0.6S5I,0.00065,0.00521,0.00456,RT,unknow,argyrodites,10.1021/jacs.8b10282
trgrp_0124,trpair_001364,Li6.3P0.7Ge0.3S5I,Li6.7P0.3Ge0.7S5I,0.00065,0.00554,0.00489,RT,unknow,argyrodites,10.1021/jacs.8b10282
trgrp_0124,trpair_001365,Li6.3P0.7Ge0.3S5I,Li6.8P0.2Ge0.8S5I,0.00065,0.00258,0.0019299999999999999,RT,unknow,argyrodites,10.1021/jacs.8b10282
trgrp_0124,trpair_001366,Li6.3P0.7Ge0.3S5I,Li6PS5I,0.00065,1.26e-06,-0.00064874,RT,unknow,argyrodites,10.1021/jacs.8b10282
trgrp_0124,trpair_001367,Li6.4P0.6Ge0.4S5I,Li6.5P0.5Ge0.5S5I,0.0015,0.00186,0.0003600000000000001,RT,unknow,argyrodites,10.1021/jacs.8b10282
trgrp_0124,trpair_001368,Li6.4P0.6Ge0.4S5I,Li6.6P0.4Ge0.6S5I,0.0015,0.00521,0.00371,RT,unknow,argyrodites,10.1021/jacs.8b10282
trgrp_0124,trpair_001369,Li6.4P0.6Ge0.4S5I,Li6.7P0.3Ge0.7S5I,0.0015,0.00554,0.00404,RT,unknow,argyrodites,10.1021/jacs.8b10282
trgrp_0124,trpair_001370,Li6.4P0.6Ge0.4S5I,Li6.8P0.2Ge0.8S5I,0.0015,0.00258,0.0010799999999999998,RT,unknow,argyrodites,10.1021/jacs.8b10282
trgrp_0124,trpair_001371,Li6.4P0.6Ge0.4S5I,Li6PS5I,0.0015,1.26e-06,-0.00149874,RT,unknow,argyrodites,10.1021/jacs.8b10282
trgrp_0124,trpair_001372,Li6.5P0.5Ge0.5S5I,Li6.6P0.4Ge0.6S5I,0.00186,0.00521,0.00335,RT,unknow,argyrodites,10.1021/jacs.8b10282
trgrp_0124,trpair_001373,Li6.5P0.5Ge0.5S5I,Li6.7P0.3Ge0.7S5I,0.00186,0.00554,0.0036799999999999997,RT,unknow,argyrodites,10.1021/jacs.8b10282
trgrp_0124,trpair_001374,Li6.5P0.5Ge0.5S5I,Li6.8P0.2Ge0.8S5I,0.00186,0.00258,0.0007199999999999997,RT,unknow,argyrodites,10.1021/jacs.8b10282
trgrp_0124,trpair_001375,Li6.5P0.5Ge0.5S5I,Li6PS5I,0.00186,1.26e-06,-0.00185874,RT,unknow,argyrodites,10.1021/jacs.8b10282
trgrp_0124,trpair_001376,Li6.6P0.4Ge0.6S5I,Li6.7P0.3Ge0.7S5I,0.00521,0.00554,0.00032999999999999956,RT,unknow,argyrodites,10.1021/jacs.8b10282
trgrp_0124,trpair_001377,Li6.6P0.4Ge0.6S5I,Li6.8P0.2Ge0.8S5I,0.00521,0.00258,-0.0026300000000000004,RT,unknow,argyrodites,10.1021/jacs.8b10282
trgrp_0124,trpair_001378,Li6.6P0.4Ge0.6S5I,Li6PS5I,0.00521,1.26e-06,-0.00520874,RT,unknow,argyrodites,10.1021/jacs.8b10282
trgrp_0124,trpair_001379,Li6.7P0.3Ge0.7S5I,Li6.8P0.2Ge0.8S5I,0.00554,0.00258,-0.00296,RT,unknow,argyrodites,10.1021/jacs.8b10282
trgrp_0124,trpair_001380,Li6.7P0.3Ge0.7S5I,Li6PS5I,0.00554,1.26e-06,-0.0055387399999999995,RT,unknow,argyrodites,10.1021/jacs.8b10282
trgrp_0124,trpair_001381,Li6.8P0.2Ge0.8S5I,Li6PS5I,0.00258,1.26e-06,-0.00257874,RT,unknow,argyrodites,10.1021/jacs.8b10282
trgrp_0125,trpair_001382,Li6.5La3Nb1.25Y0.75O12,Li6La3Nb1.5Y0.5O12,0.00027,0.000188,-8.200000000000001e-05,RT,unknow,garnet,10.1021/jp304737x
trgrp_0125,trpair_001383,Li6La3Nb1.5Y0.5O12,Li5.4La3Nb1.8Y0.75O12,0.000188,2.51e-05,-0.0001629,RT,unknow,garnet,10.1021/jp304737x
trgrp_0125,trpair_001384,Li5.4La3Nb1.8Y0.75O12,Li5.5La3Nb1.75Y0.25O12,2.51e-05,9.18e-05,6.67e-05,RT,unknow,garnet,10.1021/jp304737x
trgrp_0125,trpair_001385,Li5.5La3Nb1.75Y0.25O12,Li5.4La3Nb1.8Y0.2O12,9.18e-05,6.74e-05,-2.4399999999999997e-05,RT,unknow,garnet,10.1021/jp304737x
trgrp_0125,trpair_001386,Li5.4La3Nb1.8Y0.2O12,Li5.2La3Nb1.9Y0.1O12,6.74e-05,6.39e-05,-3.5000000000000038e-06,RT,unknow,garnet,10.1021/jp304737x
trgrp_0126,trpair_001387,Li3.75Ge0.75V0.25O4,Li3.70Ge0.85W0.15O4,5.66e-06,3.8e-05,3.2340000000000005e-05,RT,unknow,lisicon,10.1023/a:1026135806929
trgrp_0127,trpair_001388,Li9.54Si1.74P1.44S11.7Cl0.3,Li9.6P3S12,0.025,0.0012,-0.0238,RT,unknow,lgps,10.1038/nenergy.2016.30
trgrp_0128,trpair_001389,Li3HfCl4O1.5,Li3.2TaCl5O1.6,0.00197,0.0066,0.0046300000000000004,RT,unknow,halides,10.1038/s41467-023-39197-8
trgrp_0128,trpair_001390,Li3HfCl4O1.5,Li3TaCl5O1.5,0.00197,0.0058,0.0038299999999999996,RT,unknow,halides,10.1038/s41467-023-39197-8
trgrp_0128,trpair_001391,Li3HfCl4O1.5,Li2.8TaCl5O1.4,0.00197,0.0055,0.0035299999999999997,RT,unknow,halides,10.1038/s41467-023-39197-8
trgrp_0128,trpair_001392,Li3HfCl4O1.5,Li2.4TaCl5O1.2,0.00197,0.0054,0.0034300000000000003,RT,unknow,halides,10.1038/s41467-023-39197-8
trgrp_0128,trpair_001393,Li3HfCl4O1.5,Li2.2TaCl5O1.1,0.00197,0.0053,0.00333,RT,unknow,halides,10.1038/s41467-023-39197-8
trgrp_0128,trpair_001394,Li3HfCl4O1.5,Li2TaCl5O,0.00197,0.00041,-0.00156,RT,unknow,halides,10.1038/s41467-023-39197-8
trgrp_0128,trpair_001395,Li3.2TaCl5O1.6,Li3TaCl5O1.5,0.0066,0.0058,-0.0008000000000000004,RT,unknow,halides,10.1038/s41467-023-39197-8
trgrp_0128,trpair_001396,Li3.2TaCl5O1.6,Li2.8TaCl5O1.4,0.0066,0.0055,-0.0011000000000000003,RT,unknow,halides,10.1038/s41467-023-39197-8
trgrp_0128,trpair_001397,Li3.2TaCl5O1.6,Li2.4TaCl5O1.2,0.0066,0.0054,-0.0011999999999999997,RT,unknow,halides,10.1038/s41467-023-39197-8
trgrp_0128,trpair_001398,Li3.2TaCl5O1.6,Li2.2TaCl5O1.1,0.0066,0.0053,-0.0013,RT,unknow,halides,10.1038/s41467-023-39197-8
trgrp_0128,trpair_001399,Li3.2TaCl5O1.6,Li2TaCl5O,0.0066,0.00041,-0.00619,RT,unknow,halides,10.1038/s41467-023-39197-8
trgrp_0128,trpair_001400,Li3TaCl5O1.5,Li2.8TaCl5O1.4,0.0058,0.0055,-0.0002999999999999999,RT,unknow,halides,10.1038/s41467-023-39197-8
trgrp_0128,trpair_001401,Li3TaCl5O1.5,Li2.4TaCl5O1.2,0.0058,0.0054,-0.0003999999999999993,RT,unknow,halides,10.1038/s41467-023-39197-8
trgrp_0128,trpair_001402,Li3TaCl5O1.5,Li2.2TaCl5O1.1,0.0058,0.0053,-0.0004999999999999996,RT,unknow,halides,10.1038/s41467-023-39197-8
trgrp_0128,trpair_001403,Li3TaCl5O1.5,Li2TaCl5O,0.0058,0.00041,-0.00539,RT,unknow,halides,10.1038/s41467-023-39197-8
trgrp_0128,trpair_001404,Li2.8TaCl5O1.4,Li2.4TaCl5O1.2,0.0055,0.0054,-9.99999999999994e-05,RT,unknow,halides,10.1038/s41467-023-39197-8
trgrp_0128,trpair_001405,Li2.8TaCl5O1.4,Li2.2TaCl5O1.1,0.0055,0.0053,-0.00019999999999999966,RT,unknow,halides,10.1038/s41467-023-39197-8
trgrp_0128,trpair_001406,Li2.8TaCl5O1.4,Li2TaCl5O,0.0055,0.00041,-0.00509,RT,unknow,halides,10.1038/s41467-023-39197-8
trgrp_0128,trpair_001407,Li2.4TaCl5O1.2,Li2.2TaCl5O1.1,0.0054,0.0053,-0.00010000000000000026,RT,unknow,halides,10.1038/s41467-023-39197-8
trgrp_0128,trpair_001408,Li2.4TaCl5O1.2,Li2TaCl5O,0.0054,0.00041,-0.0049900000000000005,RT,unknow,halides,10.1038/s41467-023-39197-8
trgrp_0128,trpair_001409,Li2.2TaCl5O1.1,Li2TaCl5O,0.0053,0.00041,-0.00489,RT,unknow,halides,10.1038/s41467-023-39197-8
trgrp_0131,trpair_001410,Li2.75Al0.16Ti0.16Fe0.16In0.25Zr0.25Cl6,Li2.75Y0.16Er0.16Yb0.16In0.25Zr0.25Cl6,4.54e-4,1.171e-3,0.000717,30,机械化学球磨,halides,10.1038/s41467-024-45864-1
trgrp_0132,trpair_001411,Li3.6Zr0.8Al0.2Cl3.8O1.8,Li3.2Zr0.8Al0.2Cl3.8O1.6,0.000624,0.00138,0.0007559999999999999,RT,unknow,halides,10.1038/s41467-025-68210-5
trgrp_0132,trpair_001412,Li3.2Zr0.8Al0.2Cl3.8O1.6,Li2.8Zr0.8Al0.2Cl3.8O1.4,0.00138,0.00224,0.0008599999999999999,RT,unknow,halides,10.1038/s41467-025-68210-5
trgrp_0132,trpair_001413,Li2.8Zr0.8Al0.2Cl3.8O1.4,Li2.4Zr0.8Al0.2Cl3.8O1.2,0.00224,0.0021,-0.00013999999999999993,RT,unknow,halides,10.1038/s41467-025-68210-5
