Repository: Saberg1001/ML-SBE

# IonConductivity

本项目基于化学式和组成描述符研究锂离子电解质电导率。目前可运行模型均为
`log10(Ionic conductivity (S cm-1))` 绝对值回归；趋势分类模型已保留，
trend-v3 使用材料 A 的已知电导率和同文献可比材料对预测 `log10(σ_B)`，再派生
绝对变化与变化比例。趋势模型必须使用经复核的配对表和 DOI/重复公式连通分组划分。

## 目录结构

```text
config/
├── chemistry/                 氧化态与离子半径规则
└── taxonomy/                  待建立的Family规范词表

data/
├── obelix/raw/                OBLiX all、文献推荐划分及CIF
├── experimental/             113条实验数据及人工标注
├── prediction_inputs/        无训练标签的待预测配方
└── splits/                    固定ID/分组划分manifest

main/                          清洗、特征、划分、训练和预测代码
runs/                          运行索引、每次模型运行及其预测
reports/                       筛选后的正式表格和图片
archive/                       只读历史模型和旧预测

File: data/trend/data-trend-v1-pairs.csv (part 6 of 8)
group_id,pair_id,化学式_a,化学式_b,电导率_a,电导率_b,电导率变化值,温度,合成方法,family,doi
trgrp_0132,trpair_001414,Li2.4Zr0.8Al0.2Cl3.8O1.2,Li3.6Zr0.75Al0.25Cl3.75O1.8,0.0021,0.000733,-0.0013669999999999997,RT,unknow,halides,10.1038/s41467-025-68210-5
trgrp_0132,trpair_001415,Li3.6Zr0.75Al0.25Cl3.75O1.8,Li2Zr0.8Al0.2Cl3.8O,0.000733,0.00198,0.0012469999999999998,RT,unknow,halides,10.1038/s41467-025-68210-5
trgrp_0132,trpair_001416,Li2Zr0.8Al0.2Cl3.8O,Li3.2Zr0.75Al0.25Cl3.75O1.6,0.00198,0.00142,-0.00056,RT,unknow,halides,10.1038/s41467-025-68210-5
trgrp_0132,trpair_001417,Li3.2Zr0.75Al0.25Cl3.75O1.6,Li2.8Zr0.75Al0.25Cl3.75O1.4,0.00142,0.00255,0.0011300000000000001,RT,unknow,halides,10.1038/s41467-025-68210-5
trgrp_0132,trpair_001418,Li2.8Zr0.75Al0.25Cl3.75O1.4,Li3.6Zr0.7Al0.3Cl3.7O1.8,0.00255,0.001,-0.0015500000000000002,RT,unknow,halides,10.1038/s41467-025-68210-5
trgrp_0132,trpair_001419,Li3.6Zr0.7Al0.3Cl3.7O1.8,Li2.4Zr0.75Al0.25Cl3.75O1.2,0.001,0.00254,0.0015400000000000001,RT,unknow,halides,10.1038/s41467-025-68210-5
trgrp_0132,trpair_001420,Li2.4Zr0.75Al0.25Cl3.75O1.2,Li3.2Zr0.7Al0.3Cl3.7O1.6,0.00254,0.00137,-0.0011700000000000002,RT,unknow,halides,10.1038/s41467-025-68210-5
trgrp_0132,trpair_001421,Li3.2Zr0.7Al0.3Cl3.7O1.6,Li2Zr0.75Al0.25Cl3.75O,0.00137,0.00201,0.0006400000000000002,RT,unknow,halides,10.1038/s41467-025-68210-5
trgrp_0132,trpair_001422,Li2Zr0.75Al0.25Cl3.75O,Li2.8Zr0.7Al0.3Cl3.7O1.4,0.00201,0.00232,0.00030999999999999995,RT,unknow,halides,10.1038/s41467-025-68210-5
trgrp_0132,trpair_001423,Li2.8Zr0.7Al0.3Cl3.7O1.4,Li2.4Zr0.7Al0.3Cl3.7O1.2,0.00232,0.00224,-8.000000000000021e-05,RT,unknow,halides,10.1038/s41467-025-68210-5
trgrp_0132,trpair_001424,Li2.4Zr0.7Al0.3Cl3.7O1.2,Li2Zr0.7Al0.3Cl3.7O,0.00224,0.00174,-0.0004999999999999998,RT,unknow,halides,10.1038/s41467-025-68210-5
trgrp_0132,trpair_001425,Li2Zr0.7Al0.3Cl3.7O,Li3.6Zr0.6Al0.4Cl3.6O1.8,0.00174,0.000693,-0.001047,RT,unknow,halides,10.1038/s41467-025-68210-5
trgrp_0132,trpair_001426,Li3.6Zr0.6Al0.4Cl3.6O1.8,Li3.2Zr0.6Al0.4Cl3.6O1.6,0.000693,0.00112,0.00042699999999999986,RT,unknow,halides,10.1038/s41467-025-68210-5
trgrp_0132,trpair_001427,Li3.2Zr0.6Al0.4Cl3.6O1.6,Li2.8Zr0.6Al0.4Cl3.6O1.4,0.00112,0.00134,0.00022000000000000014,RT,unknow,halides,10.1038/s41467-025-68210-5
trgrp_0132,trpair_001428,Li2.8Zr0.6Al0.4Cl3.6O1.4,Li2.4Zr0.6Al0.4Cl3.6O1.2,0.00134,0.00134,0.0,RT,unknow,halides,10.1038/s41467-025-68210-5
trgrp_0132,trpair_001429,Li2.4Zr0.6Al0.4Cl3.6O1.2,Li3.6Zr0.5Al0.5Cl3.5O1.8,0.00134,0.00036,-0.00098,RT,unknow,halides,10.1038/s41467-025-68210-5
trgrp_0132,trpair_001430,Li3.6Zr0.5Al0.5Cl3.5O1.8,Li2Zr0.6Al0.4Cl3.6O,0.00036,0.00122,0.0008599999999999999,RT,unknow,halides,10.1038/s41467-025-68210-5
trgrp_0132,trpair_001431,Li2Zr0.6Al0.4Cl3.6O,Li3.2Zr0.5Al0.5Cl3.5O1.6,0.00122,0.000921,-0.0002989999999999999,RT,unknow,halides,10.1038/s41467-025-68210-5
trgrp_0132,trpair_001432,Li3.2Zr0.5Al0.5Cl3.5O1.6,Li2.8Zr0.5Al0.5Cl3.5O1.4,0.000921,0.000969,4.7999999999999974e-05,RT,unknow,halides,10.1038/s41467-025-68210-5
trgrp_0132,trpair_001433,Li2.8Zr0.5Al0.5Cl3.5O1.4,Li2.4Zr0.5Al0.5Cl3.5O1.2,0.000969,0.000907,-6.199999999999999e-05,RT,unknow,halides,10.1038/s41467-025-68210-5
trgrp_0132,trpair_001434,Li2.4Zr0.5Al0.5Cl3.5O1.2,Li2Zr0.5Al0.5Cl3.5O,0.000907,0.000846,-6.100000000000007e-05,RT,unknow,halides,10.1038/s41467-025-68210-5
trgrp_0133,trpair_001435,Li51.2Al1.6La24Zr16O96,Li49.6Al1.6La24Zr14.4Ta1.6O96,0.000254,0.000614,0.00035999999999999997,RT,unknow,garnet,10.1038/srep18053
trgrp_0134,trpair_001436,LiAlTa(PO4)3,Li1.2Al1.1Ta0.9(PO4)3,6.5e-07,6.5e-07,0.0,RT,unknow,nasicon,10.1039/a807007e
trgrp_0135,trpair_001437,Li3Cr(MoO4)3,Li3Fe(MoO4)3,3.19e-09,5.89e-10,-2.601e-09,RT,unknow,molybdates,10.1039/b301189e
trgrp_0136,trpair_001438,Li7La3Zr2O12,Li6.8La3Zr1.8Ta0.2O12,0.00012,0.00028,0.00015999999999999999,RT,unknow,garnet,10.1039/c2jm31413d
trgrp_0136,trpair_001439,Li7La3Zr2O12,Li6.6La3Zr1.6Ta0.4O12,0.00012,0.00073,0.00061,RT,unknow,garnet,10.1039/c2jm31413d
trgrp_0136,trpair_001440,Li7La3Zr2O12,Li6.5La3Zr1.5Ta0.5O12,0.00012,0.00092,0.0008,RT,unknow,garnet,10.1039/c2jm31413d
trgrp_0136,trpair_001441,Li7La3Zr2O12,Li6.4La3Zr1.4Ta0.6O12,0.00012,0.001,0.00088,RT,unknow,garnet,10.1039/c2jm31413d
trgrp_0136,trpair_001442,Li7La3Zr2O12,Li6.2La3Zr1.2Ta0.8O12,0.00012,0.00032,0.00020000000000000004,RT,unknow,garnet,10.1039/c2jm31413d
trgrp_0136,trpair_001443,Li7La3Zr2O12,Li6La3ZrTaO12,0.00012,0.00016,4.000000000000001e-05,RT,unknow,garnet,10.1039/c2jm31413d
trgrp_0136,trpair_001444,Li6.8La3Zr1.8Ta0.2O12,Li6.6La3Zr1.6Ta0.4O12,0.00028,0.00073,0.00045,RT,unknow,garnet,10.1039/c2jm31413d
trgrp_0136,trpair_001445,Li6.8La3Zr1.8Ta0.2O12,Li6.5La3Zr1.5Ta0.5O12,0.00028,0.00092,0.00064,RT,unknow,garnet,10.1039/c2jm31413d
trgrp_0136,trpair_001446,Li6.8La3Zr1.8Ta0.2O12,Li6.4La3Zr1.4Ta0.6O12,0.00028,0.001,0.00072,RT,unknow,garnet,10.1039/c2jm31413d
trgrp_0136,trpair_001447,Li6.8La3Zr1.8Ta0.2O12,Li6.2La3Zr1.2Ta0.8O12,0.00028,0.00032,4.000000000000005e-05,RT,unknow,garnet,10.1039/c2jm31413d
trgrp_0136,trpair_001448,Li6.8La3Zr1.8Ta0.2O12,Li6La3ZrTaO12,0.00028,0.00016,-0.00011999999999999996,RT,unknow,garnet,10.1039/c2jm31413d
trgrp_0136,trpair_001449,Li6.6La3Zr1.6Ta0.4O12,Li6.5La3Zr1.5Ta0.5O12,0.00073,0.00092,0.00019000000000000006,RT,unknow,garnet,10.1039/c2jm31413d
trgrp_0136,trpair_001450,Li6.6La3Zr1.6Ta0.4O12,Li6.4La3Zr1.4Ta0.6O12,0.00073,0.001,0.00027000000000000006,RT,unknow,garnet,10.1039/c2jm31413d
trgrp_0136,trpair_001451,Li6.6La3Zr1.6Ta0.4O12,Li6.2La3Zr1.2Ta0.8O12,0.00073,0.00032,-0.00040999999999999994,RT,unknow,garnet,10.1039/c2jm31413d
trgrp_0136,trpair_001452,Li6.6La3Zr1.6Ta0.4O12,Li6La3ZrTaO12,0.00073,0.00016,-0.00057,RT,unknow,garnet,10.1039/c2jm31413d
trgrp_0136,trpair_001453,Li6.5La3Zr1.5Ta0.5O12,Li6.4La3Zr1.4Ta0.6O12,0.00092,0.001,7.999999999999999e-05,RT,unknow,garnet,10.1039/c2jm31413d
trgrp_0136,trpair_001454,Li6.5La3Zr1.5Ta0.5O12,Li6.2La3Zr1.2Ta0.8O12,0.00092,0.00032,-0.0006000000000000001,RT,unknow,garnet,10.1039/c2jm31413d
trgrp_0136,trpair_001455,Li6.5La3Zr1.5Ta0.5O12,Li6La3ZrTaO12,0.00092,0.00016,-0.00076,RT,unknow,garnet,10.1039/c2jm31413d
trgrp_0136,trpair_001456,Li6.4La3Zr1.4Ta0.6O12,Li6.2La3Zr1.2Ta0.8O12,0.001,0.00032,-0.00068,RT,unknow,garnet,10.1039/c2jm31413d
trgrp_0136,trpair_001457,Li6.4La3Zr1.4Ta0.6O12,Li6La3ZrTaO12,0.001,0.00016,-0.00084,RT,unknow,garnet,10.1039/c2jm31413d
trgrp_0136,trpair_001458,Li6.2La3Zr1.2Ta0.8O12,Li6La3ZrTaO12,0.00032,0.00016,-0.00016,RT,unknow,garnet,10.1039/c2jm31413d
trgrp_0137,trpair_001459,Li6.8La3Zr1.8Sb0.2O12,Li6.6La3Zr1.6Sb0.4O12,5.9e-05,0.00077,0.0007109999999999999,RT,unknow,garnet,10.1039/c3cp50991e
trgrp_0137,trpair_001460,Li6.6La3Zr1.6Sb0.4O12,Li6.4La3Zr1.4Sb0.6O12,0.00077,0.00066,-0.00010999999999999996,RT,unknow,garnet,10.1039/c3cp50991e
trgrp_0137,trpair_001461,Li6.4La3Zr1.4Sb0.6O12,Li6.2La3Zr1.2Sb0.8O12,0.00066,0.00045,-0.00021,RT,unknow,garnet,10.1039/c3cp50991e
trgrp_0137,trpair_001462,Li6.2La3Zr1.2Sb0.8O12,Li6La3ZrSbO12,0.00045,0.00026,-0.00019,RT,unknow,garnet,10.1039/c3cp50991e
trgrp_0138,trpair_001463,Li3.25Sn0.25P0.75S4,Li3.26Sn0.26P0.74S4,0.0036,0.00453,0.0009300000000000003,RT,unknow,lgps,10.1039/c4fd00143e
trgrp_0138,trpair_001464,Li3.25Sn0.25P0.75S4,Li3.27Sn0.27P0.73S4,0.0036,0.00496,0.00136,RT,unknow,lgps,10.1039/c4fd00143e
trgrp_0138,trpair_001465,Li3.25Sn0.25P0.75S4,Li3.285Sn0.28P0.72S4,0.0036,0.00436,0.0007600000000000003,RT,unknow,lgps,10.1039/c4fd00143e
trgrp_0138,trpair_001466,Li3.25Sn0.25P0.75S4,Li3.3Sn0.3P0.7S4,0.0036,0.00365,5.000000000000013e-05,RT,unknow,lgps,10.1039/c4fd00143e
trgrp_0138,trpair_001467,Li3.25Sn0.25P0.75S4,Li3.335Sn0.33P0.67S4,0.0036,0.00373,0.0001299999999999999,RT,unknow,lgps,10.1039/c4fd00143e
trgrp_0138,trpair_001468,Li3.25Sn0.25P0.75S4,Li3.4Si0.4P0.6S4,0.0036,0.00421,0.0006100000000000003,RT,unknow,lgps,10.1039/c4fd00143e
trgrp_0138,trpair_001469,Li3.25Sn0.25P0.75S4,Li3.425Si0.425P0.575S4,0.0036,0.00565,0.0020499999999999997,RT,unknow,lgps,10.1039/c4fd00143e
trgrp_0138,trpair_001470,Li3.25Sn0.25P0.75S4,Li3.45Si0.45P0.55S4,0.0036,0.00673,0.00313,RT,unknow,lgps,10.1039/c4fd00143e
trgrp_0138,trpair_001471,Li3.25Sn0.25P0.75S4,Li3.475Si0.475P0.525S4,0.0036,0.00527,0.0016700000000000005,RT,unknow,lgps,10.1039/c4fd00143e
trgrp_0138,trpair_001472,Li3.26Sn0.26P0.74S4,Li3.27Sn0.27P0.73S4,0.00453,0.00496,0.0004299999999999998,RT,unknow,lgps,10.1039/c4fd00143e
trgrp_0138,trpair_001473,Li3.26Sn0.26P0.74S4,Li3.285Sn0.28P0.72S4,0.00453,0.00436,-0.00017,RT,unknow,lgps,10.1039/c4fd00143e
trgrp_0138,trpair_001474,Li3.26Sn0.26P0.74S4,Li3.3Sn0.3P0.7S4,0.00453,0.00365,-0.0008800000000000001,RT,unknow,lgps,10.1039/c4fd00143e
trgrp_0138,trpair_001475,Li3.26Sn0.26P0.74S4,Li3.335Sn0.33P0.67S4,0.00453,0.00373,-0.0008000000000000004,RT,unknow,lgps,10.1039/c4fd00143e
trgrp_0138,trpair_001476,Li3.26Sn0.26P0.74S4,Li3.4Si0.4P0.6S4,0.00453,0.00421,-0.00031999999999999997,RT,unknow,lgps,10.1039/c4fd00143e
trgrp_0138,trpair_001477,Li3.26Sn0.26P0.74S4,Li3.425Si0.425P0.575S4,0.00453,0.00565,0.0011199999999999995,RT,unknow,lgps,10.1039/c4fd00143e
trgrp_0138,trpair_001478,Li3.26Sn0.26P0.74S4,Li3.45Si0.45P0.55S4,0.00453,0.00673,0.0021999999999999997,RT,unknow,lgps,10.1039/c4fd00143e
trgrp_0138,trpair_001479,Li3.26Sn0.26P0.74S4,Li3.475Si0.475P0.525S4,0.00453,0.00527,0.0007400000000000002,RT,unknow,lgps,10.1039/c4fd00143e
trgrp_0138,trpair_001480,Li3.27Sn0.27P0.73S4,Li3.285Sn0.28P0.72S4,0.00496,0.00436,-0.0005999999999999998,RT,unknow,lgps,10.1039/c4fd00143e
trgrp_0138,trpair_001481,Li3.27Sn0.27P0.73S4,Li3.3Sn0.3P0.7S4,0.00496,0.00365,-0.00131,RT,unknow,lgps,10.1039/c4fd00143e
trgrp_0138,trpair_001482,Li3.27Sn0.27P0.73S4,Li3.335Sn0.33P0.67S4,0.00496,0.00373,-0.0012300000000000002,RT,unknow,lgps,10.1039/c4fd00143e
trgrp_0138,trpair_001483,Li3.27Sn0.27P0.73S4,Li3.4Si0.4P0.6S4,0.00496,0.00421,-0.0007499999999999998,RT,unknow,lgps,10.1039/c4fd00143e
trgrp_0138,trpair_001484,Li3.27Sn0.27P0.73S4,Li3.425Si0.425P0.575S4,0.00496,0.00565,0.0006899999999999996,RT,unknow,lgps,10.1039/c4fd00143e
trgrp_0138,trpair_001485,Li3.27Sn0.27P0.73S4,Li3.45Si0.45P0.55S4,0.00496,0.00673,0.0017699999999999999,RT,unknow,lgps,10.1039/c4fd00143e
trgrp_0138,trpair_001486,Li3.27Sn0.27P0.73S4,Li3.475Si0.475P0.525S4,0.00496,0.00527,0.0003100000000000004,RT,unknow,lgps,10.1039/c4fd00143e
trgrp_0138,trpair_001487,Li3.285Sn0.28P0.72S4,Li3.3Sn0.3P0.7S4,0.00436,0.00365,-0.0007100000000000001,RT,unknow,lgps,10.1039/c4fd00143e
trgrp_0138,trpair_001488,Li3.285Sn0.28P0.72S4,Li3.335Sn0.33P0.67S4,0.00436,0.00373,-0.0006300000000000004,RT,unknow,lgps,10.1039/c4fd00143e
trgrp_0138,trpair_001489,Li3.285Sn0.28P0.72S4,Li3.4Si0.4P0.6S4,0.00436,0.00421,-0.00014999999999999996,RT,unknow,lgps,10.1039/c4fd00143e
trgrp_0138,trpair_001490,Li3.285Sn0.28P0.72S4,Li3.425Si0.425P0.575S4,0.00436,0.00565,0.0012899999999999995,RT,unknow,lgps,10.1039/c4fd00143e
trgrp_0138,trpair_001491,Li3.285Sn0.28P0.72S4,Li3.45Si0.45P0.55S4,0.00436,0.00673,0.0023699999999999997,RT,unknow,lgps,10.1039/c4fd00143e
trgrp_0138,trpair_001492,Li3.285Sn0.28P0.72S4,Li3.475Si0.475P0.525S4,0.00436,0.00527,0.0009100000000000002,RT,unknow,lgps,10.1039/c4fd00143e
trgrp_0138,trpair_001493,Li3.3Sn0.3P0.7S4,Li3.335Sn0.33P0.67S4,0.00365,0.00373,7.999999999999978e-05,RT,unknow,lgps,10.1039/c4fd00143e
trgrp_0138,trpair_001494,Li3.3Sn0.3P0.7S4,Li3.4Si0.4P0.6S4,0.00365,0.00421,0.0005600000000000002,RT,unknow,lgps,10.1039/c4fd00143e
trgrp_0138,trpair_001495,Li3.3Sn0.3P0.7S4,Li3.425Si0.425P0.575S4,0.00365,0.00565,0.0019999999999999996,RT,unknow,lgps,10.1039/c4fd00143e
trgrp_0138,trpair_001496,Li3.3Sn0.3P0.7S4,Li3.45Si0.45P0.55S4,0.00365,0.00673,0.00308,RT,unknow,lgps,10.1039/c4fd00143e
trgrp_0138,trpair_001497,Li3.3Sn0.3P0.7S4,Li3.475Si0.475P0.525S4,0.00365,0.00527,0.0016200000000000003,RT,unknow,lgps,10.1039/c4fd00143e
trgrp_0138,trpair_001498,Li3.335Sn0.33P0.67S4,Li3.4Si0.4P0.6S4,0.00373,0.00421,0.0004800000000000004,RT,unknow,lgps,10.1039/c4fd00143e
trgrp_0138,trpair_001499,Li3.335Sn0.33P0.67S4,Li3.425Si0.425P0.575S4,0.00373,0.00565,0.0019199999999999998,RT,unknow,lgps,10.1039/c4fd00143e
trgrp_0138,trpair_001500,Li3.335Sn0.33P0.67S4,Li3.45Si0.45P0.55S4,0.00373,0.00673,0.003,RT,unknow,lgps,10.1039/c4fd00143e
trgrp_0138,trpair_001501,Li3.335Sn0.33P0.67S4,Li3.475Si0.475P0.525S4,0.00373,0.00527,0.0015400000000000006,RT,unknow,lgps,10.1039/c4fd00143e
trgrp_0138,trpair_001502,Li3.4Si0.4P0.6S4,Li3.425Si0.425P0.575S4,0.00421,0.00565,0.0014399999999999994,RT,unknow,lgps,10.1039/c4fd00143e
trgrp_0138,trpair_001503,Li3.4Si0.4P0.6S4,Li3.45Si0.45P0.55S4,0.00421,0.00673,0.0025199999999999997,RT,unknow,lgps,10.1039/c4fd00143e
trgrp_0138,trpair_001504,Li3.4Si0.4P0.6S4,Li3.475Si0.475P0.525S4,0.00421,0.00527,0.0010600000000000002,RT,unknow,lgps,10.1039/c4fd00143e
trgrp_0138,trpair_001505,Li3.425Si0.425P0.575S4,Li3.45Si0.45P0.55S4,0.00565,0.00673,0.0010800000000000002,RT,unknow,lgps,10.1039/c4fd00143e
trgrp_0138,trpair_001506,Li3.425Si0.425P0.575S4,Li3.475Si0.475P0.525S4,0.00565,0.00527,-0.00037999999999999926,RT,unknow,lgps,10.1039/c4fd00143e
trgrp_0138,trpair_001507,Li3.45Si0.45P0.55S4,Li3.475Si0.475P0.525S4,0.00673,0.00527,-0.0014599999999999995,RT,unknow,lgps,10.1039/c4fd00143e
trgrp_0140,trpair_001508,Li10.05Ge1.05P1.95S12,Li10.2Ge1.2P1.8S12,0.0122,0.0132,0.0009999999999999992,RT,unknow,lgps,10.1039/c4ta05231e
trgrp_0140,trpair_001509,Li10.2Ge1.2P1.8S12,Li10.35Ge1.35P1.65S12,0.0132,0.0144,0.0011999999999999997,RT,unknow,lgps,10.1039/c4ta05231e
trgrp_0140,trpair_001510,Li10.35Ge1.35P1.65S12,Li10.5Ge1.5P1.5S12,0.0144,0.011,-0.0034000000000000002,RT,unknow,lgps,10.1039/c4ta05231e
trgrp_0141,trpair_001511,Li6.5P0.5Si0.5S5Br,Li6.35P0.65Si0.35S5Br,0.00219,0.00234,0.00014999999999999996,RT,unknow,argyrodites,10.1039/c7ta08581h
trgrp_0141,trpair_001512,Li6.5P0.5Si0.5S5Br,Li6.3P0.7Si0.3S5Br,0.00219,0.00165,-0.0005400000000000001,RT,unknow,argyrodites,10.1039/c7ta08581h
trgrp_0141,trpair_001513,Li6.5P0.5Si0.5S5Br,Li6.25P0.75Si0.25S5Br,0.00219,0.00141,-0.0007800000000000001,RT,unknow,argyrodites,10.1039/c7ta08581h
trgrp_0141,trpair_001514,Li6.5P0.5Si0.5S5Br,Li6.225P0.775Si0.225S5Br,0.00219,0.00108,-0.00111,RT,unknow,argyrodites,10.1039/c7ta08581h
trgrp_0141,trpair_001515,Li6.5P0.5Si0.5S5Br,Li6.2P0.8Si0.2S5Br,0.00219,0.00169,-0.0005,RT,unknow,argyrodites,10.1039/c7ta08581h
trgrp_0141,trpair_001516,Li6.5P0.5Si0.5S5Br,Li6.175P0.825Si0.175S5Br,0.00219,0.000931,-0.0012590000000000001,RT,unknow,argyrodites,10.1039/c7ta08581h
trgrp_0141,trpair_001517,Li6.5P0.5Si0.5S5Br,Li6.1P0.95Si0.1S5Br,0.00219,0.000799,-0.001391,RT,unknow,argyrodites,10.1039/c7ta08581h
trgrp_0141,trpair_001518,Li6.5P0.5Si0.5S5Br,Li6.125P0.875Si0.125S5Br,0.00219,0.000902,-0.001288,RT,unknow,argyrodites,10.1039/c7ta08581h
trgrp_0141,trpair_001519,Li6.5P0.5Si0.5S5Br,Li6.075P0.925Si0.075S5Br,0.00219,0.000873,-0.001317,RT,unknow,argyrodites,10.1039/c7ta08581h
trgrp_0141,trpair_001520,Li6.5P0.5Si0.5S5Br,Li6.05P0.95Si0.05S5Br,0.00219,0.000437,-0.0017530000000000002,RT,unknow,argyrodites,10.1039/c7ta08581h
trgrp_0141,trpair_001521,Li6.5P0.5Si0.5S5Br,Li6.025P0.975Si0.025S5Br,0.00219,0.000878,-0.0013120000000000002,RT,unknow,argyrodites,10.1039/c7ta08581h
trgrp_0141,trpair_001522,Li6.5P0.5Si0.5S5Br,Li6PS5Br,0.00219,0.000701,-0.001489,RT,unknow,argyrodites,10.1039/c7ta08581h
trgrp_0141,trpair_001523,Li6.35P0.65Si0.35S5Br,Li6.3P0.7Si0.3S5Br,0.00234,0.00165,-0.0006900000000000001,RT,unknow,argyrodites,10.1039/c7ta08581h
trgrp_0141,trpair_001524,Li6.35P0.65Si0.35S5Br,Li6.25P0.75Si0.25S5Br,0.00234,0.00141,-0.00093,RT,unknow,argyrodites,10.1039/c7ta08581h
trgrp_0141,trpair_001525,Li6.35P0.65Si0.35S5Br,Li6.225P0.775Si0.225S5Br,0.00234,0.00108,-0.00126,RT,unknow,argyrodites,10.1039/c7ta08581h
trgrp_0141,trpair_001526,Li6.35P0.65Si0.35S5Br,Li6.2P0.8Si0.2S5Br,0.00234,0.00169,-0.00065,RT,unknow,argyrodites,10.1039/c7ta08581h
trgrp_0141,trpair_001527,Li6.35P0.65Si0.35S5Br,Li6.175P0.825Si0.175S5Br,0.00234,0.000931,-0.001409,RT,unknow,argyrodites,10.1039/c7ta08581h
trgrp_0141,trpair_001528,Li6.35P0.65Si0.35S5Br,Li6.1P0.95Si0.1S5Br,0.00234,0.000799,-0.001541,RT,unknow,argyrodites,10.1039/c7ta08581h
trgrp_0141,trpair_001529,Li6.35P0.65Si0.35S5Br,Li6.125P0.875Si0.125S5Br,0.00234,0.000902,-0.001438,RT,unknow,argyrodites,10.1039/c7ta08581h
trgrp_0141,trpair_001530,Li6.35P0.65Si0.35S5Br,Li6.075P0.925Si0.075S5Br,0.00234,0.000873,-0.001467,RT,unknow,argyrodites,10.1039/c7ta08581h
trgrp_0141,trpair_001531,Li6.35P0.65Si0.35S5Br,Li6.05P0.95Si0.05S5Br,0.00234,0.000437,-0.0019030000000000002,RT,unknow,argyrodites,10.1039/c7ta08581h
trgrp_0141,trpair_001532,Li6.35P0.65Si0.35S5Br,Li6.025P0.975Si0.025S5Br,0.00234,0.000878,-0.0014620000000000002,RT,unknow,argyrodites,10.1039/c7ta08581h
trgrp_0141,trpair_001533,Li6.35P0.65Si0.35S5Br,Li6PS5Br,0.00234,0.000701,-0.001639,RT,unknow,argyrodites,10.1039/c7ta08581h
trgrp_0141,trpair_001534,Li6.3P0.7Si0.3S5Br,Li6.25P0.75Si0.25S5Br,0.00165,0.00141,-0.00023999999999999998,RT,unknow,argyrodites,10.1039/c7ta08581h
trgrp_0141,trpair_001535,Li6.3P0.7Si0.3S5Br,Li6.225P0.775Si0.225S5Br,0.00165,0.00108,-0.00057,RT,unknow,argyrodites,10.1039/c7ta08581h
trgrp_0141,trpair_001536,Li6.3P0.7Si0.3S5Br,Li6.2P0.8Si0.2S5Br,0.00165,0.00169,4.0000000000000105e-05,RT,unknow,argyrodites,10.1039/c7ta08581h
trgrp_0141,trpair_001537,Li6.3P0.7Si0.3S5Br,Li6.175P0.825Si0.175S5Br,0.00165,0.000931,-0.000719,RT,unknow,argyrodites,10.1039/c7ta08581h
trgrp_0141,trpair_001538,Li6.3P0.7Si0.3S5Br,Li6.1P0.95Si0.1S5Br,0.00165,0.000799,-0.000851,RT,unknow,argyrodites,10.1039/c7ta08581h
trgrp_0141,trpair_001539,Li6.3P0.7Si0.3S5Br,Li6.125P0.875Si0.125S5Br,0.00165,0.000902,-0.000748,RT,unknow,argyrodites,10.1039/c7ta08581h
trgrp_0141,trpair_001540,Li6.3P0.7Si0.3S5Br,Li6.075P0.925Si0.075S5Br,0.00165,0.000873,-0.000777,RT,unknow,argyrodites,10.1039/c7ta08581h
trgrp_0141,trpair_001541,Li6.3P0.7Si0.3S5Br,Li6.05P0.95Si0.05S5Br,0.00165,0.000437,-0.001213,RT,unknow,argyrodites,10.1039/c7ta08581h
trgrp_0141,trpair_001542,Li6.3P0.7Si0.3S5Br,Li6.025P0.975Si0.025S5Br,0.00165,0.000878,-0.000772,RT,unknow,argyrodites,10.1039/c7ta08581h
trgrp_0141,trpair_001543,Li6.3P0.7Si0.3S5Br,Li6PS5Br,0.00165,0.000701,-0.000949,RT,unknow,argyrodites,10.1039/c7ta08581h
trgrp_0141,trpair_001544,Li6.25P0.75Si0.25S5Br,Li6.225P0.775Si0.225S5Br,0.00141,0.00108,-0.00033,RT,unknow,argyrodites,10.1039/c7ta08581h
trgrp_0141,trpair_001545,Li6.25P0.75Si0.25S5Br,Li6.2P0.8Si0.2S5Br,0.00141,0.00169,0.0002800000000000001,RT,unknow,argyrodites,10.1039/c7ta08581h
trgrp_0141,trpair_001546,Li6.25P0.75Si0.25S5Br,Li6.175P0.825Si0.175S5Br,0.00141,0.000931,-0.00047900000000000004,RT,unknow,argyrodites,10.1039/c7ta08581h
trgrp_0141,trpair_001547,Li6.25P0.75Si0.25S5Br,Li6.1P0.95Si0.1S5Br,0.00141,0.000799,-0.000611,RT,unknow,argyrodites,10.1039/c7ta08581h
trgrp_0141,trpair_001548,Li6.25P0.75Si0.25S5Br,Li6.125P0.875Si0.125S5Br,0.00141,0.000902,-0.000508,RT,unknow,argyrodites,10.1039/c7ta08581h
trgrp_0141,trpair_001549,Li6.25P0.75Si0.25S5Br,Li6.075P0.925Si0.075S5Br,0.00141,0.000873,-0.000537,RT,unknow,argyrodites,10.1039/c7ta08581h
trgrp_0141,trpair_001550,Li6.25P0.75Si0.25S5Br,Li6.05P0.95Si0.05S5Br,0.00141,0.000437,-0.000973,RT,unknow,argyrodites,10.1039/c7ta08581h
trgrp_0141,trpair_001551,Li6.25P0.75Si0.25S5Br,Li6.025P0.975Si0.025S5Br,0.00141,0.000878,-0.000532,RT,unknow,argyrodites,10.1039/c7ta08581h
trgrp_0141,trpair_001552,Li6.25P0.75Si0.25S5Br,Li6PS5Br,0.00141,0.000701,-0.000709,RT,unknow,argyrodites,10.1039/c7ta08581h
trgrp_0141,trpair_001553,Li6.225P0.775Si0.225S5Br,Li6.2P0.8Si0.2S5Br,0.00108,0.00169,0.0006100000000000001,RT,unknow,argyrodites,10.1039/c7ta08581h
trgrp_0141,trpair_001554,Li6.225P0.775Si0.225S5Br,Li6.175P0.825Si0.175S5Br,0.00108,0.000931,-0.00014900000000000004,RT,unknow,argyrodites,10.1039/c7ta08581h
trgrp_0141,trpair_001555,Li6.225P0.775Si0.225S5Br,Li6.1P0.95Si0.1S5Br,0.00108,0.000799,-0.000281,RT,unknow,argyrodites,10.1039/c7ta08581h
trgrp_0141,trpair_001556,Li6.225P0.775Si0.225S5Br,Li6.125P0.875Si0.125S5Br,0.00108,0.000902,-0.000178,RT,unknow,argyrodites,10.1039/c7ta08581h
trgrp_0141,trpair_001557,Li6.225P0.775Si0.225S5Br,Li6.075P0.925Si0.075S5Br,0.00108,0.000873,-0.00020700000000000004,RT,unknow,argyrodites,10.1039/c7ta08581h
trgrp_0141,trpair_001558,Li6.225P0.775Si0.225S5Br,Li6.05P0.95Si0.05S5Br,0.00108,0.000437,-0.000643,RT,unknow,argyrodites,10.1039/c7ta08581h
trgrp_0141,trpair_001559,Li6.225P0.775Si0.225S5Br,Li6.025P0.975Si0.025S5Br,0.00108,0.000878,-0.00020200000000000003,RT,unknow,argyrodites,10.1039/c7ta08581h
trgrp_0141,trpair_001560,Li6.225P0.775Si0.225S5Br,Li6PS5Br,0.00108,0.000701,-0.000379,RT,unknow,argyrodites,10.1039/c7ta08581h
trgrp_0141,trpair_001561,Li6.2P0.8Si0.2S5Br,Li6.175P0.825Si0.175S5Br,0.00169,0.000931,-0.0007590000000000001,RT,unknow,argyrodites,10.1039/c7ta08581h
trgrp_0141,trpair_001562,Li6.2P0.8Si0.2S5Br,Li6.1P0.95Si0.1S5Br,0.00169,0.000799,-0.0008910000000000001,RT,unknow,argyrodites,10.1039/c7ta08581h
trgrp_0141,trpair_001563,Li6.2P0.8Si0.2S5Br,Li6.125P0.875Si0.125S5Br,0.00169,0.000902,-0.0007880000000000001,RT,unknow,argyrodites,10.1039/c7ta08581h
trgrp_0141,trpair_001564,Li6.2P0.8Si0.2S5Br,Li6.075P0.925Si0.075S5Br,0.00169,0.000873,-0.0008170000000000001,RT,unknow,argyrodites,10.1039/c7ta08581h
trgrp_0141,trpair_001565,Li6.2P0.8Si0.2S5Br,Li6.05P0.95Si0.05S5Br,0.00169,0.000437,-0.0012530000000000002,RT,unknow,argyrodites,10.1039/c7ta08581h
trgrp_0141,trpair_001566,Li6.2P0.8Si0.2S5Br,Li6.025P0.975Si0.025S5Br,0.00169,0.000878,-0.0008120000000000001,RT,unknow,argyrodites,10.1039/c7ta08581h
trgrp_0141,trpair_001567,Li6.2P0.8Si0.2S5Br,Li6PS5Br,0.00169,0.000701,-0.000989,RT,unknow,argyrodites,10.1039/c7ta08581h
trgrp_0141,trpair_001568,Li6.175P0.825Si0.175S5Br,Li6.1P0.95Si0.1S5Br,0.000931,0.000799,-0.00013199999999999996,RT,unknow,argyrodites,10.1039/c7ta08581h
trgrp_0141,trpair_001569,Li6.175P0.825Si0.175S5Br,Li6.125P0.875Si0.125S5Br,0.000931,0.000902,-2.8999999999999946e-05,RT,unknow,argyrodites,10.1039/c7ta08581h
trgrp_0141,trpair_001570,Li6.175P0.825Si0.175S5Br,Li6.075P0.925Si0.075S5Br,0.000931,0.000873,-5.8e-05,RT,unknow,argyrodites,10.1039/c7ta08581h
trgrp_0141,trpair_001571,Li6.175P0.825Si0.175S5Br,Li6.05P0.95Si0.05S5Br,0.000931,0.000437,-0.000494,RT,unknow,argyrodites,10.1039/c7ta08581h
trgrp_0141,trpair_001572,Li6.175P0.825Si0.175S5Br,Li6.025P0.975Si0.025S5Br,0.000931,0.000878,-5.299999999999999e-05,RT,unknow,argyrodites,10.1039/c7ta08581h
trgrp_0141,trpair_001573,Li6.175P0.825Si0.175S5Br,Li6PS5Br,0.000931,0.000701,-0.00022999999999999995,RT,unknow,argyrodites,10.1039/c7ta08581h
trgrp_0141,trpair_001574,Li6.1P0.95Si0.1S5Br,Li6.125P0.875Si0.125S5Br,0.000799,0.000902,0.00010300000000000001,RT,unknow,argyrodites,10.1039/c7ta08581h
trgrp_0141,trpair_001575,Li6.1P0.95Si0.1S5Br,Li6.075P0.925Si0.075S5Br,0.000799,0.000873,7.399999999999996e-05,RT,unknow,argyrodites,10.1039/c7ta08581h
trgrp_0141,trpair_001576,Li6.1P0.95Si0.1S5Br,Li6.05P0.95Si0.05S5Br,0.000799,0.000437,-0.000362,RT,unknow,argyrodites,10.1039/c7ta08581h
trgrp_0141,trpair_001577,Li6.1P0.95Si0.1S5Br,Li6.025P0.975Si0.025S5Br,0.000799,0.000878,7.899999999999997e-05,RT,unknow,argyrodites,10.1039/c7ta08581h
trgrp_0141,trpair_001578,Li6.1P0.95Si0.1S5Br,Li6PS5Br,0.000799,0.000701,-9.8e-05,RT,unknow,argyrodites,10.1039/c7ta08581h
trgrp_0141,trpair_001579,Li6.125P0.875Si0.125S5Br,Li6.075P0.925Si0.075S5Br,0.000902,0.000873,-2.9000000000000054e-05,RT,unknow,argyrodites,10.1039/c7ta08581h
trgrp_0141,trpair_001580,Li6.125P0.875Si0.125S5Br,Li6.05P0.95Si0.05S5Br,0.000902,0.000437,-0.000465,RT,unknow,argyrodites,10.1039/c7ta08581h
trgrp_0141,trpair_001581,Li6.125P0.875Si0.125S5Br,Li6.025P0.975Si0.025S5Br,0.000902,0.000878,-2.400000000000004e-05,RT,unknow,argyrodites,10.1039/c7ta08581h
trgrp_0141,trpair_001582,Li6.125P0.875Si0.125S5Br,Li6PS5Br,0.000902,0.000701,-0.000201,RT,unknow,argyrodites,10.1039/c7ta08581h
trgrp_0141,trpair_001583,Li6.075P0.925Si0.075S5Br,Li6.05P0.95Si0.05S5Br,0.000873,0.000437,-0.00043599999999999997,RT,unknow,argyrodites,10.1039/c7ta08581h
trgrp_0141,trpair_001584,Li6.075P0.925Si0.075S5Br,Li6.025P0.975Si0.025S5Br,0.000873,0.000878,5.000000000000013e-06,RT,unknow,argyrodites,10.1039/c7ta08581h
trgrp_0141,trpair_001585,Li6.075P0.925Si0.075S5Br,Li6PS5Br,0.000873,0.000701,-0.00017199999999999995,RT,unknow,argyrodites,10.1039/c7ta08581h
trgrp_0141,trpair_001586,Li6.05P0.95Si0.05S5Br,Li6.025P0.975Si0.025S5Br,0.000437,0.000878,0.000441,RT,unknow,argyrodites,10.1039/c7ta08581h
trgrp_0141,trpair_001587,Li6.05P0.95Si0.05S5Br,Li6PS5Br,0.000437,0.000701,0.000264,RT,unknow,argyrodites,10.1039/c7ta08581h
trgrp_0141,trpair_001588,Li6.025P0.975Si0.025S5Br,Li6PS5Br,0.000878,0.000701,-0.00017699999999999997,RT,unknow,argyrodites,10.1039/c7ta08581h
trgrp_0144,trpair_001589,Li2.08Sc0.64Cl4,Li1.9Sc0.7Cl4,0.00122,0.00109,-0.0001299999999999999,RT,unknow,halides,10.1039/d0ee01017k
trgrp_0146,trpair_001590,Li10GeP2S12,Li9.42Si1.02P2.1S9.96O2.04,1.2e-2,3.2e-4,-0.01168,RT,固相合成,sulfides,10.1039/d1ta06338c
trgrp_0146,trpair_001591,Li10GeP2S12,Li10SnP2S12,1.2e-2,7e-3,-0.005,RT,固相合成,sulfides,10.1039/d1ta06338c
trgrp_0146,trpair_001592,Li9.42Si1.02P2.1S9.96O2.04,Li10SnP2S12,3.2e-4,7e-3,0.00668,RT,固相合成,sulfides,10.1039/d1ta06338c
trgrp_0148,trpair_001593,Li2OHCl0.9Br0.1,Li2OHCl,2.52e-6,1.93e-6,-5.899999999999999e-07,25,熔融-凝固法（350°C，6 min）,antiperovskite,10.1039/d2ta01462a
trgrp_0148,trpair_001594,Li2OHCl0.9Br0.1,Li2OHBr,2.52e-6,1.29e-6,-1.23e-06,25,熔融-凝固法（350°C，6 min）,antiperovskite,10.1039/d2ta01462a
trgrp_0148,trpair_001595,Li2OHCl,Li2OHBr,1.93e-6,1.29e-6,-6.400000000000002e-07,25,熔融-凝固法（350°C，6 min）,antiperovskite,10.1039/d2ta01462a
trgrp_0149,trpair_001596,Li2OHCl0.7Br0.3,Li2OHCl0.5Br0.5,1.79e-6,1.54e-6,-2.4999999999999994e-07,25,熔融-凝固法（350°C，快冷）,antiperovskite,10.1039/d2ta01462a
trgrp_0149,trpair_001597,Li2OHCl0.5Br0.5,Li2OHCl0.3Br0.7,1.54e-6,1.45e-6,-8.999999999999999e-08,25,熔融-凝固法（350°C，快冷）,antiperovskite,10.1039/d2ta01462a
trgrp_0149,trpair_001598,Li2OHCl0.3Br0.7,Li2OHCl0.1Br0.9,1.45e-6,1.23e-6,-2.2e-07,25,熔融-凝固法（350°C，快冷）,antiperovskite,10.1039/d2ta01462a
trgrp_0151,trpair_001599,Li3.25InCl5.75O0.25,Li3In0.75Zr0.25Cl5.75O0.25,9.1e-4,1.05e-3,0.00013999999999999993,25,高能球磨+350°C热处理,oxyhalides,10.1039/d5ta05447h
trgrp_0151,trpair_001600,Li3.25InCl5.75O0.25,Li2.75In0.5Zr0.5Cl5.75O0.25,9.1e-4,6.6e-4,-0.00025,25,高能球磨+350°C热处理,oxyhalides,10.1039/d5ta05447h
trgrp_0151,trpair_001601,Li3.25InCl5.75O0.25,Li2.5In0.25Zr0.75Cl5.75O0.25,9.1e-4,4.8e-4,-0.00043,25,高能球磨+350°C热处理,oxyhalides,10.1039/d5ta05447h
trgrp_0151,trpair_001602,Li3In0.75Zr0.25Cl5.75O0.25,Li2.75In0.5Zr0.5Cl5.75O0.25,1.05e-3,6.6e-4,-0.00038999999999999994,25,高能球磨+350°C热处理,oxyhalides,10.1039/d5ta05447h
trgrp_0151,trpair_001603,Li3In0.75Zr0.25Cl5.75O0.25,Li2.5In0.25Zr0.75Cl5.75O0.25,1.05e-3,4.8e-4,-0.00057,25,高能球磨+350°C热处理,oxyhalides,10.1039/d5ta05447h
trgrp_0151,trpair_001604,Li2.75In0.5Zr0.5Cl5.75O0.25,Li2.5In0.25Zr0.75Cl5.75O0.25,6.6e-4,4.8e-4,-0.00017999999999999998,25,高能球磨+350°C热处理,oxyhalides,10.1039/d5ta05447h
trgrp_0152,trpair_001605,LiCrSb(PO4)3,LiAlSb(PO4)3,3.57e-10,3.17e-08,3.1343e-08,RT,unknow,nasicon,10.1063/1.2357843
trgrp_0152,trpair_001606,LiCrSb(PO4)3,LiFeSb(PO4)3,3.57e-10,1.37e-06,1.3696430000000001e-06,RT,unknow,nasicon,10.1063/1.2357843
trgrp_0152,trpair_001607,LiAlSb(PO4)3,LiFeSb(PO4)3,3.17e-08,1.37e-06,1.3383e-06,RT,unknow,nasicon,10.1063/1.2357843
trgrp_0153,trpair_001608,Li3AlH6,LiAlH4,1.4e-07,8.7e-09,-1.3130000000000002e-07,RT,unknow,hydrides,10.1063/1.3356981
trgrp_0154,trpair_001609,Li9.81Sn0.81P2.19S12,Li10.35Si1.35P1.65S12,0.0055,0.0065,0.001,RT,unknow,lgps,10.1107/s2052520615022283
trgrp_0155,trpair_001610,Li6BaLa2Nb2O12,Li6CaLa2Nb2O12,6e-06,1.6e-06,-4.4e-06,RT,unknow,garnet,10.1111/j.1551-2916.2005.00060.x
trgrp_0155,trpair_001611,Li6BaLa2Nb2O12,Li6SrLa2Nb2O12,6e-06,4.2e-06,-1.8000000000000006e-06,RT,unknow,garnet,10.1111/j.1551-2916.2005.00060.x
trgrp_0155,trpair_001612,Li6BaLa2Nb2O12,Li6SrLa2Ta2O12,6e-06,4.2e-06,-1.8000000000000006e-06,RT,unknow,garnet,10.1111/j.1551-2916.2005.00060.x
trgrp_0155,trpair_001613,Li6BaLa2Nb2O12,Li5La3Nb2O12,6e-06,8e-06,1.9999999999999995e-06,RT,unknow,garnet,10.1111/j.1551-2916.2005.00060.x
trgrp_0155,trpair_001614,Li6CaLa2Nb2O12,Li6SrLa2Nb2O12,1.6e-06,4.2e-06,2.5999999999999997e-06,RT,unknow,garnet,10.1111/j.1551-2916.2005.00060.x
trgrp_0155,trpair_001615,Li6CaLa2Nb2O12,Li6SrLa2Ta2O12,1.6e-06,4.2e-06,2.5999999999999997e-06,RT,unknow,garnet,10.1111/j.1551-2916.2005.00060.x
trgrp_0155,trpair_001616,Li6CaLa2Nb2O12,Li5La3Nb2O12,1.6e-06,8e-06,6.4e-06,RT,unknow,garnet,10.1111/j.1551-2916.2005.00060.x
trgrp_0155,trpair_001617,Li6SrLa2Nb2O12,Li6SrLa2Ta2O12,4.2e-06,4.2e-06,0.0,RT,unknow,garnet,10.1111/j.1551-2916.2005.00060.x
trgrp_0155,trpair_001618,Li6SrLa2Nb2O12,Li5La3Nb2O12,4.2e-06,8e-06,3.8e-06,RT,unknow,garnet,10.1111/j.1551-2916.2005.00060.x
trgrp_0155,trpair_001619,Li6SrLa2Ta2O12,Li5La3Nb2O12,4.2e-06,8e-06,3.8e-06,RT,unknow,garnet,10.1111/j.1551-2916.2005.00060.x
trgrp_0156,trpair_001620,Li3ErCl6,Li3ScCl6,0.000407,0.00125,0.000843,RT,NH4Cl辅助湿化学合成,halides,10.1126/sciadv.abh1896
trgrp_0156,trpair_001621,Li3ErCl6,Li3YBr6,0.000407,0.00109,0.000683,RT,NH4Cl辅助湿化学合成,halides,10.1126/sciadv.abh1896
trgrp_0156,trpair_001622,Li3ScCl6,Li3YBr6,0.00125,0.00109,-0.00015999999999999999,RT,NH4Cl辅助湿化学合成,halides,10.1126/sciadv.abh1896
trgrp_0158,trpair_001623,Li0.02Na0.48La0.5Nb2O6,Li0.04Na0.46La0.5Nb2O6,3.99e-06,5.91e-06,1.9200000000000003e-06,RT,unknow,perovskites,10.1134/s002016851103006x
trgrp_0158,trpair_001624,Li0.04Na0.46La0.5Nb2O6,Li0.07Na0.43La0.5Nb2O6,5.91e-06,1.23e-05,6.390000000000001e-06,RT,unknow,perovskites,10.1134/s002016851103006x
trgrp_0158,trpair_001625,Li0.07Na0.43La0.5Nb2O6,Li0.1Na0.4La0.5Nb2O6,1.23e-05,1.21e-05,-2.0000000000000147e-07,RT,unknow,perovskites,10.1134/s002016851103006x
trgrp_0158,trpair_001626,Li0.1Na0.4La0.5Nb2O6,Li0.2Na0.3La0.5Nb2O6,1.21e-05,1.18e-05,-2.999999999999988e-07,RT,unknow,perovskites,10.1134/s002016851103006x
trgrp_0158,trpair_001627,Li0.2Na0.3La0.5Nb2O6,Li0.3Na0.2La0.5Nb2O6,1.18e-05,1.11e-05,-7.000000000000001e-07,RT,unknow,perovskites,10.1134/s002016851103006x
trgrp_0158,trpair_001628,Li0.3Na0.2La0.5Nb2O6,Li0.4Na0.1La0.5Nb2O6,1.11e-05,9.92e-06,-1.1800000000000006e-06,RT,unknow,perovskites,10.1134/s002016851103006x
trgrp_0159,trpair_001629,Li3.2Ge0.2P0.8S4,Li3.25Ge0.25P0.75S4,0.000555,0.0022,0.0016450000000000002,RT,unknow,thio_lisicon,10.1149/1.1379028
trgrp_0159,trpair_001630,Li3.25Ge0.25P0.75S4,Li3.3Ge0.3P0.7S4,0.0022,0.00174,-0.0004600000000000001,RT,unknow,thio_lisicon,10.1149/1.1379028
trgrp_0159,trpair_001631,Li3.3Ge0.3P0.7S4,Li3.35Ge0.35P0.65S4,0.00174,0.00154,-0.0002000000000000001,RT,unknow,thio_lisicon,10.1149/1.1379028
trgrp_0159,trpair_001632,Li3.35Ge0.35P0.65S4,Li3.4Ge0.4P0.6S4,0.00154,0.000654,-0.000886,RT,unknow,thio_lisicon,10.1149/1.1379028
trgrp_0159,trpair_001633,Li3.4Ge0.4P0.6S4,Li3.6Ge0.6P0.4S4,0.000654,0.000175,-0.00047899999999999993,RT,unknow,thio_lisicon,10.1149/1.1379028
trgrp_0159,trpair_001634,Li3.6Ge0.6P0.4S4,Li3.8Ge0.8P0.2S4,0.000175,1.78e-06,-0.00017322,RT,unknow,thio_lisicon,10.1149/1.1379028
trgrp_0160,trpair_001635,Li1.2In0.2Ti1.8(PO4)3,Li1.2Fe0.2Ti1.8(PO4)3,0.00039,0.00018,-0.00020999999999999998,RT,unknow,nasicon,10.1149/1.2086597
trgrp_0160,trpair_001636,Li1.2In0.2Ti1.8(PO4)3,Li1.2Cr0.2Ti1.8(PO4)3,0.00039,1.82e-05,-0.0003718,RT,unknow,nasicon,10.1149/1.2086597
trgrp_0160,trpair_001637,Li1.2In0.2Ti1.8(PO4)3,Li1.2Al0.2Ti1.8(PO4)3,0.00039,0.000595,0.00020500000000000005,RT,unknow,nasicon,10.1149/1.2086597
trgrp_0160,trpair_001638,Li1.2In0.2Ti1.8(PO4)3,Li1.2La0.2Ti1.8(PO4)3,0.00039,8e-05,-0.00031,RT,unknow,nasicon,10.1149/1.2086597
trgrp_0160,trpair_001639,Li1.2In0.2Ti1.8(PO4)3,Li1.2Ga0.2Ti1.8(PO4)3,0.00039,0.000162,-0.00022799999999999999,RT,unknow,nasicon,10.1149/1.2086597
trgrp_0160,trpair_001640,Li1.2In0.2Ti1.8(PO4)3,Li1.3In0.3Ti1.7(PO4)3,0.00039,0.000393,3.0000000000000187e-06,RT,unknow,nasicon,10.1149/1.2086597
trgrp_0160,trpair_001641,Li1.2In0.2Ti1.8(PO4)3,Li1.3Ga0.3Ti1.7(PO4)3,0.00039,0.000261,-0.000129,RT,unknow,nasicon,10.1149/1.2086597
trgrp_0160,trpair_001642,Li1.2In0.2Ti1.8(PO4)3,Li1.3Al0.3Ti1.7(PO4)3,0.00039,0.000722,0.000332,RT,unknow,nasicon,10.1149/1.2086597
trgrp_0160,trpair_001643,Li1.2In0.2Ti1.8(PO4)3,Li1.3La0.3Ti1.7(PO4)3,0.00039,0.000523,0.00013300000000000003,RT,unknow,nasicon,10.1149/1.2086597
trgrp_0160,trpair_001644,Li1.2In0.2Ti1.8(PO4)3,Li1.3Fe0.3Ti1.7(PO4)3,0.00039,0.000246,-0.00014399999999999998,RT,unknow,nasicon,10.1149/1.2086597
trgrp_0160,trpair_001645,Li1.2In0.2Ti1.8(PO4)3,Li1.3Cr0.3Ti1.7(PO4)3,0.00039,3.51e-05,-0.0003549,RT,unknow,nasicon,10.1149/1.2086597
trgrp_0160,trpair_001646,Li1.2In0.2Ti1.8(PO4)3,Li1.4La0.4Ti1.6(PO4)3,0.00039,0.000498,0.00010799999999999997,RT,unknow,nasicon,10.1149/1.2086597
trgrp_0160,trpair_001647,Li1.2In0.2Ti1.8(PO4)3,Li1.4Ga0.4Ti1.6(PO4)3,0.00039,0.000128,-0.00026199999999999997,RT,unknow,nasicon,10.1149/1.2086597
trgrp_0160,trpair_001648,Li1.2In0.2Ti1.8(PO4)3,Li1.4Al0.4Ti1.6(PO4)3,0.00039,0.000388,-1.9999999999999944e-06,RT,unknow,nasicon,10.1149/1.2086597
trgrp_0160,trpair_001649,Li1.2In0.2Ti1.8(PO4)3,Li1.4Cr0.4Ti1.6(PO4)3,0.00039,0.000149,-0.000241,RT,unknow,nasicon,10.1149/1.2086597
trgrp_0160,trpair_001650,Li1.2In0.2Ti1.8(PO4)3,Li1.4Fe0.4Ti1.6(PO4)3,0.00039,0.000392,1.9999999999999944e-06,RT,unknow,nasicon,10.1149/1.2086597
trgrp_0160,trpair_001651,Li1.2In0.2Ti1.8(PO4)3,Li1.4In0.4Ti1.6(PO4)3,0.00039,0.000302,-8.799999999999997e-05,RT,unknow,nasicon,10.1149/1.2086597
trgrp_0160,trpair_001652,Li1.2In0.2Ti1.8(PO4)3,Li1.5In0.5Ti1.5(PO4)3,0.00039,0.000204,-0.000186,RT,unknow,nasicon,10.1149/1.2086597
trgrp_0160,trpair_001653,Li1.2In0.2Ti1.8(PO4)3,Li1.5Cr0.5Ti1.5(PO4)3,0.00039,0.000386,-3.999999999999989e-06,RT,unknow,nasicon,10.1149/1.2086597
trgrp_0160,trpair_001654,Li1.2In0.2Ti1.8(PO4)3,Li1.5Ga0.5Ti1.5(PO4)3,0.00039,0.000122,-0.000268,RT,unknow,nasicon,10.1149/1.2086597
trgrp_0160,trpair_001655,Li1.2In0.2Ti1.8(PO4)3,Li1.5Fe0.5Ti1.5(PO4)3,0.00039,0.000174,-0.000216,RT,unknow,nasicon,10.1149/1.2086597
trgrp_0160,trpair_001656,Li1.2In0.2Ti1.8(PO4)3,Li1.5La0.5Ti1.5(PO4)3,0.00039,0.000281,-0.00010899999999999999,RT,unknow,nasicon,10.1149/1.2086597
trgrp_0160,trpair_001657,Li1.2In0.2Ti1.8(PO4)3,Li1.5Al0.5Ti1.5(PO4)3,0.00039,0.000248,-0.00014199999999999998,RT,unknow,nasicon,10.1149/1.2086597
trgrp_0160,trpair_001658,Li1.2In0.2Ti1.8(PO4)3,LiTi2(PO4)3,0.00039,2e-06,-0.000388,RT,unknow,nasicon,10.1149/1.2086597
trgrp_0160,trpair_001659,Li1.2In0.2Ti1.8(PO4)3,Li1.2Ti2Si0.2P2.8O12,0.00039,8.6e-05,-0.000304,RT,unknow,nasicon,10.1149/1.2086597
trgrp_0160,trpair_001660,Li1.2In0.2Ti1.8(PO4)3,Li1.2Sc0.2Ti1.8(PO4)3,0.00039,0.00069,0.0003,RT,unknow,nasicon,10.1149/1.2086597
trgrp_0160,trpair_001661,Li1.2In0.2Ti1.8(PO4)3,Li1.3Ti2Si0.3P2.7O12,0.00039,0.00032,-6.999999999999997e-05,RT,unknow,nasicon,10.1149/1.2086597
trgrp_0160,trpair_001662,Li1.2In0.2Ti1.8(PO4)3,Li1.3Sc0.3Ti1.7(PO4)3,0.00039,0.000703,0.00031299999999999996,RT,unknow,nasicon,10.1149/1.2086597
trgrp_0160,trpair_001663,Li1.2In0.2Ti1.8(PO4)3,Li1.4Sc0.4Ti1.6(PO4)3,0.00039,0.000515,0.00012500000000000006,RT,unknow,nasicon,10.1149/1.2086597
trgrp_0160,trpair_001664,Li1.2Fe0.2Ti1.8(PO4)3,Li1.2Cr0.2Ti1.8(PO4)3,0.00018,1.82e-05,-0.0001618,RT,unknow,nasicon,10.1149/1.2086597
trgrp_0160,trpair_001665,Li1.2Fe0.2Ti1.8(PO4)3,Li1.2Al0.2Ti1.8(PO4)3,0.00018,0.000595,0.000415,RT,unknow,nasicon,10.1149/1.2086597
trgrp_0160,trpair_001666,Li1.2Fe0.2Ti1.8(PO4)3,Li1.2La0.2Ti1.8(PO4)3,0.00018,8e-05,-0.0001,RT,unknow,nasicon,10.1149/1.2086597
trgrp_0160,trpair_001667,Li1.2Fe0.2Ti1.8(PO4)3,Li1.2Ga0.2Ti1.8(PO4)3,0.00018,0.000162,-1.8000000000000004e-05,RT,unknow,nasicon,10.1149/1.2086597
trgrp_0160,trpair_001668,Li1.2Fe0.2Ti1.8(PO4)3,Li1.3In0.3Ti1.7(PO4)3,0.00018,0.000393,0.000213,RT,unknow,nasicon,10.1149/1.2086597
trgrp_0160,trpair_001669,Li1.2Fe0.2Ti1.8(PO4)3,Li1.3Ga0.3Ti1.7(PO4)3,0.00018,0.000261,8.099999999999999e-05,RT,unknow,nasicon,10.1149/1.2086597
trgrp_0160,trpair_001670,Li1.2Fe0.2Ti1.8(PO4)3,Li1.3Al0.3Ti1.7(PO4)3,0.00018,0.000722,0.000542,RT,unknow,nasicon,10.1149/1.2086597
trgrp_0160,trpair_001671,Li1.2Fe0.2Ti1.8(PO4)3,Li1.3La0.3Ti1.7(PO4)3,0.00018,0.000523,0.000343,RT,unknow,nasicon,10.1149/1.2086597
trgrp_0160,trpair_001672,Li1.2Fe0.2Ti1.8(PO4)3,Li1.3Fe0.3Ti1.7(PO4)3,0.00018,0.000246,6.6e-05,RT,unknow,nasicon,10.1149/1.2086597
trgrp_0160,trpair_001673,Li1.2Fe0.2Ti1.8(PO4)3,Li1.3Cr0.3Ti1.7(PO4)3,0.00018,3.51e-05,-0.0001449,RT,unknow,nasicon,10.1149/1.2086597
trgrp_0160,trpair_001674,Li1.2Fe0.2Ti1.8(PO4)3,Li1.4La0.4Ti1.6(PO4)3,0.00018,0.000498,0.0003179999999999999,RT,unknow,nasicon,10.1149/1.2086597
trgrp_0160,trpair_001675,Li1.2Fe0.2Ti1.8(PO4)3,Li1.4Ga0.4Ti1.6(PO4)3,0.00018,0.000128,-5.200000000000002e-05,RT,unknow,nasicon,10.1149/1.2086597
trgrp_0160,trpair_001676,Li1.2Fe0.2Ti1.8(PO4)3,Li1.4Al0.4Ti1.6(PO4)3,0.00018,0.000388,0.000208,RT,unknow,nasicon,10.1149/1.2086597
trgrp_0160,trpair_001677,Li1.2Fe0.2Ti1.8(PO4)3,Li1.4Cr0.4Ti1.6(PO4)3,0.00018,0.000149,-3.100000000000002e-05,RT,unknow,nasicon,10.1149/1.2086597
trgrp_0160,trpair_001678,Li1.2Fe0.2Ti1.8(PO4)3,Li1.4Fe0.4Ti1.6(PO4)3,0.00018,0.000392,0.00021199999999999998,RT,unknow,nasicon,10.1149/1.2086597
trgrp_0160,trpair_001679,Li1.2Fe0.2Ti1.8(PO4)3,Li1.4In0.4Ti1.6(PO4)3,0.00018,0.000302,0.00012200000000000001,RT,unknow,nasicon,10.1149/1.2086597
trgrp_0160,trpair_001680,Li1.2Fe0.2Ti1.8(PO4)3,Li1.5In0.5Ti1.5(PO4)3,0.00018,0.000204,2.3999999999999987e-05,RT,unknow,nasicon,10.1149/1.2086597
trgrp_0160,trpair_001681,Li1.2Fe0.2Ti1.8(PO4)3,Li1.5Cr0.5Ti1.5(PO4)3,0.00018,0.000386,0.000206,RT,unknow,nasicon,10.1149/1.2086597
trgrp_0160,trpair_001682,Li1.2Fe0.2Ti1.8(PO4)3,Li1.5Ga0.5Ti1.5(PO4)3,0.00018,0.000122,-5.8000000000000014e-05,RT,unknow,nasicon,10.1149/1.2086597
trgrp_0160,trpair_001683,Li1.2Fe0.2Ti1.8(PO4)3,Li1.5Fe0.5Ti1.5(PO4)3,0.00018,0.000174,-6.00000000000001e-06,RT,unknow,nasicon,10.1149/1.2086597
trgrp_0160,trpair_001684,Li1.2Fe0.2Ti1.8(PO4)3,Li1.5La0.5Ti1.5(PO4)3,0.00018,0.000281,0.00010099999999999999,RT,unknow,nasicon,10.1149/1.2086597
trgrp_0160,trpair_001685,Li1.2Fe0.2Ti1.8(PO4)3,Li1.5Al0.5Ti1.5(PO4)3,0.00018,0.000248,6.8e-05,RT,unknow,nasicon,10.1149/1.2086597
trgrp_0160,trpair_001686,Li1.2Fe0.2Ti1.8(PO4)3,LiTi2(PO4)3,0.00018,2e-06,-0.00017800000000000002,RT,unknow,nasicon,10.1149/1.2086597
trgrp_0160,trpair_001687,Li1.2Fe0.2Ti1.8(PO4)3,Li1.2Ti2Si0.2P2.8O12,0.00018,8.6e-05,-9.400000000000001e-05,RT,unknow,nasicon,10.1149/1.2086597
trgrp_0160,trpair_001688,Li1.2Fe0.2Ti1.8(PO4)3,Li1.2Sc0.2Ti1.8(PO4)3,0.00018,0.00069,0.0005099999999999999,RT,unknow,nasicon,10.1149/1.2086597
trgrp_0160,trpair_001689,Li1.2Fe0.2Ti1.8(PO4)3,Li1.3Ti2Si0.3P2.7O12,0.00018,0.00032,0.00014000000000000001,RT,unknow,nasicon,10.1149/1.2086597
trgrp_0160,trpair_001690,Li1.2Fe0.2Ti1.8(PO4)3,Li1.3Sc0.3Ti1.7(PO4)3,0.00018,0.000703,0.0005229999999999999,RT,unknow,nasicon,10.1149/1.2086597
trgrp_0160,trpair_001691,Li1.2Fe0.2Ti1.8(PO4)3,Li1.4Sc0.4Ti1.6(PO4)3,0.00018,0.000515,0.000335,RT,unknow,nasicon,10.1149/1.2086597
trgrp_0160,trpair_001692,Li1.2Cr0.2Ti1.8(PO4)3,Li1.2Al0.2Ti1.8(PO4)3,1.82e-05,0.000595,0.0005768,RT,unknow,nasicon,10.1149/1.2086597
trgrp_0160,trpair_001693,Li1.2Cr0.2Ti1.8(PO4)3,Li1.2La0.2Ti1.8(PO4)3,1.82e-05,8e-05,6.180000000000001e-05,RT,unknow,nasicon,10.1149/1.2086597
trgrp_0160,trpair_001694,Li1.2Cr0.2Ti1.8(PO4)3,Li1.2Ga0.2Ti1.8(PO4)3,1.82e-05,0.000162,0.0001438,RT,unknow,nasicon,10.1149/1.2086597
trgrp_0160,trpair_001695,Li1.2Cr0.2Ti1.8(PO4)3,Li1.3In0.3Ti1.7(PO4)3,1.82e-05,0.000393,0.0003748,RT,unknow,nasicon,10.1149/1.2086597
trgrp_0160,trpair_001696,Li1.2Cr0.2Ti1.8(PO4)3,Li1.3Ga0.3Ti1.7(PO4)3,1.82e-05,0.000261,0.0002428,RT,unknow,nasicon,10.1149/1.2086597
trgrp_0160,trpair_001697,Li1.2Cr0.2Ti1.8(PO4)3,Li1.3Al0.3Ti1.7(PO4)3,1.82e-05,0.000722,0.0007038,RT,unknow,nasicon,10.1149/1.2086597
trgrp_0160,trpair_001698,Li1.2Cr0.2Ti1.8(PO4)3,Li1.3La0.3Ti1.7(PO4)3,1.82e-05,0.000523,0.0005048,RT,unknow,nasicon,10.1149/1.2086597
trgrp_0160,trpair_001699,Li1.2Cr0.2Ti1.8(PO4)3,Li1.3Fe0.3Ti1.7(PO4)3,1.82e-05,0.000246,0.0002278,RT,unknow,nasicon,10.1149/1.2086597
trgrp_0160,trpair_001700,Li1.2Cr0.2Ti1.8(PO4)3,Li1.3Cr0.3Ti1.7(PO4)3,1.82e-05,3.51e-05,1.69e-05,RT,unknow,nasicon,10.1149/1.2086597
