Repository: Saberg1001/ML-SBE

# IonConductivity

本项目基于化学式和组成描述符研究锂离子电解质电导率。目前可运行模型均为
`log10(Ionic conductivity (S cm-1))` 绝对值回归；趋势分类模型已保留，
trend-v3 使用材料 A 的已知电导率和同文献可比材料对预测 `log10(σ_B)`，再派生
绝对变化与变化比例。趋势模型必须使用经复核的配对表和 DOI/重复公式连通分组划分。

## 目录结构

```text
config/
├── chemistry/                 氧化态与离子半径规则
└── taxonomy/                  待建立的Family规范词表

data/
├── obelix/raw/                OBLiX all、文献推荐划分及CIF
├── experimental/             113条实验数据及人工标注
├── prediction_inputs/        无训练标签的待预测配方
└── splits/                    固定ID/分组划分manifest

main/                          清洗、特征、划分、训练和预测代码
runs/                          运行索引、每次模型运行及其预测
reports/                       筛选后的正式表格和图片
archive/                       只读历史模型和旧预测

File: data/trend/data-trend-v1-pairs.csv (part 7 of 8)
group_id,pair_id,化学式_a,化学式_b,电导率_a,电导率_b,电导率变化值,温度,合成方法,family,doi
trgrp_0160,trpair_001701,Li1.2Cr0.2Ti1.8(PO4)3,Li1.4La0.4Ti1.6(PO4)3,1.82e-05,0.000498,0.00047979999999999995,RT,unknow,nasicon,10.1149/1.2086597
trgrp_0160,trpair_001702,Li1.2Cr0.2Ti1.8(PO4)3,Li1.4Ga0.4Ti1.6(PO4)3,1.82e-05,0.000128,0.0001098,RT,unknow,nasicon,10.1149/1.2086597
trgrp_0160,trpair_001703,Li1.2Cr0.2Ti1.8(PO4)3,Li1.4Al0.4Ti1.6(PO4)3,1.82e-05,0.000388,0.0003698,RT,unknow,nasicon,10.1149/1.2086597
trgrp_0160,trpair_001704,Li1.2Cr0.2Ti1.8(PO4)3,Li1.4Cr0.4Ti1.6(PO4)3,1.82e-05,0.000149,0.00013079999999999998,RT,unknow,nasicon,10.1149/1.2086597
trgrp_0160,trpair_001705,Li1.2Cr0.2Ti1.8(PO4)3,Li1.4Fe0.4Ti1.6(PO4)3,1.82e-05,0.000392,0.0003738,RT,unknow,nasicon,10.1149/1.2086597
trgrp_0160,trpair_001706,Li1.2Cr0.2Ti1.8(PO4)3,Li1.4In0.4Ti1.6(PO4)3,1.82e-05,0.000302,0.0002838,RT,unknow,nasicon,10.1149/1.2086597
trgrp_0160,trpair_001707,Li1.2Cr0.2Ti1.8(PO4)3,Li1.5In0.5Ti1.5(PO4)3,1.82e-05,0.000204,0.0001858,RT,unknow,nasicon,10.1149/1.2086597
trgrp_0160,trpair_001708,Li1.2Cr0.2Ti1.8(PO4)3,Li1.5Cr0.5Ti1.5(PO4)3,1.82e-05,0.000386,0.0003678,RT,unknow,nasicon,10.1149/1.2086597
trgrp_0160,trpair_001709,Li1.2Cr0.2Ti1.8(PO4)3,Li1.5Ga0.5Ti1.5(PO4)3,1.82e-05,0.000122,0.0001038,RT,unknow,nasicon,10.1149/1.2086597
trgrp_0160,trpair_001710,Li1.2Cr0.2Ti1.8(PO4)3,Li1.5Fe0.5Ti1.5(PO4)3,1.82e-05,0.000174,0.0001558,RT,unknow,nasicon,10.1149/1.2086597
trgrp_0160,trpair_001711,Li1.2Cr0.2Ti1.8(PO4)3,Li1.5La0.5Ti1.5(PO4)3,1.82e-05,0.000281,0.0002628,RT,unknow,nasicon,10.1149/1.2086597
trgrp_0160,trpair_001712,Li1.2Cr0.2Ti1.8(PO4)3,Li1.5Al0.5Ti1.5(PO4)3,1.82e-05,0.000248,0.0002298,RT,unknow,nasicon,10.1149/1.2086597
trgrp_0160,trpair_001713,Li1.2Cr0.2Ti1.8(PO4)3,LiTi2(PO4)3,1.82e-05,2e-06,-1.6199999999999997e-05,RT,unknow,nasicon,10.1149/1.2086597
trgrp_0160,trpair_001714,Li1.2Cr0.2Ti1.8(PO4)3,Li1.2Ti2Si0.2P2.8O12,1.82e-05,8.6e-05,6.780000000000001e-05,RT,unknow,nasicon,10.1149/1.2086597
trgrp_0160,trpair_001715,Li1.2Cr0.2Ti1.8(PO4)3,Li1.2Sc0.2Ti1.8(PO4)3,1.82e-05,0.00069,0.0006718,RT,unknow,nasicon,10.1149/1.2086597
trgrp_0160,trpair_001716,Li1.2Cr0.2Ti1.8(PO4)3,Li1.3Ti2Si0.3P2.7O12,1.82e-05,0.00032,0.0003018,RT,unknow,nasicon,10.1149/1.2086597
trgrp_0160,trpair_001717,Li1.2Cr0.2Ti1.8(PO4)3,Li1.3Sc0.3Ti1.7(PO4)3,1.82e-05,0.000703,0.0006848,RT,unknow,nasicon,10.1149/1.2086597
trgrp_0160,trpair_001718,Li1.2Cr0.2Ti1.8(PO4)3,Li1.4Sc0.4Ti1.6(PO4)3,1.82e-05,0.000515,0.0004968,RT,unknow,nasicon,10.1149/1.2086597
trgrp_0160,trpair_001719,Li1.2Al0.2Ti1.8(PO4)3,Li1.2La0.2Ti1.8(PO4)3,0.000595,8e-05,-0.000515,RT,unknow,nasicon,10.1149/1.2086597
trgrp_0160,trpair_001720,Li1.2Al0.2Ti1.8(PO4)3,Li1.2Ga0.2Ti1.8(PO4)3,0.000595,0.000162,-0.000433,RT,unknow,nasicon,10.1149/1.2086597
trgrp_0160,trpair_001721,Li1.2Al0.2Ti1.8(PO4)3,Li1.3In0.3Ti1.7(PO4)3,0.000595,0.000393,-0.00020200000000000003,RT,unknow,nasicon,10.1149/1.2086597
trgrp_0160,trpair_001722,Li1.2Al0.2Ti1.8(PO4)3,Li1.3Ga0.3Ti1.7(PO4)3,0.000595,0.000261,-0.00033400000000000004,RT,unknow,nasicon,10.1149/1.2086597
trgrp_0160,trpair_001723,Li1.2Al0.2Ti1.8(PO4)3,Li1.3Al0.3Ti1.7(PO4)3,0.000595,0.000722,0.00012699999999999994,RT,unknow,nasicon,10.1149/1.2086597
trgrp_0160,trpair_001724,Li1.2Al0.2Ti1.8(PO4)3,Li1.3La0.3Ti1.7(PO4)3,0.000595,0.000523,-7.200000000000002e-05,RT,unknow,nasicon,10.1149/1.2086597
trgrp_0160,trpair_001725,Li1.2Al0.2Ti1.8(PO4)3,Li1.3Fe0.3Ti1.7(PO4)3,0.000595,0.000246,-0.000349,RT,unknow,nasicon,10.1149/1.2086597
trgrp_0160,trpair_001726,Li1.2Al0.2Ti1.8(PO4)3,Li1.3Cr0.3Ti1.7(PO4)3,0.000595,3.51e-05,-0.0005599,RT,unknow,nasicon,10.1149/1.2086597
trgrp_0160,trpair_001727,Li1.2Al0.2Ti1.8(PO4)3,Li1.4La0.4Ti1.6(PO4)3,0.000595,0.000498,-9.700000000000008e-05,RT,unknow,nasicon,10.1149/1.2086597
trgrp_0160,trpair_001728,Li1.2Al0.2Ti1.8(PO4)3,Li1.4Ga0.4Ti1.6(PO4)3,0.000595,0.000128,-0.0004670000000000001,RT,unknow,nasicon,10.1149/1.2086597
trgrp_0160,trpair_001729,Li1.2Al0.2Ti1.8(PO4)3,Li1.4Al0.4Ti1.6(PO4)3,0.000595,0.000388,-0.00020700000000000004,RT,unknow,nasicon,10.1149/1.2086597
trgrp_0160,trpair_001730,Li1.2Al0.2Ti1.8(PO4)3,Li1.4Cr0.4Ti1.6(PO4)3,0.000595,0.000149,-0.00044600000000000005,RT,unknow,nasicon,10.1149/1.2086597
trgrp_0160,trpair_001731,Li1.2Al0.2Ti1.8(PO4)3,Li1.4Fe0.4Ti1.6(PO4)3,0.000595,0.000392,-0.00020300000000000006,RT,unknow,nasicon,10.1149/1.2086597
trgrp_0160,trpair_001732,Li1.2Al0.2Ti1.8(PO4)3,Li1.4In0.4Ti1.6(PO4)3,0.000595,0.000302,-0.000293,RT,unknow,nasicon,10.1149/1.2086597
trgrp_0160,trpair_001733,Li1.2Al0.2Ti1.8(PO4)3,Li1.5In0.5Ti1.5(PO4)3,0.000595,0.000204,-0.00039100000000000007,RT,unknow,nasicon,10.1149/1.2086597
trgrp_0160,trpair_001734,Li1.2Al0.2Ti1.8(PO4)3,Li1.5Cr0.5Ti1.5(PO4)3,0.000595,0.000386,-0.00020900000000000004,RT,unknow,nasicon,10.1149/1.2086597
trgrp_0160,trpair_001735,Li1.2Al0.2Ti1.8(PO4)3,Li1.5Ga0.5Ti1.5(PO4)3,0.000595,0.000122,-0.00047300000000000006,RT,unknow,nasicon,10.1149/1.2086597
trgrp_0160,trpair_001736,Li1.2Al0.2Ti1.8(PO4)3,Li1.5Fe0.5Ti1.5(PO4)3,0.000595,0.000174,-0.00042100000000000004,RT,unknow,nasicon,10.1149/1.2086597
trgrp_0160,trpair_001737,Li1.2Al0.2Ti1.8(PO4)3,Li1.5La0.5Ti1.5(PO4)3,0.000595,0.000281,-0.00031400000000000004,RT,unknow,nasicon,10.1149/1.2086597
trgrp_0160,trpair_001738,Li1.2Al0.2Ti1.8(PO4)3,Li1.5Al0.5Ti1.5(PO4)3,0.000595,0.000248,-0.00034700000000000003,RT,unknow,nasicon,10.1149/1.2086597
trgrp_0160,trpair_001739,Li1.2Al0.2Ti1.8(PO4)3,LiTi2(PO4)3,0.000595,2e-06,-0.000593,RT,unknow,nasicon,10.1149/1.2086597
trgrp_0160,trpair_001740,Li1.2Al0.2Ti1.8(PO4)3,Li1.2Ti2Si0.2P2.8O12,0.000595,8.6e-05,-0.000509,RT,unknow,nasicon,10.1149/1.2086597
trgrp_0160,trpair_001741,Li1.2Al0.2Ti1.8(PO4)3,Li1.2Sc0.2Ti1.8(PO4)3,0.000595,0.00069,9.499999999999992e-05,RT,unknow,nasicon,10.1149/1.2086597
trgrp_0160,trpair_001742,Li1.2Al0.2Ti1.8(PO4)3,Li1.3Ti2Si0.3P2.7O12,0.000595,0.00032,-0.000275,RT,unknow,nasicon,10.1149/1.2086597
trgrp_0160,trpair_001743,Li1.2Al0.2Ti1.8(PO4)3,Li1.3Sc0.3Ti1.7(PO4)3,0.000595,0.000703,0.00010799999999999991,RT,unknow,nasicon,10.1149/1.2086597
trgrp_0160,trpair_001744,Li1.2Al0.2Ti1.8(PO4)3,Li1.4Sc0.4Ti1.6(PO4)3,0.000595,0.000515,-7.999999999999999e-05,RT,unknow,nasicon,10.1149/1.2086597
trgrp_0160,trpair_001745,Li1.2La0.2Ti1.8(PO4)3,Li1.2Ga0.2Ti1.8(PO4)3,8e-05,0.000162,8.2e-05,RT,unknow,nasicon,10.1149/1.2086597
trgrp_0160,trpair_001746,Li1.2La0.2Ti1.8(PO4)3,Li1.3In0.3Ti1.7(PO4)3,8e-05,0.000393,0.000313,RT,unknow,nasicon,10.1149/1.2086597
trgrp_0160,trpair_001747,Li1.2La0.2Ti1.8(PO4)3,Li1.3Ga0.3Ti1.7(PO4)3,8e-05,0.000261,0.000181,RT,unknow,nasicon,10.1149/1.2086597
trgrp_0160,trpair_001748,Li1.2La0.2Ti1.8(PO4)3,Li1.3Al0.3Ti1.7(PO4)3,8e-05,0.000722,0.000642,RT,unknow,nasicon,10.1149/1.2086597
trgrp_0160,trpair_001749,Li1.2La0.2Ti1.8(PO4)3,Li1.3La0.3Ti1.7(PO4)3,8e-05,0.000523,0.00044300000000000003,RT,unknow,nasicon,10.1149/1.2086597
trgrp_0160,trpair_001750,Li1.2La0.2Ti1.8(PO4)3,Li1.3Fe0.3Ti1.7(PO4)3,8e-05,0.000246,0.00016600000000000002,RT,unknow,nasicon,10.1149/1.2086597
trgrp_0160,trpair_001751,Li1.2La0.2Ti1.8(PO4)3,Li1.3Cr0.3Ti1.7(PO4)3,8e-05,3.51e-05,-4.490000000000001e-05,RT,unknow,nasicon,10.1149/1.2086597
trgrp_0160,trpair_001752,Li1.2La0.2Ti1.8(PO4)3,Li1.4La0.4Ti1.6(PO4)3,8e-05,0.000498,0.00041799999999999997,RT,unknow,nasicon,10.1149/1.2086597
trgrp_0160,trpair_001753,Li1.2La0.2Ti1.8(PO4)3,Li1.4Ga0.4Ti1.6(PO4)3,8e-05,0.000128,4.799999999999999e-05,RT,unknow,nasicon,10.1149/1.2086597
trgrp_0160,trpair_001754,Li1.2La0.2Ti1.8(PO4)3,Li1.4Al0.4Ti1.6(PO4)3,8e-05,0.000388,0.000308,RT,unknow,nasicon,10.1149/1.2086597
trgrp_0160,trpair_001755,Li1.2La0.2Ti1.8(PO4)3,Li1.4Cr0.4Ti1.6(PO4)3,8e-05,0.000149,6.899999999999998e-05,RT,unknow,nasicon,10.1149/1.2086597
trgrp_0160,trpair_001756,Li1.2La0.2Ti1.8(PO4)3,Li1.4Fe0.4Ti1.6(PO4)3,8e-05,0.000392,0.000312,RT,unknow,nasicon,10.1149/1.2086597
trgrp_0160,trpair_001757,Li1.2La0.2Ti1.8(PO4)3,Li1.4In0.4Ti1.6(PO4)3,8e-05,0.000302,0.00022200000000000003,RT,unknow,nasicon,10.1149/1.2086597
trgrp_0160,trpair_001758,Li1.2La0.2Ti1.8(PO4)3,Li1.5In0.5Ti1.5(PO4)3,8e-05,0.000204,0.00012399999999999998,RT,unknow,nasicon,10.1149/1.2086597
trgrp_0160,trpair_001759,Li1.2La0.2Ti1.8(PO4)3,Li1.5Cr0.5Ti1.5(PO4)3,8e-05,0.000386,0.000306,RT,unknow,nasicon,10.1149/1.2086597
trgrp_0160,trpair_001760,Li1.2La0.2Ti1.8(PO4)3,Li1.5Ga0.5Ti1.5(PO4)3,8e-05,0.000122,4.199999999999999e-05,RT,unknow,nasicon,10.1149/1.2086597
trgrp_0160,trpair_001761,Li1.2La0.2Ti1.8(PO4)3,Li1.5Fe0.5Ti1.5(PO4)3,8e-05,0.000174,9.4e-05,RT,unknow,nasicon,10.1149/1.2086597
trgrp_0160,trpair_001762,Li1.2La0.2Ti1.8(PO4)3,Li1.5La0.5Ti1.5(PO4)3,8e-05,0.000281,0.000201,RT,unknow,nasicon,10.1149/1.2086597
trgrp_0160,trpair_001763,Li1.2La0.2Ti1.8(PO4)3,Li1.5Al0.5Ti1.5(PO4)3,8e-05,0.000248,0.00016800000000000002,RT,unknow,nasicon,10.1149/1.2086597
trgrp_0160,trpair_001764,Li1.2La0.2Ti1.8(PO4)3,LiTi2(PO4)3,8e-05,2e-06,-7.800000000000001e-05,RT,unknow,nasicon,10.1149/1.2086597
trgrp_0160,trpair_001765,Li1.2La0.2Ti1.8(PO4)3,Li1.2Ti2Si0.2P2.8O12,8e-05,8.6e-05,5.999999999999997e-06,RT,unknow,nasicon,10.1149/1.2086597
trgrp_0160,trpair_001766,Li1.2La0.2Ti1.8(PO4)3,Li1.2Sc0.2Ti1.8(PO4)3,8e-05,0.00069,0.00061,RT,unknow,nasicon,10.1149/1.2086597
trgrp_0160,trpair_001767,Li1.2La0.2Ti1.8(PO4)3,Li1.3Ti2Si0.3P2.7O12,8e-05,0.00032,0.00024000000000000003,RT,unknow,nasicon,10.1149/1.2086597
trgrp_0160,trpair_001768,Li1.2La0.2Ti1.8(PO4)3,Li1.3Sc0.3Ti1.7(PO4)3,8e-05,0.000703,0.000623,RT,unknow,nasicon,10.1149/1.2086597
trgrp_0160,trpair_001769,Li1.2La0.2Ti1.8(PO4)3,Li1.4Sc0.4Ti1.6(PO4)3,8e-05,0.000515,0.00043500000000000006,RT,unknow,nasicon,10.1149/1.2086597
trgrp_0160,trpair_001770,Li1.2Ga0.2Ti1.8(PO4)3,Li1.3In0.3Ti1.7(PO4)3,0.000162,0.000393,0.000231,RT,unknow,nasicon,10.1149/1.2086597
trgrp_0160,trpair_001771,Li1.2Ga0.2Ti1.8(PO4)3,Li1.3Ga0.3Ti1.7(PO4)3,0.000162,0.000261,9.9e-05,RT,unknow,nasicon,10.1149/1.2086597
trgrp_0160,trpair_001772,Li1.2Ga0.2Ti1.8(PO4)3,Li1.3Al0.3Ti1.7(PO4)3,0.000162,0.000722,0.00056,RT,unknow,nasicon,10.1149/1.2086597
trgrp_0160,trpair_001773,Li1.2Ga0.2Ti1.8(PO4)3,Li1.3La0.3Ti1.7(PO4)3,0.000162,0.000523,0.000361,RT,unknow,nasicon,10.1149/1.2086597
trgrp_0160,trpair_001774,Li1.2Ga0.2Ti1.8(PO4)3,Li1.3Fe0.3Ti1.7(PO4)3,0.000162,0.000246,8.400000000000001e-05,RT,unknow,nasicon,10.1149/1.2086597
trgrp_0160,trpair_001775,Li1.2Ga0.2Ti1.8(PO4)3,Li1.3Cr0.3Ti1.7(PO4)3,0.000162,3.51e-05,-0.0001269,RT,unknow,nasicon,10.1149/1.2086597
trgrp_0160,trpair_001776,Li1.2Ga0.2Ti1.8(PO4)3,Li1.4La0.4Ti1.6(PO4)3,0.000162,0.000498,0.00033599999999999993,RT,unknow,nasicon,10.1149/1.2086597
trgrp_0160,trpair_001777,Li1.2Ga0.2Ti1.8(PO4)3,Li1.4Ga0.4Ti1.6(PO4)3,0.000162,0.000128,-3.400000000000001e-05,RT,unknow,nasicon,10.1149/1.2086597
trgrp_0160,trpair_001778,Li1.2Ga0.2Ti1.8(PO4)3,Li1.4Al0.4Ti1.6(PO4)3,0.000162,0.000388,0.000226,RT,unknow,nasicon,10.1149/1.2086597
trgrp_0160,trpair_001779,Li1.2Ga0.2Ti1.8(PO4)3,Li1.4Cr0.4Ti1.6(PO4)3,0.000162,0.000149,-1.3000000000000018e-05,RT,unknow,nasicon,10.1149/1.2086597
trgrp_0160,trpair_001780,Li1.2Ga0.2Ti1.8(PO4)3,Li1.4Fe0.4Ti1.6(PO4)3,0.000162,0.000392,0.00022999999999999998,RT,unknow,nasicon,10.1149/1.2086597
trgrp_0160,trpair_001781,Li1.2Ga0.2Ti1.8(PO4)3,Li1.4In0.4Ti1.6(PO4)3,0.000162,0.000302,0.00014000000000000001,RT,unknow,nasicon,10.1149/1.2086597
trgrp_0160,trpair_001782,Li1.2Ga0.2Ti1.8(PO4)3,Li1.5In0.5Ti1.5(PO4)3,0.000162,0.000204,4.199999999999999e-05,RT,unknow,nasicon,10.1149/1.2086597
trgrp_0160,trpair_001783,Li1.2Ga0.2Ti1.8(PO4)3,Li1.5Cr0.5Ti1.5(PO4)3,0.000162,0.000386,0.000224,RT,unknow,nasicon,10.1149/1.2086597
trgrp_0160,trpair_001784,Li1.2Ga0.2Ti1.8(PO4)3,Li1.5Ga0.5Ti1.5(PO4)3,0.000162,0.000122,-4.000000000000001e-05,RT,unknow,nasicon,10.1149/1.2086597
trgrp_0160,trpair_001785,Li1.2Ga0.2Ti1.8(PO4)3,Li1.5Fe0.5Ti1.5(PO4)3,0.000162,0.000174,1.1999999999999994e-05,RT,unknow,nasicon,10.1149/1.2086597
trgrp_0160,trpair_001786,Li1.2Ga0.2Ti1.8(PO4)3,Li1.5La0.5Ti1.5(PO4)3,0.000162,0.000281,0.00011899999999999999,RT,unknow,nasicon,10.1149/1.2086597
trgrp_0160,trpair_001787,Li1.2Ga0.2Ti1.8(PO4)3,Li1.5Al0.5Ti1.5(PO4)3,0.000162,0.000248,8.6e-05,RT,unknow,nasicon,10.1149/1.2086597
trgrp_0160,trpair_001788,Li1.2Ga0.2Ti1.8(PO4)3,LiTi2(PO4)3,0.000162,2e-06,-0.00016,RT,unknow,nasicon,10.1149/1.2086597
trgrp_0160,trpair_001789,Li1.2Ga0.2Ti1.8(PO4)3,Li1.2Ti2Si0.2P2.8O12,0.000162,8.6e-05,-7.6e-05,RT,unknow,nasicon,10.1149/1.2086597
trgrp_0160,trpair_001790,Li1.2Ga0.2Ti1.8(PO4)3,Li1.2Sc0.2Ti1.8(PO4)3,0.000162,0.00069,0.0005279999999999999,RT,unknow,nasicon,10.1149/1.2086597
trgrp_0160,trpair_001791,Li1.2Ga0.2Ti1.8(PO4)3,Li1.3Ti2Si0.3P2.7O12,0.000162,0.00032,0.00015800000000000002,RT,unknow,nasicon,10.1149/1.2086597
trgrp_0160,trpair_001792,Li1.2Ga0.2Ti1.8(PO4)3,Li1.3Sc0.3Ti1.7(PO4)3,0.000162,0.000703,0.0005409999999999999,RT,unknow,nasicon,10.1149/1.2086597
trgrp_0160,trpair_001793,Li1.2Ga0.2Ti1.8(PO4)3,Li1.4Sc0.4Ti1.6(PO4)3,0.000162,0.000515,0.000353,RT,unknow,nasicon,10.1149/1.2086597
trgrp_0160,trpair_001794,Li1.3In0.3Ti1.7(PO4)3,Li1.3Ga0.3Ti1.7(PO4)3,0.000393,0.000261,-0.000132,RT,unknow,nasicon,10.1149/1.2086597
trgrp_0160,trpair_001795,Li1.3In0.3Ti1.7(PO4)3,Li1.3Al0.3Ti1.7(PO4)3,0.000393,0.000722,0.000329,RT,unknow,nasicon,10.1149/1.2086597
trgrp_0160,trpair_001796,Li1.3In0.3Ti1.7(PO4)3,Li1.3La0.3Ti1.7(PO4)3,0.000393,0.000523,0.00013000000000000002,RT,unknow,nasicon,10.1149/1.2086597
trgrp_0160,trpair_001797,Li1.3In0.3Ti1.7(PO4)3,Li1.3Fe0.3Ti1.7(PO4)3,0.000393,0.000246,-0.000147,RT,unknow,nasicon,10.1149/1.2086597
trgrp_0160,trpair_001798,Li1.3In0.3Ti1.7(PO4)3,Li1.3Cr0.3Ti1.7(PO4)3,0.000393,3.51e-05,-0.0003579,RT,unknow,nasicon,10.1149/1.2086597
trgrp_0160,trpair_001799,Li1.3In0.3Ti1.7(PO4)3,Li1.4La0.4Ti1.6(PO4)3,0.000393,0.000498,0.00010499999999999995,RT,unknow,nasicon,10.1149/1.2086597
trgrp_0160,trpair_001800,Li1.3In0.3Ti1.7(PO4)3,Li1.4Ga0.4Ti1.6(PO4)3,0.000393,0.000128,-0.00026500000000000004,RT,unknow,nasicon,10.1149/1.2086597
trgrp_0160,trpair_001801,Li1.3In0.3Ti1.7(PO4)3,Li1.4Al0.4Ti1.6(PO4)3,0.000393,0.000388,-5.000000000000013e-06,RT,unknow,nasicon,10.1149/1.2086597
trgrp_0160,trpair_001802,Li1.3In0.3Ti1.7(PO4)3,Li1.4Cr0.4Ti1.6(PO4)3,0.000393,0.000149,-0.00024400000000000002,RT,unknow,nasicon,10.1149/1.2086597
trgrp_0160,trpair_001803,Li1.3In0.3Ti1.7(PO4)3,Li1.4Fe0.4Ti1.6(PO4)3,0.000393,0.000392,-1.0000000000000243e-06,RT,unknow,nasicon,10.1149/1.2086597
trgrp_0160,trpair_001804,Li1.3In0.3Ti1.7(PO4)3,Li1.4In0.4Ti1.6(PO4)3,0.000393,0.000302,-9.099999999999999e-05,RT,unknow,nasicon,10.1149/1.2086597
trgrp_0160,trpair_001805,Li1.3In0.3Ti1.7(PO4)3,Li1.5In0.5Ti1.5(PO4)3,0.000393,0.000204,-0.000189,RT,unknow,nasicon,10.1149/1.2086597
trgrp_0160,trpair_001806,Li1.3In0.3Ti1.7(PO4)3,Li1.5Cr0.5Ti1.5(PO4)3,0.000393,0.000386,-7.0000000000000075e-06,RT,unknow,nasicon,10.1149/1.2086597
trgrp_0160,trpair_001807,Li1.3In0.3Ti1.7(PO4)3,Li1.5Ga0.5Ti1.5(PO4)3,0.000393,0.000122,-0.00027100000000000003,RT,unknow,nasicon,10.1149/1.2086597
trgrp_0160,trpair_001808,Li1.3In0.3Ti1.7(PO4)3,Li1.5Fe0.5Ti1.5(PO4)3,0.000393,0.000174,-0.000219,RT,unknow,nasicon,10.1149/1.2086597
trgrp_0160,trpair_001809,Li1.3In0.3Ti1.7(PO4)3,Li1.5La0.5Ti1.5(PO4)3,0.000393,0.000281,-0.00011200000000000001,RT,unknow,nasicon,10.1149/1.2086597
trgrp_0160,trpair_001810,Li1.3In0.3Ti1.7(PO4)3,Li1.5Al0.5Ti1.5(PO4)3,0.000393,0.000248,-0.000145,RT,unknow,nasicon,10.1149/1.2086597
trgrp_0160,trpair_001811,Li1.3In0.3Ti1.7(PO4)3,LiTi2(PO4)3,0.000393,2e-06,-0.000391,RT,unknow,nasicon,10.1149/1.2086597
trgrp_0160,trpair_001812,Li1.3In0.3Ti1.7(PO4)3,Li1.2Ti2Si0.2P2.8O12,0.000393,8.6e-05,-0.000307,RT,unknow,nasicon,10.1149/1.2086597
trgrp_0160,trpair_001813,Li1.3In0.3Ti1.7(PO4)3,Li1.2Sc0.2Ti1.8(PO4)3,0.000393,0.00069,0.00029699999999999996,RT,unknow,nasicon,10.1149/1.2086597
trgrp_0160,trpair_001814,Li1.3In0.3Ti1.7(PO4)3,Li1.3Ti2Si0.3P2.7O12,0.000393,0.00032,-7.299999999999999e-05,RT,unknow,nasicon,10.1149/1.2086597
trgrp_0160,trpair_001815,Li1.3In0.3Ti1.7(PO4)3,Li1.3Sc0.3Ti1.7(PO4)3,0.000393,0.000703,0.00030999999999999995,RT,unknow,nasicon,10.1149/1.2086597
trgrp_0160,trpair_001816,Li1.3In0.3Ti1.7(PO4)3,Li1.4Sc0.4Ti1.6(PO4)3,0.000393,0.000515,0.00012200000000000004,RT,unknow,nasicon,10.1149/1.2086597
trgrp_0160,trpair_001817,Li1.3Ga0.3Ti1.7(PO4)3,Li1.3Al0.3Ti1.7(PO4)3,0.000261,0.000722,0.000461,RT,unknow,nasicon,10.1149/1.2086597
trgrp_0160,trpair_001818,Li1.3Ga0.3Ti1.7(PO4)3,Li1.3La0.3Ti1.7(PO4)3,0.000261,0.000523,0.000262,RT,unknow,nasicon,10.1149/1.2086597
trgrp_0160,trpair_001819,Li1.3Ga0.3Ti1.7(PO4)3,Li1.3Fe0.3Ti1.7(PO4)3,0.000261,0.000246,-1.4999999999999985e-05,RT,unknow,nasicon,10.1149/1.2086597
trgrp_0160,trpair_001820,Li1.3Ga0.3Ti1.7(PO4)3,Li1.3Cr0.3Ti1.7(PO4)3,0.000261,3.51e-05,-0.00022590000000000002,RT,unknow,nasicon,10.1149/1.2086597
trgrp_0160,trpair_001821,Li1.3Ga0.3Ti1.7(PO4)3,Li1.4La0.4Ti1.6(PO4)3,0.000261,0.000498,0.00023699999999999996,RT,unknow,nasicon,10.1149/1.2086597
trgrp_0160,trpair_001822,Li1.3Ga0.3Ti1.7(PO4)3,Li1.4Ga0.4Ti1.6(PO4)3,0.000261,0.000128,-0.000133,RT,unknow,nasicon,10.1149/1.2086597
trgrp_0160,trpair_001823,Li1.3Ga0.3Ti1.7(PO4)3,Li1.4Al0.4Ti1.6(PO4)3,0.000261,0.000388,0.000127,RT,unknow,nasicon,10.1149/1.2086597
trgrp_0160,trpair_001824,Li1.3Ga0.3Ti1.7(PO4)3,Li1.4Cr0.4Ti1.6(PO4)3,0.000261,0.000149,-0.00011200000000000001,RT,unknow,nasicon,10.1149/1.2086597
trgrp_0160,trpair_001825,Li1.3Ga0.3Ti1.7(PO4)3,Li1.4Fe0.4Ti1.6(PO4)3,0.000261,0.000392,0.00013099999999999999,RT,unknow,nasicon,10.1149/1.2086597
trgrp_0160,trpair_001826,Li1.3Ga0.3Ti1.7(PO4)3,Li1.4In0.4Ti1.6(PO4)3,0.000261,0.000302,4.100000000000002e-05,RT,unknow,nasicon,10.1149/1.2086597
trgrp_0160,trpair_001827,Li1.3Ga0.3Ti1.7(PO4)3,Li1.5In0.5Ti1.5(PO4)3,0.000261,0.000204,-5.7e-05,RT,unknow,nasicon,10.1149/1.2086597
trgrp_0160,trpair_001828,Li1.3Ga0.3Ti1.7(PO4)3,Li1.5Cr0.5Ti1.5(PO4)3,0.000261,0.000386,0.000125,RT,unknow,nasicon,10.1149/1.2086597
trgrp_0160,trpair_001829,Li1.3Ga0.3Ti1.7(PO4)3,Li1.5Ga0.5Ti1.5(PO4)3,0.000261,0.000122,-0.00013900000000000002,RT,unknow,nasicon,10.1149/1.2086597
trgrp_0160,trpair_001830,Li1.3Ga0.3Ti1.7(PO4)3,Li1.5Fe0.5Ti1.5(PO4)3,0.000261,0.000174,-8.7e-05,RT,unknow,nasicon,10.1149/1.2086597
trgrp_0160,trpair_001831,Li1.3Ga0.3Ti1.7(PO4)3,Li1.5La0.5Ti1.5(PO4)3,0.000261,0.000281,1.9999999999999998e-05,RT,unknow,nasicon,10.1149/1.2086597
trgrp_0160,trpair_001832,Li1.3Ga0.3Ti1.7(PO4)3,Li1.5Al0.5Ti1.5(PO4)3,0.000261,0.000248,-1.299999999999999e-05,RT,unknow,nasicon,10.1149/1.2086597
trgrp_0160,trpair_001833,Li1.3Ga0.3Ti1.7(PO4)3,LiTi2(PO4)3,0.000261,2e-06,-0.000259,RT,unknow,nasicon,10.1149/1.2086597
trgrp_0160,trpair_001834,Li1.3Ga0.3Ti1.7(PO4)3,Li1.2Ti2Si0.2P2.8O12,0.000261,8.6e-05,-0.000175,RT,unknow,nasicon,10.1149/1.2086597
trgrp_0160,trpair_001835,Li1.3Ga0.3Ti1.7(PO4)3,Li1.2Sc0.2Ti1.8(PO4)3,0.000261,0.00069,0.00042899999999999997,RT,unknow,nasicon,10.1149/1.2086597
trgrp_0160,trpair_001836,Li1.3Ga0.3Ti1.7(PO4)3,Li1.3Ti2Si0.3P2.7O12,0.000261,0.00032,5.9000000000000025e-05,RT,unknow,nasicon,10.1149/1.2086597
trgrp_0160,trpair_001837,Li1.3Ga0.3Ti1.7(PO4)3,Li1.3Sc0.3Ti1.7(PO4)3,0.000261,0.000703,0.00044199999999999996,RT,unknow,nasicon,10.1149/1.2086597
trgrp_0160,trpair_001838,Li1.3Ga0.3Ti1.7(PO4)3,Li1.4Sc0.4Ti1.6(PO4)3,0.000261,0.000515,0.00025400000000000005,RT,unknow,nasicon,10.1149/1.2086597
trgrp_0160,trpair_001839,Li1.3Al0.3Ti1.7(PO4)3,Li1.3La0.3Ti1.7(PO4)3,0.000722,0.000523,-0.00019899999999999996,RT,unknow,nasicon,10.1149/1.2086597
trgrp_0160,trpair_001840,Li1.3Al0.3Ti1.7(PO4)3,Li1.3Fe0.3Ti1.7(PO4)3,0.000722,0.000246,-0.00047599999999999997,RT,unknow,nasicon,10.1149/1.2086597
trgrp_0160,trpair_001841,Li1.3Al0.3Ti1.7(PO4)3,Li1.3Cr0.3Ti1.7(PO4)3,0.000722,3.51e-05,-0.0006868999999999999,RT,unknow,nasicon,10.1149/1.2086597
trgrp_0160,trpair_001842,Li1.3Al0.3Ti1.7(PO4)3,Li1.4La0.4Ti1.6(PO4)3,0.000722,0.000498,-0.00022400000000000002,RT,unknow,nasicon,10.1149/1.2086597
trgrp_0160,trpair_001843,Li1.3Al0.3Ti1.7(PO4)3,Li1.4Ga0.4Ti1.6(PO4)3,0.000722,0.000128,-0.000594,RT,unknow,nasicon,10.1149/1.2086597
trgrp_0160,trpair_001844,Li1.3Al0.3Ti1.7(PO4)3,Li1.4Al0.4Ti1.6(PO4)3,0.000722,0.000388,-0.000334,RT,unknow,nasicon,10.1149/1.2086597
trgrp_0160,trpair_001845,Li1.3Al0.3Ti1.7(PO4)3,Li1.4Cr0.4Ti1.6(PO4)3,0.000722,0.000149,-0.0005729999999999999,RT,unknow,nasicon,10.1149/1.2086597
trgrp_0160,trpair_001846,Li1.3Al0.3Ti1.7(PO4)3,Li1.4Fe0.4Ti1.6(PO4)3,0.000722,0.000392,-0.00033,RT,unknow,nasicon,10.1149/1.2086597
trgrp_0160,trpair_001847,Li1.3Al0.3Ti1.7(PO4)3,Li1.4In0.4Ti1.6(PO4)3,0.000722,0.000302,-0.00041999999999999996,RT,unknow,nasicon,10.1149/1.2086597
trgrp_0160,trpair_001848,Li1.3Al0.3Ti1.7(PO4)3,Li1.5In0.5Ti1.5(PO4)3,0.000722,0.000204,-0.000518,RT,unknow,nasicon,10.1149/1.2086597
trgrp_0160,trpair_001849,Li1.3Al0.3Ti1.7(PO4)3,Li1.5Cr0.5Ti1.5(PO4)3,0.000722,0.000386,-0.000336,RT,unknow,nasicon,10.1149/1.2086597
trgrp_0160,trpair_001850,Li1.3Al0.3Ti1.7(PO4)3,Li1.5Ga0.5Ti1.5(PO4)3,0.000722,0.000122,-0.0006,RT,unknow,nasicon,10.1149/1.2086597
trgrp_0160,trpair_001851,Li1.3Al0.3Ti1.7(PO4)3,Li1.5Fe0.5Ti1.5(PO4)3,0.000722,0.000174,-0.000548,RT,unknow,nasicon,10.1149/1.2086597
trgrp_0160,trpair_001852,Li1.3Al0.3Ti1.7(PO4)3,Li1.5La0.5Ti1.5(PO4)3,0.000722,0.000281,-0.000441,RT,unknow,nasicon,10.1149/1.2086597
trgrp_0160,trpair_001853,Li1.3Al0.3Ti1.7(PO4)3,Li1.5Al0.5Ti1.5(PO4)3,0.000722,0.000248,-0.000474,RT,unknow,nasicon,10.1149/1.2086597
trgrp_0160,trpair_001854,Li1.3Al0.3Ti1.7(PO4)3,LiTi2(PO4)3,0.000722,2e-06,-0.0007199999999999999,RT,unknow,nasicon,10.1149/1.2086597
trgrp_0160,trpair_001855,Li1.3Al0.3Ti1.7(PO4)3,Li1.2Ti2Si0.2P2.8O12,0.000722,8.6e-05,-0.000636,RT,unknow,nasicon,10.1149/1.2086597
trgrp_0160,trpair_001856,Li1.3Al0.3Ti1.7(PO4)3,Li1.2Sc0.2Ti1.8(PO4)3,0.000722,0.00069,-3.200000000000002e-05,RT,unknow,nasicon,10.1149/1.2086597
trgrp_0160,trpair_001857,Li1.3Al0.3Ti1.7(PO4)3,Li1.3Ti2Si0.3P2.7O12,0.000722,0.00032,-0.00040199999999999996,RT,unknow,nasicon,10.1149/1.2086597
trgrp_0160,trpair_001858,Li1.3Al0.3Ti1.7(PO4)3,Li1.3Sc0.3Ti1.7(PO4)3,0.000722,0.000703,-1.9000000000000028e-05,RT,unknow,nasicon,10.1149/1.2086597
trgrp_0160,trpair_001859,Li1.3Al0.3Ti1.7(PO4)3,Li1.4Sc0.4Ti1.6(PO4)3,0.000722,0.000515,-0.00020699999999999994,RT,unknow,nasicon,10.1149/1.2086597
trgrp_0160,trpair_001860,Li1.3La0.3Ti1.7(PO4)3,Li1.3Fe0.3Ti1.7(PO4)3,0.000523,0.000246,-0.000277,RT,unknow,nasicon,10.1149/1.2086597
trgrp_0160,trpair_001861,Li1.3La0.3Ti1.7(PO4)3,Li1.3Cr0.3Ti1.7(PO4)3,0.000523,3.51e-05,-0.00048790000000000004,RT,unknow,nasicon,10.1149/1.2086597
trgrp_0160,trpair_001862,Li1.3La0.3Ti1.7(PO4)3,Li1.4La0.4Ti1.6(PO4)3,0.000523,0.000498,-2.5000000000000066e-05,RT,unknow,nasicon,10.1149/1.2086597
trgrp_0160,trpair_001863,Li1.3La0.3Ti1.7(PO4)3,Li1.4Ga0.4Ti1.6(PO4)3,0.000523,0.000128,-0.00039500000000000006,RT,unknow,nasicon,10.1149/1.2086597
trgrp_0160,trpair_001864,Li1.3La0.3Ti1.7(PO4)3,Li1.4Al0.4Ti1.6(PO4)3,0.000523,0.000388,-0.00013500000000000003,RT,unknow,nasicon,10.1149/1.2086597
trgrp_0160,trpair_001865,Li1.3La0.3Ti1.7(PO4)3,Li1.4Cr0.4Ti1.6(PO4)3,0.000523,0.000149,-0.00037400000000000004,RT,unknow,nasicon,10.1149/1.2086597
trgrp_0160,trpair_001866,Li1.3La0.3Ti1.7(PO4)3,Li1.4Fe0.4Ti1.6(PO4)3,0.000523,0.000392,-0.00013100000000000004,RT,unknow,nasicon,10.1149/1.2086597
trgrp_0160,trpair_001867,Li1.3La0.3Ti1.7(PO4)3,Li1.4In0.4Ti1.6(PO4)3,0.000523,0.000302,-0.000221,RT,unknow,nasicon,10.1149/1.2086597
trgrp_0160,trpair_001868,Li1.3La0.3Ti1.7(PO4)3,Li1.5In0.5Ti1.5(PO4)3,0.000523,0.000204,-0.00031900000000000006,RT,unknow,nasicon,10.1149/1.2086597
trgrp_0160,trpair_001869,Li1.3La0.3Ti1.7(PO4)3,Li1.5Cr0.5Ti1.5(PO4)3,0.000523,0.000386,-0.00013700000000000002,RT,unknow,nasicon,10.1149/1.2086597
trgrp_0160,trpair_001870,Li1.3La0.3Ti1.7(PO4)3,Li1.5Ga0.5Ti1.5(PO4)3,0.000523,0.000122,-0.00040100000000000004,RT,unknow,nasicon,10.1149/1.2086597
trgrp_0160,trpair_001871,Li1.3La0.3Ti1.7(PO4)3,Li1.5Fe0.5Ti1.5(PO4)3,0.000523,0.000174,-0.000349,RT,unknow,nasicon,10.1149/1.2086597
trgrp_0160,trpair_001872,Li1.3La0.3Ti1.7(PO4)3,Li1.5La0.5Ti1.5(PO4)3,0.000523,0.000281,-0.00024200000000000003,RT,unknow,nasicon,10.1149/1.2086597
trgrp_0160,trpair_001873,Li1.3La0.3Ti1.7(PO4)3,Li1.5Al0.5Ti1.5(PO4)3,0.000523,0.000248,-0.000275,RT,unknow,nasicon,10.1149/1.2086597
trgrp_0160,trpair_001874,Li1.3La0.3Ti1.7(PO4)3,LiTi2(PO4)3,0.000523,2e-06,-0.000521,RT,unknow,nasicon,10.1149/1.2086597
trgrp_0160,trpair_001875,Li1.3La0.3Ti1.7(PO4)3,Li1.2Ti2Si0.2P2.8O12,0.000523,8.6e-05,-0.000437,RT,unknow,nasicon,10.1149/1.2086597
trgrp_0160,trpair_001876,Li1.3La0.3Ti1.7(PO4)3,Li1.2Sc0.2Ti1.8(PO4)3,0.000523,0.00069,0.00016699999999999994,RT,unknow,nasicon,10.1149/1.2086597
trgrp_0160,trpair_001877,Li1.3La0.3Ti1.7(PO4)3,Li1.3Ti2Si0.3P2.7O12,0.000523,0.00032,-0.000203,RT,unknow,nasicon,10.1149/1.2086597
trgrp_0160,trpair_001878,Li1.3La0.3Ti1.7(PO4)3,Li1.3Sc0.3Ti1.7(PO4)3,0.000523,0.000703,0.00017999999999999993,RT,unknow,nasicon,10.1149/1.2086597
trgrp_0160,trpair_001879,Li1.3La0.3Ti1.7(PO4)3,Li1.4Sc0.4Ti1.6(PO4)3,0.000523,0.000515,-7.999999999999978e-06,RT,unknow,nasicon,10.1149/1.2086597
trgrp_0160,trpair_001880,Li1.3Fe0.3Ti1.7(PO4)3,Li1.3Cr0.3Ti1.7(PO4)3,0.000246,3.51e-05,-0.00021090000000000003,RT,unknow,nasicon,10.1149/1.2086597
trgrp_0160,trpair_001881,Li1.3Fe0.3Ti1.7(PO4)3,Li1.4La0.4Ti1.6(PO4)3,0.000246,0.000498,0.00025199999999999995,RT,unknow,nasicon,10.1149/1.2086597
trgrp_0160,trpair_001882,Li1.3Fe0.3Ti1.7(PO4)3,Li1.4Ga0.4Ti1.6(PO4)3,0.000246,0.000128,-0.00011800000000000002,RT,unknow,nasicon,10.1149/1.2086597
trgrp_0160,trpair_001883,Li1.3Fe0.3Ti1.7(PO4)3,Li1.4Al0.4Ti1.6(PO4)3,0.000246,0.000388,0.00014199999999999998,RT,unknow,nasicon,10.1149/1.2086597
trgrp_0160,trpair_001884,Li1.3Fe0.3Ti1.7(PO4)3,Li1.4Cr0.4Ti1.6(PO4)3,0.000246,0.000149,-9.700000000000003e-05,RT,unknow,nasicon,10.1149/1.2086597
trgrp_0160,trpair_001885,Li1.3Fe0.3Ti1.7(PO4)3,Li1.4Fe0.4Ti1.6(PO4)3,0.000246,0.000392,0.00014599999999999997,RT,unknow,nasicon,10.1149/1.2086597
trgrp_0160,trpair_001886,Li1.3Fe0.3Ti1.7(PO4)3,Li1.4In0.4Ti1.6(PO4)3,0.000246,0.000302,5.6000000000000006e-05,RT,unknow,nasicon,10.1149/1.2086597
trgrp_0160,trpair_001887,Li1.3Fe0.3Ti1.7(PO4)3,Li1.5In0.5Ti1.5(PO4)3,0.000246,0.000204,-4.200000000000002e-05,RT,unknow,nasicon,10.1149/1.2086597
trgrp_0160,trpair_001888,Li1.3Fe0.3Ti1.7(PO4)3,Li1.5Cr0.5Ti1.5(PO4)3,0.000246,0.000386,0.00014,RT,unknow,nasicon,10.1149/1.2086597
trgrp_0160,trpair_001889,Li1.3Fe0.3Ti1.7(PO4)3,Li1.5Ga0.5Ti1.5(PO4)3,0.000246,0.000122,-0.00012400000000000003,RT,unknow,nasicon,10.1149/1.2086597
trgrp_0160,trpair_001890,Li1.3Fe0.3Ti1.7(PO4)3,Li1.5Fe0.5Ti1.5(PO4)3,0.000246,0.000174,-7.200000000000002e-05,RT,unknow,nasicon,10.1149/1.2086597
trgrp_0160,trpair_001891,Li1.3Fe0.3Ti1.7(PO4)3,Li1.5La0.5Ti1.5(PO4)3,0.000246,0.000281,3.499999999999998e-05,RT,unknow,nasicon,10.1149/1.2086597
trgrp_0160,trpair_001892,Li1.3Fe0.3Ti1.7(PO4)3,Li1.5Al0.5Ti1.5(PO4)3,0.000246,0.000248,1.9999999999999944e-06,RT,unknow,nasicon,10.1149/1.2086597
trgrp_0160,trpair_001893,Li1.3Fe0.3Ti1.7(PO4)3,LiTi2(PO4)3,0.000246,2e-06,-0.00024400000000000002,RT,unknow,nasicon,10.1149/1.2086597
trgrp_0160,trpair_001894,Li1.3Fe0.3Ti1.7(PO4)3,Li1.2Ti2Si0.2P2.8O12,0.000246,8.6e-05,-0.00016,RT,unknow,nasicon,10.1149/1.2086597
trgrp_0160,trpair_001895,Li1.3Fe0.3Ti1.7(PO4)3,Li1.2Sc0.2Ti1.8(PO4)3,0.000246,0.00069,0.00044399999999999995,RT,unknow,nasicon,10.1149/1.2086597
trgrp_0160,trpair_001896,Li1.3Fe0.3Ti1.7(PO4)3,Li1.3Ti2Si0.3P2.7O12,0.000246,0.00032,7.400000000000001e-05,RT,unknow,nasicon,10.1149/1.2086597
trgrp_0160,trpair_001897,Li1.3Fe0.3Ti1.7(PO4)3,Li1.3Sc0.3Ti1.7(PO4)3,0.000246,0.000703,0.00045699999999999994,RT,unknow,nasicon,10.1149/1.2086597
trgrp_0160,trpair_001898,Li1.3Fe0.3Ti1.7(PO4)3,Li1.4Sc0.4Ti1.6(PO4)3,0.000246,0.000515,0.00026900000000000003,RT,unknow,nasicon,10.1149/1.2086597
trgrp_0160,trpair_001899,Li1.3Cr0.3Ti1.7(PO4)3,Li1.4La0.4Ti1.6(PO4)3,3.51e-05,0.000498,0.0004629,RT,unknow,nasicon,10.1149/1.2086597
trgrp_0160,trpair_001900,Li1.3Cr0.3Ti1.7(PO4)3,Li1.4Ga0.4Ti1.6(PO4)3,3.51e-05,0.000128,9.29e-05,RT,unknow,nasicon,10.1149/1.2086597
trgrp_0160,trpair_001901,Li1.3Cr0.3Ti1.7(PO4)3,Li1.4Al0.4Ti1.6(PO4)3,3.51e-05,0.000388,0.0003529,RT,unknow,nasicon,10.1149/1.2086597
trgrp_0160,trpair_001902,Li1.3Cr0.3Ti1.7(PO4)3,Li1.4Cr0.4Ti1.6(PO4)3,3.51e-05,0.000149,0.00011389999999999999,RT,unknow,nasicon,10.1149/1.2086597
trgrp_0160,trpair_001903,Li1.3Cr0.3Ti1.7(PO4)3,Li1.4Fe0.4Ti1.6(PO4)3,3.51e-05,0.000392,0.0003569,RT,unknow,nasicon,10.1149/1.2086597
trgrp_0160,trpair_001904,Li1.3Cr0.3Ti1.7(PO4)3,Li1.4In0.4Ti1.6(PO4)3,3.51e-05,0.000302,0.00026690000000000004,RT,unknow,nasicon,10.1149/1.2086597
trgrp_0160,trpair_001905,Li1.3Cr0.3Ti1.7(PO4)3,Li1.5In0.5Ti1.5(PO4)3,3.51e-05,0.000204,0.00016889999999999999,RT,unknow,nasicon,10.1149/1.2086597
trgrp_0160,trpair_001906,Li1.3Cr0.3Ti1.7(PO4)3,Li1.5Cr0.5Ti1.5(PO4)3,3.51e-05,0.000386,0.0003509,RT,unknow,nasicon,10.1149/1.2086597
trgrp_0160,trpair_001907,Li1.3Cr0.3Ti1.7(PO4)3,Li1.5Ga0.5Ti1.5(PO4)3,3.51e-05,0.000122,8.69e-05,RT,unknow,nasicon,10.1149/1.2086597
trgrp_0160,trpair_001908,Li1.3Cr0.3Ti1.7(PO4)3,Li1.5Fe0.5Ti1.5(PO4)3,3.51e-05,0.000174,0.00013890000000000002,RT,unknow,nasicon,10.1149/1.2086597
trgrp_0160,trpair_001909,Li1.3Cr0.3Ti1.7(PO4)3,Li1.5La0.5Ti1.5(PO4)3,3.51e-05,0.000281,0.0002459,RT,unknow,nasicon,10.1149/1.2086597
trgrp_0160,trpair_001910,Li1.3Cr0.3Ti1.7(PO4)3,Li1.5Al0.5Ti1.5(PO4)3,3.51e-05,0.000248,0.00021290000000000002,RT,unknow,nasicon,10.1149/1.2086597
trgrp_0160,trpair_001911,Li1.3Cr0.3Ti1.7(PO4)3,LiTi2(PO4)3,3.51e-05,2e-06,-3.31e-05,RT,unknow,nasicon,10.1149/1.2086597
trgrp_0160,trpair_001912,Li1.3Cr0.3Ti1.7(PO4)3,Li1.2Ti2Si0.2P2.8O12,3.51e-05,8.6e-05,5.0900000000000004e-05,RT,unknow,nasicon,10.1149/1.2086597
trgrp_0160,trpair_001913,Li1.3Cr0.3Ti1.7(PO4)3,Li1.2Sc0.2Ti1.8(PO4)3,3.51e-05,0.00069,0.0006548999999999999,RT,unknow,nasicon,10.1149/1.2086597
trgrp_0160,trpair_001914,Li1.3Cr0.3Ti1.7(PO4)3,Li1.3Ti2Si0.3P2.7O12,3.51e-05,0.00032,0.00028490000000000004,RT,unknow,nasicon,10.1149/1.2086597
trgrp_0160,trpair_001915,Li1.3Cr0.3Ti1.7(PO4)3,Li1.3Sc0.3Ti1.7(PO4)3,3.51e-05,0.000703,0.0006678999999999999,RT,unknow,nasicon,10.1149/1.2086597
trgrp_0160,trpair_001916,Li1.3Cr0.3Ti1.7(PO4)3,Li1.4Sc0.4Ti1.6(PO4)3,3.51e-05,0.000515,0.00047990000000000006,RT,unknow,nasicon,10.1149/1.2086597
trgrp_0160,trpair_001917,Li1.4La0.4Ti1.6(PO4)3,Li1.4Ga0.4Ti1.6(PO4)3,0.000498,0.000128,-0.00037,RT,unknow,nasicon,10.1149/1.2086597
trgrp_0160,trpair_001918,Li1.4La0.4Ti1.6(PO4)3,Li1.4Al0.4Ti1.6(PO4)3,0.000498,0.000388,-0.00010999999999999996,RT,unknow,nasicon,10.1149/1.2086597
trgrp_0160,trpair_001919,Li1.4La0.4Ti1.6(PO4)3,Li1.4Cr0.4Ti1.6(PO4)3,0.000498,0.000149,-0.00034899999999999997,RT,unknow,nasicon,10.1149/1.2086597
trgrp_0160,trpair_001920,Li1.4La0.4Ti1.6(PO4)3,Li1.4Fe0.4Ti1.6(PO4)3,0.000498,0.000392,-0.00010599999999999997,RT,unknow,nasicon,10.1149/1.2086597
trgrp_0160,trpair_001921,Li1.4La0.4Ti1.6(PO4)3,Li1.4In0.4Ti1.6(PO4)3,0.000498,0.000302,-0.00019599999999999994,RT,unknow,nasicon,10.1149/1.2086597
trgrp_0160,trpair_001922,Li1.4La0.4Ti1.6(PO4)3,Li1.5In0.5Ti1.5(PO4)3,0.000498,0.000204,-0.000294,RT,unknow,nasicon,10.1149/1.2086597
trgrp_0160,trpair_001923,Li1.4La0.4Ti1.6(PO4)3,Li1.5Cr0.5Ti1.5(PO4)3,0.000498,0.000386,-0.00011199999999999996,RT,unknow,nasicon,10.1149/1.2086597
trgrp_0160,trpair_001924,Li1.4La0.4Ti1.6(PO4)3,Li1.5Ga0.5Ti1.5(PO4)3,0.000498,0.000122,-0.000376,RT,unknow,nasicon,10.1149/1.2086597
trgrp_0160,trpair_001925,Li1.4La0.4Ti1.6(PO4)3,Li1.5Fe0.5Ti1.5(PO4)3,0.000498,0.000174,-0.00032399999999999996,RT,unknow,nasicon,10.1149/1.2086597
trgrp_0160,trpair_001926,Li1.4La0.4Ti1.6(PO4)3,Li1.5La0.5Ti1.5(PO4)3,0.000498,0.000281,-0.00021699999999999996,RT,unknow,nasicon,10.1149/1.2086597
trgrp_0160,trpair_001927,Li1.4La0.4Ti1.6(PO4)3,Li1.5Al0.5Ti1.5(PO4)3,0.000498,0.000248,-0.00024999999999999995,RT,unknow,nasicon,10.1149/1.2086597
trgrp_0160,trpair_001928,Li1.4La0.4Ti1.6(PO4)3,LiTi2(PO4)3,0.000498,2e-06,-0.0004959999999999999,RT,unknow,nasicon,10.1149/1.2086597
trgrp_0160,trpair_001929,Li1.4La0.4Ti1.6(PO4)3,Li1.2Ti2Si0.2P2.8O12,0.000498,8.6e-05,-0.00041199999999999993,RT,unknow,nasicon,10.1149/1.2086597
trgrp_0160,trpair_001930,Li1.4La0.4Ti1.6(PO4)3,Li1.2Sc0.2Ti1.8(PO4)3,0.000498,0.00069,0.000192,RT,unknow,nasicon,10.1149/1.2086597
trgrp_0160,trpair_001931,Li1.4La0.4Ti1.6(PO4)3,Li1.3Ti2Si0.3P2.7O12,0.000498,0.00032,-0.00017799999999999994,RT,unknow,nasicon,10.1149/1.2086597
trgrp_0160,trpair_001932,Li1.4La0.4Ti1.6(PO4)3,Li1.3Sc0.3Ti1.7(PO4)3,0.000498,0.000703,0.000205,RT,unknow,nasicon,10.1149/1.2086597
trgrp_0160,trpair_001933,Li1.4La0.4Ti1.6(PO4)3,Li1.4Sc0.4Ti1.6(PO4)3,0.000498,0.000515,1.7000000000000088e-05,RT,unknow,nasicon,10.1149/1.2086597
trgrp_0160,trpair_001934,Li1.4Ga0.4Ti1.6(PO4)3,Li1.4Al0.4Ti1.6(PO4)3,0.000128,0.000388,0.00026000000000000003,RT,unknow,nasicon,10.1149/1.2086597
trgrp_0160,trpair_001935,Li1.4Ga0.4Ti1.6(PO4)3,Li1.4Cr0.4Ti1.6(PO4)3,0.000128,0.000149,2.0999999999999995e-05,RT,unknow,nasicon,10.1149/1.2086597
trgrp_0160,trpair_001936,Li1.4Ga0.4Ti1.6(PO4)3,Li1.4Fe0.4Ti1.6(PO4)3,0.000128,0.000392,0.000264,RT,unknow,nasicon,10.1149/1.2086597
trgrp_0160,trpair_001937,Li1.4Ga0.4Ti1.6(PO4)3,Li1.4In0.4Ti1.6(PO4)3,0.000128,0.000302,0.00017400000000000003,RT,unknow,nasicon,10.1149/1.2086597
trgrp_0160,trpair_001938,Li1.4Ga0.4Ti1.6(PO4)3,Li1.5In0.5Ti1.5(PO4)3,0.000128,0.000204,7.6e-05,RT,unknow,nasicon,10.1149/1.2086597
trgrp_0160,trpair_001939,Li1.4Ga0.4Ti1.6(PO4)3,Li1.5Cr0.5Ti1.5(PO4)3,0.000128,0.000386,0.000258,RT,unknow,nasicon,10.1149/1.2086597
trgrp_0160,trpair_001940,Li1.4Ga0.4Ti1.6(PO4)3,Li1.5Ga0.5Ti1.5(PO4)3,0.000128,0.000122,-5.999999999999997e-06,RT,unknow,nasicon,10.1149/1.2086597
trgrp_0160,trpair_001941,Li1.4Ga0.4Ti1.6(PO4)3,Li1.5Fe0.5Ti1.5(PO4)3,0.000128,0.000174,4.600000000000001e-05,RT,unknow,nasicon,10.1149/1.2086597
trgrp_0160,trpair_001942,Li1.4Ga0.4Ti1.6(PO4)3,Li1.5La0.5Ti1.5(PO4)3,0.000128,0.000281,0.000153,RT,unknow,nasicon,10.1149/1.2086597
trgrp_0160,trpair_001943,Li1.4Ga0.4Ti1.6(PO4)3,Li1.5Al0.5Ti1.5(PO4)3,0.000128,0.000248,0.00012000000000000002,RT,unknow,nasicon,10.1149/1.2086597
trgrp_0160,trpair_001944,Li1.4Ga0.4Ti1.6(PO4)3,LiTi2(PO4)3,0.000128,2e-06,-0.000126,RT,unknow,nasicon,10.1149/1.2086597
trgrp_0160,trpair_001945,Li1.4Ga0.4Ti1.6(PO4)3,Li1.2Ti2Si0.2P2.8O12,0.000128,8.6e-05,-4.199999999999999e-05,RT,unknow,nasicon,10.1149/1.2086597
trgrp_0160,trpair_001946,Li1.4Ga0.4Ti1.6(PO4)3,Li1.2Sc0.2Ti1.8(PO4)3,0.000128,0.00069,0.000562,RT,unknow,nasicon,10.1149/1.2086597
trgrp_0160,trpair_001947,Li1.4Ga0.4Ti1.6(PO4)3,Li1.3Ti2Si0.3P2.7O12,0.000128,0.00032,0.00019200000000000003,RT,unknow,nasicon,10.1149/1.2086597
trgrp_0160,trpair_001948,Li1.4Ga0.4Ti1.6(PO4)3,Li1.3Sc0.3Ti1.7(PO4)3,0.000128,0.000703,0.000575,RT,unknow,nasicon,10.1149/1.2086597
trgrp_0160,trpair_001949,Li1.4Ga0.4Ti1.6(PO4)3,Li1.4Sc0.4Ti1.6(PO4)3,0.000128,0.000515,0.0003870000000000001,RT,unknow,nasicon,10.1149/1.2086597
trgrp_0160,trpair_001950,Li1.4Al0.4Ti1.6(PO4)3,Li1.4Cr0.4Ti1.6(PO4)3,0.000388,0.000149,-0.000239,RT,unknow,nasicon,10.1149/1.2086597
trgrp_0160,trpair_001951,Li1.4Al0.4Ti1.6(PO4)3,Li1.4Fe0.4Ti1.6(PO4)3,0.000388,0.000392,3.999999999999989e-06,RT,unknow,nasicon,10.1149/1.2086597
trgrp_0160,trpair_001952,Li1.4Al0.4Ti1.6(PO4)3,Li1.4In0.4Ti1.6(PO4)3,0.000388,0.000302,-8.599999999999998e-05,RT,unknow,nasicon,10.1149/1.2086597
trgrp_0160,trpair_001953,Li1.4Al0.4Ti1.6(PO4)3,Li1.5In0.5Ti1.5(PO4)3,0.000388,0.000204,-0.000184,RT,unknow,nasicon,10.1149/1.2086597
trgrp_0160,trpair_001954,Li1.4Al0.4Ti1.6(PO4)3,Li1.5Cr0.5Ti1.5(PO4)3,0.000388,0.000386,-1.9999999999999944e-06,RT,unknow,nasicon,10.1149/1.2086597
trgrp_0160,trpair_001955,Li1.4Al0.4Ti1.6(PO4)3,Li1.5Ga0.5Ti1.5(PO4)3,0.000388,0.000122,-0.000266,RT,unknow,nasicon,10.1149/1.2086597
trgrp_0160,trpair_001956,Li1.4Al0.4Ti1.6(PO4)3,Li1.5Fe0.5Ti1.5(PO4)3,0.000388,0.000174,-0.000214,RT,unknow,nasicon,10.1149/1.2086597
trgrp_0160,trpair_001957,Li1.4Al0.4Ti1.6(PO4)3,Li1.5La0.5Ti1.5(PO4)3,0.000388,0.000281,-0.000107,RT,unknow,nasicon,10.1149/1.2086597
trgrp_0160,trpair_001958,Li1.4Al0.4Ti1.6(PO4)3,Li1.5Al0.5Ti1.5(PO4)3,0.000388,0.000248,-0.00014,RT,unknow,nasicon,10.1149/1.2086597
trgrp_0160,trpair_001959,Li1.4Al0.4Ti1.6(PO4)3,LiTi2(PO4)3,0.000388,2e-06,-0.000386,RT,unknow,nasicon,10.1149/1.2086597
trgrp_0160,trpair_001960,Li1.4Al0.4Ti1.6(PO4)3,Li1.2Ti2Si0.2P2.8O12,0.000388,8.6e-05,-0.00030199999999999997,RT,unknow,nasicon,10.1149/1.2086597
trgrp_0160,trpair_001961,Li1.4Al0.4Ti1.6(PO4)3,Li1.2Sc0.2Ti1.8(PO4)3,0.000388,0.00069,0.00030199999999999997,RT,unknow,nasicon,10.1149/1.2086597
trgrp_0160,trpair_001962,Li1.4Al0.4Ti1.6(PO4)3,Li1.3Ti2Si0.3P2.7O12,0.000388,0.00032,-6.799999999999997e-05,RT,unknow,nasicon,10.1149/1.2086597
trgrp_0160,trpair_001963,Li1.4Al0.4Ti1.6(PO4)3,Li1.3Sc0.3Ti1.7(PO4)3,0.000388,0.000703,0.00031499999999999996,RT,unknow,nasicon,10.1149/1.2086597
trgrp_0160,trpair_001964,Li1.4Al0.4Ti1.6(PO4)3,Li1.4Sc0.4Ti1.6(PO4)3,0.000388,0.000515,0.00012700000000000005,RT,unknow,nasicon,10.1149/1.2086597
trgrp_0160,trpair_001965,Li1.4Cr0.4Ti1.6(PO4)3,Li1.4Fe0.4Ti1.6(PO4)3,0.000149,0.000392,0.000243,RT,unknow,nasicon,10.1149/1.2086597
trgrp_0160,trpair_001966,Li1.4Cr0.4Ti1.6(PO4)3,Li1.4In0.4Ti1.6(PO4)3,0.000149,0.000302,0.00015300000000000003,RT,unknow,nasicon,10.1149/1.2086597
trgrp_0160,trpair_001967,Li1.4Cr0.4Ti1.6(PO4)3,Li1.5In0.5Ti1.5(PO4)3,0.000149,0.000204,5.500000000000001e-05,RT,unknow,nasicon,10.1149/1.2086597
trgrp_0160,trpair_001968,Li1.4Cr0.4Ti1.6(PO4)3,Li1.5Cr0.5Ti1.5(PO4)3,0.000149,0.000386,0.00023700000000000001,RT,unknow,nasicon,10.1149/1.2086597
trgrp_0160,trpair_001969,Li1.4Cr0.4Ti1.6(PO4)3,Li1.5Ga0.5Ti1.5(PO4)3,0.000149,0.000122,-2.6999999999999992e-05,RT,unknow,nasicon,10.1149/1.2086597
trgrp_0160,trpair_001970,Li1.4Cr0.4Ti1.6(PO4)3,Li1.5Fe0.5Ti1.5(PO4)3,0.000149,0.000174,2.500000000000001e-05,RT,unknow,nasicon,10.1149/1.2086597
trgrp_0160,trpair_001971,Li1.4Cr0.4Ti1.6(PO4)3,Li1.5La0.5Ti1.5(PO4)3,0.000149,0.000281,0.000132,RT,unknow,nasicon,10.1149/1.2086597
trgrp_0160,trpair_001972,Li1.4Cr0.4Ti1.6(PO4)3,Li1.5Al0.5Ti1.5(PO4)3,0.000149,0.000248,9.900000000000002e-05,RT,unknow,nasicon,10.1149/1.2086597
trgrp_0160,trpair_001973,Li1.4Cr0.4Ti1.6(PO4)3,LiTi2(PO4)3,0.000149,2e-06,-0.000147,RT,unknow,nasicon,10.1149/1.2086597
trgrp_0160,trpair_001974,Li1.4Cr0.4Ti1.6(PO4)3,Li1.2Ti2Si0.2P2.8O12,0.000149,8.6e-05,-6.299999999999999e-05,RT,unknow,nasicon,10.1149/1.2086597
trgrp_0160,trpair_001975,Li1.4Cr0.4Ti1.6(PO4)3,Li1.2Sc0.2Ti1.8(PO4)3,0.000149,0.00069,0.000541,RT,unknow,nasicon,10.1149/1.2086597
trgrp_0160,trpair_001976,Li1.4Cr0.4Ti1.6(PO4)3,Li1.3Ti2Si0.3P2.7O12,0.000149,0.00032,0.00017100000000000004,RT,unknow,nasicon,10.1149/1.2086597
trgrp_0160,trpair_001977,Li1.4Cr0.4Ti1.6(PO4)3,Li1.3Sc0.3Ti1.7(PO4)3,0.000149,0.000703,0.000554,RT,unknow,nasicon,10.1149/1.2086597
trgrp_0160,trpair_001978,Li1.4Cr0.4Ti1.6(PO4)3,Li1.4Sc0.4Ti1.6(PO4)3,0.000149,0.000515,0.00036600000000000006,RT,unknow,nasicon,10.1149/1.2086597
trgrp_0160,trpair_001979,Li1.4Fe0.4Ti1.6(PO4)3,Li1.4In0.4Ti1.6(PO4)3,0.000392,0.000302,-8.999999999999997e-05,RT,unknow,nasicon,10.1149/1.2086597
trgrp_0160,trpair_001980,Li1.4Fe0.4Ti1.6(PO4)3,Li1.5In0.5Ti1.5(PO4)3,0.000392,0.000204,-0.000188,RT,unknow,nasicon,10.1149/1.2086597
trgrp_0160,trpair_001981,Li1.4Fe0.4Ti1.6(PO4)3,Li1.5Cr0.5Ti1.5(PO4)3,0.000392,0.000386,-5.999999999999983e-06,RT,unknow,nasicon,10.1149/1.2086597
trgrp_0160,trpair_001982,Li1.4Fe0.4Ti1.6(PO4)3,Li1.5Ga0.5Ti1.5(PO4)3,0.000392,0.000122,-0.00027,RT,unknow,nasicon,10.1149/1.2086597
trgrp_0160,trpair_001983,Li1.4Fe0.4Ti1.6(PO4)3,Li1.5Fe0.5Ti1.5(PO4)3,0.000392,0.000174,-0.00021799999999999999,RT,unknow,nasicon,10.1149/1.2086597
trgrp_0160,trpair_001984,Li1.4Fe0.4Ti1.6(PO4)3,Li1.5La0.5Ti1.5(PO4)3,0.000392,0.000281,-0.00011099999999999999,RT,unknow,nasicon,10.1149/1.2086597
trgrp_0160,trpair_001985,Li1.4Fe0.4Ti1.6(PO4)3,Li1.5Al0.5Ti1.5(PO4)3,0.000392,0.000248,-0.00014399999999999998,RT,unknow,nasicon,10.1149/1.2086597
trgrp_0160,trpair_001986,Li1.4Fe0.4Ti1.6(PO4)3,LiTi2(PO4)3,0.000392,2e-06,-0.00039,RT,unknow,nasicon,10.1149/1.2086597
