Repository: Saberg1001/ML-SBE

# IonConductivity

本项目基于化学式和组成描述符研究锂离子电解质电导率。目前可运行模型均为
`log10(Ionic conductivity (S cm-1))` 绝对值回归；趋势分类模型已保留，
trend-v3 使用材料 A 的已知电导率和同文献可比材料对预测 `log10(σ_B)`，再派生
绝对变化与变化比例。趋势模型必须使用经复核的配对表和 DOI/重复公式连通分组划分。

## 目录结构

```text
config/
├── chemistry/                 氧化态与离子半径规则
└── taxonomy/                  待建立的Family规范词表

data/
├── obelix/raw/                OBLiX all、文献推荐划分及CIF
├── experimental/             113条实验数据及人工标注
├── prediction_inputs/        无训练标签的待预测配方
└── splits/                    固定ID/分组划分manifest

main/                          清洗、特征、划分、训练和预测代码
runs/                          运行索引、每次模型运行及其预测
reports/                       筛选后的正式表格和图片
archive/                       只读历史模型和旧预测

File: data/trend/data-trend-v1-pairs.csv (part 8 of 8)
group_id,pair_id,化学式_a,化学式_b,电导率_a,电导率_b,电导率变化值,温度,合成方法,family,doi
trgrp_0160,trpair_001987,Li1.4Fe0.4Ti1.6(PO4)3,Li1.2Ti2Si0.2P2.8O12,0.000392,8.6e-05,-0.00030599999999999996,RT,unknow,nasicon,10.1149/1.2086597
trgrp_0160,trpair_001988,Li1.4Fe0.4Ti1.6(PO4)3,Li1.2Sc0.2Ti1.8(PO4)3,0.000392,0.00069,0.000298,RT,unknow,nasicon,10.1149/1.2086597
trgrp_0160,trpair_001989,Li1.4Fe0.4Ti1.6(PO4)3,Li1.3Ti2Si0.3P2.7O12,0.000392,0.00032,-7.199999999999996e-05,RT,unknow,nasicon,10.1149/1.2086597
trgrp_0160,trpair_001990,Li1.4Fe0.4Ti1.6(PO4)3,Li1.3Sc0.3Ti1.7(PO4)3,0.000392,0.000703,0.00031099999999999997,RT,unknow,nasicon,10.1149/1.2086597
trgrp_0160,trpair_001991,Li1.4Fe0.4Ti1.6(PO4)3,Li1.4Sc0.4Ti1.6(PO4)3,0.000392,0.000515,0.00012300000000000006,RT,unknow,nasicon,10.1149/1.2086597
trgrp_0160,trpair_001992,Li1.4In0.4Ti1.6(PO4)3,Li1.5In0.5Ti1.5(PO4)3,0.000302,0.000204,-9.800000000000002e-05,RT,unknow,nasicon,10.1149/1.2086597
trgrp_0160,trpair_001993,Li1.4In0.4Ti1.6(PO4)3,Li1.5Cr0.5Ti1.5(PO4)3,0.000302,0.000386,8.399999999999998e-05,RT,unknow,nasicon,10.1149/1.2086597
trgrp_0160,trpair_001994,Li1.4In0.4Ti1.6(PO4)3,Li1.5Ga0.5Ti1.5(PO4)3,0.000302,0.000122,-0.00018000000000000004,RT,unknow,nasicon,10.1149/1.2086597
trgrp_0160,trpair_001995,Li1.4In0.4Ti1.6(PO4)3,Li1.5Fe0.5Ti1.5(PO4)3,0.000302,0.000174,-0.00012800000000000002,RT,unknow,nasicon,10.1149/1.2086597
trgrp_0160,trpair_001996,Li1.4In0.4Ti1.6(PO4)3,Li1.5La0.5Ti1.5(PO4)3,0.000302,0.000281,-2.1000000000000023e-05,RT,unknow,nasicon,10.1149/1.2086597
trgrp_0160,trpair_001997,Li1.4In0.4Ti1.6(PO4)3,Li1.5Al0.5Ti1.5(PO4)3,0.000302,0.000248,-5.400000000000001e-05,RT,unknow,nasicon,10.1149/1.2086597
trgrp_0160,trpair_001998,Li1.4In0.4Ti1.6(PO4)3,LiTi2(PO4)3,0.000302,2e-06,-0.00030000000000000003,RT,unknow,nasicon,10.1149/1.2086597
trgrp_0160,trpair_001999,Li1.4In0.4Ti1.6(PO4)3,Li1.2Ti2Si0.2P2.8O12,0.000302,8.6e-05,-0.00021600000000000002,RT,unknow,nasicon,10.1149/1.2086597
trgrp_0160,trpair_002000,Li1.4In0.4Ti1.6(PO4)3,Li1.2Sc0.2Ti1.8(PO4)3,0.000302,0.00069,0.00038799999999999994,RT,unknow,nasicon,10.1149/1.2086597
trgrp_0160,trpair_002001,Li1.4In0.4Ti1.6(PO4)3,Li1.3Ti2Si0.3P2.7O12,0.000302,0.00032,1.8000000000000004e-05,RT,unknow,nasicon,10.1149/1.2086597
trgrp_0160,trpair_002002,Li1.4In0.4Ti1.6(PO4)3,Li1.3Sc0.3Ti1.7(PO4)3,0.000302,0.000703,0.00040099999999999994,RT,unknow,nasicon,10.1149/1.2086597
trgrp_0160,trpair_002003,Li1.4In0.4Ti1.6(PO4)3,Li1.4Sc0.4Ti1.6(PO4)3,0.000302,0.000515,0.00021300000000000003,RT,unknow,nasicon,10.1149/1.2086597
trgrp_0160,trpair_002004,Li1.5In0.5Ti1.5(PO4)3,Li1.5Cr0.5Ti1.5(PO4)3,0.000204,0.000386,0.000182,RT,unknow,nasicon,10.1149/1.2086597
trgrp_0160,trpair_002005,Li1.5In0.5Ti1.5(PO4)3,Li1.5Ga0.5Ti1.5(PO4)3,0.000204,0.000122,-8.2e-05,RT,unknow,nasicon,10.1149/1.2086597
trgrp_0160,trpair_002006,Li1.5In0.5Ti1.5(PO4)3,Li1.5Fe0.5Ti1.5(PO4)3,0.000204,0.000174,-2.9999999999999997e-05,RT,unknow,nasicon,10.1149/1.2086597
trgrp_0160,trpair_002007,Li1.5In0.5Ti1.5(PO4)3,Li1.5La0.5Ti1.5(PO4)3,0.000204,0.000281,7.7e-05,RT,unknow,nasicon,10.1149/1.2086597
trgrp_0160,trpair_002008,Li1.5In0.5Ti1.5(PO4)3,Li1.5Al0.5Ti1.5(PO4)3,0.000204,0.000248,4.400000000000001e-05,RT,unknow,nasicon,10.1149/1.2086597
trgrp_0160,trpair_002009,Li1.5In0.5Ti1.5(PO4)3,LiTi2(PO4)3,0.000204,2e-06,-0.000202,RT,unknow,nasicon,10.1149/1.2086597
trgrp_0160,trpair_002010,Li1.5In0.5Ti1.5(PO4)3,Li1.2Ti2Si0.2P2.8O12,0.000204,8.6e-05,-0.000118,RT,unknow,nasicon,10.1149/1.2086597
trgrp_0160,trpair_002011,Li1.5In0.5Ti1.5(PO4)3,Li1.2Sc0.2Ti1.8(PO4)3,0.000204,0.00069,0.000486,RT,unknow,nasicon,10.1149/1.2086597
trgrp_0160,trpair_002012,Li1.5In0.5Ti1.5(PO4)3,Li1.3Ti2Si0.3P2.7O12,0.000204,0.00032,0.00011600000000000003,RT,unknow,nasicon,10.1149/1.2086597
trgrp_0160,trpair_002013,Li1.5In0.5Ti1.5(PO4)3,Li1.3Sc0.3Ti1.7(PO4)3,0.000204,0.000703,0.000499,RT,unknow,nasicon,10.1149/1.2086597
trgrp_0160,trpair_002014,Li1.5In0.5Ti1.5(PO4)3,Li1.4Sc0.4Ti1.6(PO4)3,0.000204,0.000515,0.0003110000000000001,RT,unknow,nasicon,10.1149/1.2086597
trgrp_0160,trpair_002015,Li1.5Cr0.5Ti1.5(PO4)3,Li1.5Ga0.5Ti1.5(PO4)3,0.000386,0.000122,-0.000264,RT,unknow,nasicon,10.1149/1.2086597
trgrp_0160,trpair_002016,Li1.5Cr0.5Ti1.5(PO4)3,Li1.5Fe0.5Ti1.5(PO4)3,0.000386,0.000174,-0.000212,RT,unknow,nasicon,10.1149/1.2086597
trgrp_0160,trpair_002017,Li1.5Cr0.5Ti1.5(PO4)3,Li1.5La0.5Ti1.5(PO4)3,0.000386,0.000281,-0.000105,RT,unknow,nasicon,10.1149/1.2086597
trgrp_0160,trpair_002018,Li1.5Cr0.5Ti1.5(PO4)3,Li1.5Al0.5Ti1.5(PO4)3,0.000386,0.000248,-0.000138,RT,unknow,nasicon,10.1149/1.2086597
trgrp_0160,trpair_002019,Li1.5Cr0.5Ti1.5(PO4)3,LiTi2(PO4)3,0.000386,2e-06,-0.000384,RT,unknow,nasicon,10.1149/1.2086597
trgrp_0160,trpair_002020,Li1.5Cr0.5Ti1.5(PO4)3,Li1.2Ti2Si0.2P2.8O12,0.000386,8.6e-05,-0.00030000000000000003,RT,unknow,nasicon,10.1149/1.2086597
trgrp_0160,trpair_002021,Li1.5Cr0.5Ti1.5(PO4)3,Li1.2Sc0.2Ti1.8(PO4)3,0.000386,0.00069,0.00030399999999999996,RT,unknow,nasicon,10.1149/1.2086597
trgrp_0160,trpair_002022,Li1.5Cr0.5Ti1.5(PO4)3,Li1.3Ti2Si0.3P2.7O12,0.000386,0.00032,-6.599999999999998e-05,RT,unknow,nasicon,10.1149/1.2086597
trgrp_0160,trpair_002023,Li1.5Cr0.5Ti1.5(PO4)3,Li1.3Sc0.3Ti1.7(PO4)3,0.000386,0.000703,0.00031699999999999995,RT,unknow,nasicon,10.1149/1.2086597
trgrp_0160,trpair_002024,Li1.5Cr0.5Ti1.5(PO4)3,Li1.4Sc0.4Ti1.6(PO4)3,0.000386,0.000515,0.00012900000000000005,RT,unknow,nasicon,10.1149/1.2086597
trgrp_0160,trpair_002025,Li1.5Ga0.5Ti1.5(PO4)3,Li1.5Fe0.5Ti1.5(PO4)3,0.000122,0.000174,5.2000000000000004e-05,RT,unknow,nasicon,10.1149/1.2086597
trgrp_0160,trpair_002026,Li1.5Ga0.5Ti1.5(PO4)3,Li1.5La0.5Ti1.5(PO4)3,0.000122,0.000281,0.00015900000000000002,RT,unknow,nasicon,10.1149/1.2086597
trgrp_0160,trpair_002027,Li1.5Ga0.5Ti1.5(PO4)3,Li1.5Al0.5Ti1.5(PO4)3,0.000122,0.000248,0.00012600000000000003,RT,unknow,nasicon,10.1149/1.2086597
trgrp_0160,trpair_002028,Li1.5Ga0.5Ti1.5(PO4)3,LiTi2(PO4)3,0.000122,2e-06,-0.00012,RT,unknow,nasicon,10.1149/1.2086597
trgrp_0160,trpair_002029,Li1.5Ga0.5Ti1.5(PO4)3,Li1.2Ti2Si0.2P2.8O12,0.000122,8.6e-05,-3.5999999999999994e-05,RT,unknow,nasicon,10.1149/1.2086597
trgrp_0160,trpair_002030,Li1.5Ga0.5Ti1.5(PO4)3,Li1.2Sc0.2Ti1.8(PO4)3,0.000122,0.00069,0.0005679999999999999,RT,unknow,nasicon,10.1149/1.2086597
trgrp_0160,trpair_002031,Li1.5Ga0.5Ti1.5(PO4)3,Li1.3Ti2Si0.3P2.7O12,0.000122,0.00032,0.00019800000000000004,RT,unknow,nasicon,10.1149/1.2086597
trgrp_0160,trpair_002032,Li1.5Ga0.5Ti1.5(PO4)3,Li1.3Sc0.3Ti1.7(PO4)3,0.000122,0.000703,0.0005809999999999999,RT,unknow,nasicon,10.1149/1.2086597
trgrp_0160,trpair_002033,Li1.5Ga0.5Ti1.5(PO4)3,Li1.4Sc0.4Ti1.6(PO4)3,0.000122,0.000515,0.00039300000000000007,RT,unknow,nasicon,10.1149/1.2086597
trgrp_0160,trpair_002034,Li1.5Fe0.5Ti1.5(PO4)3,Li1.5La0.5Ti1.5(PO4)3,0.000174,0.000281,0.000107,RT,unknow,nasicon,10.1149/1.2086597
trgrp_0160,trpair_002035,Li1.5Fe0.5Ti1.5(PO4)3,Li1.5Al0.5Ti1.5(PO4)3,0.000174,0.000248,7.400000000000001e-05,RT,unknow,nasicon,10.1149/1.2086597
trgrp_0160,trpair_002036,Li1.5Fe0.5Ti1.5(PO4)3,LiTi2(PO4)3,0.000174,2e-06,-0.000172,RT,unknow,nasicon,10.1149/1.2086597
trgrp_0160,trpair_002037,Li1.5Fe0.5Ti1.5(PO4)3,Li1.2Ti2Si0.2P2.8O12,0.000174,8.6e-05,-8.8e-05,RT,unknow,nasicon,10.1149/1.2086597
trgrp_0160,trpair_002038,Li1.5Fe0.5Ti1.5(PO4)3,Li1.2Sc0.2Ti1.8(PO4)3,0.000174,0.00069,0.000516,RT,unknow,nasicon,10.1149/1.2086597
trgrp_0160,trpair_002039,Li1.5Fe0.5Ti1.5(PO4)3,Li1.3Ti2Si0.3P2.7O12,0.000174,0.00032,0.00014600000000000003,RT,unknow,nasicon,10.1149/1.2086597
trgrp_0160,trpair_002040,Li1.5Fe0.5Ti1.5(PO4)3,Li1.3Sc0.3Ti1.7(PO4)3,0.000174,0.000703,0.000529,RT,unknow,nasicon,10.1149/1.2086597
trgrp_0160,trpair_002041,Li1.5Fe0.5Ti1.5(PO4)3,Li1.4Sc0.4Ti1.6(PO4)3,0.000174,0.000515,0.00034100000000000005,RT,unknow,nasicon,10.1149/1.2086597
trgrp_0160,trpair_002042,Li1.5La0.5Ti1.5(PO4)3,Li1.5Al0.5Ti1.5(PO4)3,0.000281,0.000248,-3.299999999999999e-05,RT,unknow,nasicon,10.1149/1.2086597
trgrp_0160,trpair_002043,Li1.5La0.5Ti1.5(PO4)3,LiTi2(PO4)3,0.000281,2e-06,-0.000279,RT,unknow,nasicon,10.1149/1.2086597
trgrp_0160,trpair_002044,Li1.5La0.5Ti1.5(PO4)3,Li1.2Ti2Si0.2P2.8O12,0.000281,8.6e-05,-0.000195,RT,unknow,nasicon,10.1149/1.2086597
trgrp_0160,trpair_002045,Li1.5La0.5Ti1.5(PO4)3,Li1.2Sc0.2Ti1.8(PO4)3,0.000281,0.00069,0.00040899999999999997,RT,unknow,nasicon,10.1149/1.2086597
trgrp_0160,trpair_002046,Li1.5La0.5Ti1.5(PO4)3,Li1.3Ti2Si0.3P2.7O12,0.000281,0.00032,3.9000000000000026e-05,RT,unknow,nasicon,10.1149/1.2086597
trgrp_0160,trpair_002047,Li1.5La0.5Ti1.5(PO4)3,Li1.3Sc0.3Ti1.7(PO4)3,0.000281,0.000703,0.00042199999999999996,RT,unknow,nasicon,10.1149/1.2086597
trgrp_0160,trpair_002048,Li1.5La0.5Ti1.5(PO4)3,Li1.4Sc0.4Ti1.6(PO4)3,0.000281,0.000515,0.00023400000000000005,RT,unknow,nasicon,10.1149/1.2086597
trgrp_0160,trpair_002049,Li1.5Al0.5Ti1.5(PO4)3,LiTi2(PO4)3,0.000248,2e-06,-0.000246,RT,unknow,nasicon,10.1149/1.2086597
trgrp_0160,trpair_002050,Li1.5Al0.5Ti1.5(PO4)3,Li1.2Ti2Si0.2P2.8O12,0.000248,8.6e-05,-0.000162,RT,unknow,nasicon,10.1149/1.2086597
trgrp_0160,trpair_002051,Li1.5Al0.5Ti1.5(PO4)3,Li1.2Sc0.2Ti1.8(PO4)3,0.000248,0.00069,0.00044199999999999996,RT,unknow,nasicon,10.1149/1.2086597
trgrp_0160,trpair_002052,Li1.5Al0.5Ti1.5(PO4)3,Li1.3Ti2Si0.3P2.7O12,0.000248,0.00032,7.200000000000002e-05,RT,unknow,nasicon,10.1149/1.2086597
trgrp_0160,trpair_002053,Li1.5Al0.5Ti1.5(PO4)3,Li1.3Sc0.3Ti1.7(PO4)3,0.000248,0.000703,0.00045499999999999995,RT,unknow,nasicon,10.1149/1.2086597
trgrp_0160,trpair_002054,Li1.5Al0.5Ti1.5(PO4)3,Li1.4Sc0.4Ti1.6(PO4)3,0.000248,0.000515,0.00026700000000000004,RT,unknow,nasicon,10.1149/1.2086597
trgrp_0160,trpair_002055,LiTi2(PO4)3,Li1.2Ti2Si0.2P2.8O12,2e-06,8.6e-05,8.400000000000001e-05,RT,unknow,nasicon,10.1149/1.2086597
trgrp_0160,trpair_002056,LiTi2(PO4)3,Li1.2Sc0.2Ti1.8(PO4)3,2e-06,0.00069,0.0006879999999999999,RT,unknow,nasicon,10.1149/1.2086597
trgrp_0160,trpair_002057,LiTi2(PO4)3,Li1.3Ti2Si0.3P2.7O12,2e-06,0.00032,0.00031800000000000003,RT,unknow,nasicon,10.1149/1.2086597
trgrp_0160,trpair_002058,LiTi2(PO4)3,Li1.3Sc0.3Ti1.7(PO4)3,2e-06,0.000703,0.0007009999999999999,RT,unknow,nasicon,10.1149/1.2086597
trgrp_0160,trpair_002059,LiTi2(PO4)3,Li1.4Sc0.4Ti1.6(PO4)3,2e-06,0.000515,0.000513,RT,unknow,nasicon,10.1149/1.2086597
trgrp_0160,trpair_002060,Li1.2Ti2Si0.2P2.8O12,Li1.2Sc0.2Ti1.8(PO4)3,8.6e-05,0.00069,0.0006039999999999999,RT,unknow,nasicon,10.1149/1.2086597
trgrp_0160,trpair_002061,Li1.2Ti2Si0.2P2.8O12,Li1.3Ti2Si0.3P2.7O12,8.6e-05,0.00032,0.00023400000000000002,RT,unknow,nasicon,10.1149/1.2086597
trgrp_0160,trpair_002062,Li1.2Ti2Si0.2P2.8O12,Li1.3Sc0.3Ti1.7(PO4)3,8.6e-05,0.000703,0.0006169999999999999,RT,unknow,nasicon,10.1149/1.2086597
trgrp_0160,trpair_002063,Li1.2Ti2Si0.2P2.8O12,Li1.4Sc0.4Ti1.6(PO4)3,8.6e-05,0.000515,0.000429,RT,unknow,nasicon,10.1149/1.2086597
trgrp_0160,trpair_002064,Li1.2Sc0.2Ti1.8(PO4)3,Li1.3Ti2Si0.3P2.7O12,0.00069,0.00032,-0.00036999999999999994,RT,unknow,nasicon,10.1149/1.2086597
trgrp_0160,trpair_002065,Li1.2Sc0.2Ti1.8(PO4)3,Li1.3Sc0.3Ti1.7(PO4)3,0.00069,0.000703,1.299999999999999e-05,RT,unknow,nasicon,10.1149/1.2086597
trgrp_0160,trpair_002066,Li1.2Sc0.2Ti1.8(PO4)3,Li1.4Sc0.4Ti1.6(PO4)3,0.00069,0.000515,-0.00017499999999999992,RT,unknow,nasicon,10.1149/1.2086597
trgrp_0160,trpair_002067,Li1.3Ti2Si0.3P2.7O12,Li1.3Sc0.3Ti1.7(PO4)3,0.00032,0.000703,0.00038299999999999993,RT,unknow,nasicon,10.1149/1.2086597
trgrp_0160,trpair_002068,Li1.3Ti2Si0.3P2.7O12,Li1.4Sc0.4Ti1.6(PO4)3,0.00032,0.000515,0.00019500000000000002,RT,unknow,nasicon,10.1149/1.2086597
trgrp_0160,trpair_002069,Li1.3Sc0.3Ti1.7(PO4)3,Li1.4Sc0.4Ti1.6(PO4)3,0.000703,0.000515,-0.0001879999999999999,RT,unknow,nasicon,10.1149/1.2086597
trgrp_0161,trpair_002070,Li1.2La0.2Ti1.8(PO4)3,Li1.3La0.3Ti1.7(PO4)3,0.000528,0.000528,0.0,RT,unknow,nasicon,10.1149/1.2096693
trgrp_0162,trpair_002071,Li6.8La3Zr1.8Ta0.2O12,Li6.75La3Zr1.75Ta0.25O12,0.00073,0.00063,-9.999999999999994e-05,RT,unknow,garnet,10.1149/2.024205esl
trgrp_0162,trpair_002072,Li6.8La3Zr1.8Ta0.2O12,Li6.7La3Zr1.7Ta0.3O12,0.00073,0.00069,-3.9999999999999996e-05,RT,unknow,garnet,10.1149/2.024205esl
trgrp_0162,trpair_002073,Li6.8La3Zr1.8Ta0.2O12,Li6.65La3Zr1.65Ta0.35O12,0.00073,0.00046,-0.00026999999999999995,RT,unknow,garnet,10.1149/2.024205esl
trgrp_0162,trpair_002074,Li6.8La3Zr1.8Ta0.2O12,Li6.6La3Zr1.6Ta0.4O12,0.00073,0.00047,-0.00026,RT,unknow,garnet,10.1149/2.024205esl
trgrp_0162,trpair_002075,Li6.8La3Zr1.8Ta0.2O12,Li6.55La3Zr1.55Ta0.45O12,0.00073,0.0004,-0.00032999999999999994,RT,unknow,garnet,10.1149/2.024205esl
trgrp_0162,trpair_002076,Li6.8La3Zr1.8Ta0.2O12,Li6.5La3Zr1.5Ta0.5O12,0.00073,0.00028,-0.00045,RT,unknow,garnet,10.1149/2.024205esl
trgrp_0162,trpair_002077,Li6.8La3Zr1.8Ta0.2O12,Li6La3ZrTaO12,0.00073,0.00035,-0.00037999999999999997,RT,unknow,garnet,10.1149/2.024205esl
trgrp_0162,trpair_002078,Li6.8La3Zr1.8Ta0.2O12,Li5La3Ta2O12,0.00073,3.4e-05,-0.000696,RT,unknow,garnet,10.1149/2.024205esl
trgrp_0162,trpair_002079,Li6.75La3Zr1.75Ta0.25O12,Li6.7La3Zr1.7Ta0.3O12,0.00063,0.00069,5.999999999999994e-05,RT,unknow,garnet,10.1149/2.024205esl
trgrp_0162,trpair_002080,Li6.75La3Zr1.75Ta0.25O12,Li6.65La3Zr1.65Ta0.35O12,0.00063,0.00046,-0.00017,RT,unknow,garnet,10.1149/2.024205esl
trgrp_0162,trpair_002081,Li6.75La3Zr1.75Ta0.25O12,Li6.6La3Zr1.6Ta0.4O12,0.00063,0.00047,-0.00016000000000000004,RT,unknow,garnet,10.1149/2.024205esl
trgrp_0162,trpair_002082,Li6.75La3Zr1.75Ta0.25O12,Li6.55La3Zr1.55Ta0.45O12,0.00063,0.0004,-0.00023,RT,unknow,garnet,10.1149/2.024205esl
trgrp_0162,trpair_002083,Li6.75La3Zr1.75Ta0.25O12,Li6.5La3Zr1.5Ta0.5O12,0.00063,0.00028,-0.00035000000000000005,RT,unknow,garnet,10.1149/2.024205esl
trgrp_0162,trpair_002084,Li6.75La3Zr1.75Ta0.25O12,Li6La3ZrTaO12,0.00063,0.00035,-0.00028000000000000003,RT,unknow,garnet,10.1149/2.024205esl
trgrp_0162,trpair_002085,Li6.75La3Zr1.75Ta0.25O12,Li5La3Ta2O12,0.00063,3.4e-05,-0.0005960000000000001,RT,unknow,garnet,10.1149/2.024205esl
trgrp_0162,trpair_002086,Li6.7La3Zr1.7Ta0.3O12,Li6.65La3Zr1.65Ta0.35O12,0.00069,0.00046,-0.00022999999999999995,RT,unknow,garnet,10.1149/2.024205esl
trgrp_0162,trpair_002087,Li6.7La3Zr1.7Ta0.3O12,Li6.6La3Zr1.6Ta0.4O12,0.00069,0.00047,-0.00021999999999999998,RT,unknow,garnet,10.1149/2.024205esl
trgrp_0162,trpair_002088,Li6.7La3Zr1.7Ta0.3O12,Li6.55La3Zr1.55Ta0.45O12,0.00069,0.0004,-0.00028999999999999995,RT,unknow,garnet,10.1149/2.024205esl
trgrp_0162,trpair_002089,Li6.7La3Zr1.7Ta0.3O12,Li6.5La3Zr1.5Ta0.5O12,0.00069,0.00028,-0.00041,RT,unknow,garnet,10.1149/2.024205esl
trgrp_0162,trpair_002090,Li6.7La3Zr1.7Ta0.3O12,Li6La3ZrTaO12,0.00069,0.00035,-0.00033999999999999997,RT,unknow,garnet,10.1149/2.024205esl
trgrp_0162,trpair_002091,Li6.7La3Zr1.7Ta0.3O12,Li5La3Ta2O12,0.00069,3.4e-05,-0.000656,RT,unknow,garnet,10.1149/2.024205esl
trgrp_0162,trpair_002092,Li6.65La3Zr1.65Ta0.35O12,Li6.6La3Zr1.6Ta0.4O12,0.00046,0.00047,9.999999999999972e-06,RT,unknow,garnet,10.1149/2.024205esl
trgrp_0162,trpair_002093,Li6.65La3Zr1.65Ta0.35O12,Li6.55La3Zr1.55Ta0.45O12,0.00046,0.0004,-5.9999999999999995e-05,RT,unknow,garnet,10.1149/2.024205esl
trgrp_0162,trpair_002094,Li6.65La3Zr1.65Ta0.35O12,Li6.5La3Zr1.5Ta0.5O12,0.00046,0.00028,-0.00018000000000000004,RT,unknow,garnet,10.1149/2.024205esl
trgrp_0162,trpair_002095,Li6.65La3Zr1.65Ta0.35O12,Li6La3ZrTaO12,0.00046,0.00035,-0.00011000000000000002,RT,unknow,garnet,10.1149/2.024205esl
trgrp_0162,trpair_002096,Li6.65La3Zr1.65Ta0.35O12,Li5La3Ta2O12,0.00046,3.4e-05,-0.000426,RT,unknow,garnet,10.1149/2.024205esl
trgrp_0162,trpair_002097,Li6.6La3Zr1.6Ta0.4O12,Li6.55La3Zr1.55Ta0.45O12,0.00047,0.0004,-6.999999999999997e-05,RT,unknow,garnet,10.1149/2.024205esl
trgrp_0162,trpair_002098,Li6.6La3Zr1.6Ta0.4O12,Li6.5La3Zr1.5Ta0.5O12,0.00047,0.00028,-0.00019,RT,unknow,garnet,10.1149/2.024205esl
trgrp_0162,trpair_002099,Li6.6La3Zr1.6Ta0.4O12,Li6La3ZrTaO12,0.00047,0.00035,-0.00011999999999999999,RT,unknow,garnet,10.1149/2.024205esl
trgrp_0162,trpair_002100,Li6.6La3Zr1.6Ta0.4O12,Li5La3Ta2O12,0.00047,3.4e-05,-0.00043599999999999997,RT,unknow,garnet,10.1149/2.024205esl
trgrp_0162,trpair_002101,Li6.55La3Zr1.55Ta0.45O12,Li6.5La3Zr1.5Ta0.5O12,0.0004,0.00028,-0.00012000000000000004,RT,unknow,garnet,10.1149/2.024205esl
trgrp_0162,trpair_002102,Li6.55La3Zr1.55Ta0.45O12,Li6La3ZrTaO12,0.0004,0.00035,-5.000000000000002e-05,RT,unknow,garnet,10.1149/2.024205esl
trgrp_0162,trpair_002103,Li6.55La3Zr1.55Ta0.45O12,Li5La3Ta2O12,0.0004,3.4e-05,-0.000366,RT,unknow,garnet,10.1149/2.024205esl
trgrp_0162,trpair_002104,Li6.5La3Zr1.5Ta0.5O12,Li6La3ZrTaO12,0.00028,0.00035,7.000000000000002e-05,RT,unknow,garnet,10.1149/2.024205esl
trgrp_0162,trpair_002105,Li6.5La3Zr1.5Ta0.5O12,Li5La3Ta2O12,0.00028,3.4e-05,-0.00024599999999999996,RT,unknow,garnet,10.1149/2.024205esl
trgrp_0162,trpair_002106,Li6La3ZrTaO12,Li5La3Ta2O12,0.00035,3.4e-05,-0.000316,RT,unknow,garnet,10.1149/2.024205esl
trgrp_0163,trpair_002107,Li6.5La2.95Ba0.05Zr1.45Ta0.55O12,Li6.5La2.9Ba0.1Zr1.4Ta0.6O12,0.000832,0.000834,2.0000000000000486e-06,RT,unknow,garnet,10.3389/fenrg.2016.00028
trgrp_0163,trpair_002108,Li6.5La2.95Ba0.05Zr1.45Ta0.55O12,Li6.5La2.8Ba0.2Zr1.3Ta0.7O12,0.000832,0.000631,-0.0002009999999999999,RT,unknow,garnet,10.3389/fenrg.2016.00028
trgrp_0163,trpair_002109,Li6.5La2.95Ba0.05Zr1.45Ta0.55O12,Li6.5La2.7Ba0.3Zr1.2Ta0.8O12,0.000832,0.000492,-0.0003399999999999999,RT,unknow,garnet,10.3389/fenrg.2016.00028
trgrp_0163,trpair_002110,Li6.5La2.95Ba0.05Zr1.45Ta0.55O12,Li6.5La3Zr1.5Ta0.5O12,0.000832,0.000794,-3.799999999999995e-05,RT,unknow,garnet,10.3389/fenrg.2016.00028
trgrp_0163,trpair_002111,Li6.5La2.9Ba0.1Zr1.4Ta0.6O12,Li6.5La2.8Ba0.2Zr1.3Ta0.7O12,0.000834,0.000631,-0.00020299999999999995,RT,unknow,garnet,10.3389/fenrg.2016.00028
trgrp_0163,trpair_002112,Li6.5La2.9Ba0.1Zr1.4Ta0.6O12,Li6.5La2.7Ba0.3Zr1.2Ta0.8O12,0.000834,0.000492,-0.00034199999999999996,RT,unknow,garnet,10.3389/fenrg.2016.00028
trgrp_0163,trpair_002113,Li6.5La2.9Ba0.1Zr1.4Ta0.6O12,Li6.5La3Zr1.5Ta0.5O12,0.000834,0.000794,-3.9999999999999996e-05,RT,unknow,garnet,10.3389/fenrg.2016.00028
trgrp_0163,trpair_002114,Li6.5La2.8Ba0.2Zr1.3Ta0.7O12,Li6.5La2.7Ba0.3Zr1.2Ta0.8O12,0.000631,0.000492,-0.00013900000000000002,RT,unknow,garnet,10.3389/fenrg.2016.00028
trgrp_0163,trpair_002115,Li6.5La2.8Ba0.2Zr1.3Ta0.7O12,Li6.5La3Zr1.5Ta0.5O12,0.000631,0.000794,0.00016299999999999995,RT,unknow,garnet,10.3389/fenrg.2016.00028
trgrp_0163,trpair_002116,Li6.5La2.7Ba0.3Zr1.2Ta0.8O12,Li6.5La3Zr1.5Ta0.5O12,0.000492,0.000794,0.00030199999999999997,RT,unknow,garnet,10.3389/fenrg.2016.00028
