Repository: Saberg1001/ML-SBE

# IonConductivity

本项目基于化学式和组成描述符研究锂离子电解质电导率。目前可运行模型均为
`log10(Ionic conductivity (S cm-1))` 绝对值回归；趋势分类模型已保留，
trend-v3 使用材料 A 的已知电导率和同文献可比材料对预测 `log10(σ_B)`，再派生
绝对变化与变化比例。趋势模型必须使用经复核的配对表和 DOI/重复公式连通分组划分。

## 目录结构

```text
config/
├── chemistry/                 氧化态与离子半径规则
└── taxonomy/                  待建立的Family规范词表

data/
├── obelix/raw/                OBLiX all、文献推荐划分及CIF
├── experimental/             113条实验数据及人工标注
├── prediction_inputs/        无训练标签的待预测配方
└── splits/                    固定ID/分组划分manifest

main/                          清洗、特征、划分、训练和预测代码
runs/                          运行索引、每次模型运行及其预测
reports/                       筛选后的正式表格和图片
archive/                       只读历史模型和旧预测
scripts/                       可复用审计与绘图入口
```

目录约定：`obelix/raw` 和 `experimental/raw` 保留源文件，不直接覆盖；
`data/splits` 只保存样本ID、分组和划分manifest，不复制完整特征表。每个
`runs/<task>/<run_id>` 自带配置、入模数据、模型、预测和诊断图，`reports` 只放
精选汇总，`archive` 只读保留历史材料。

## 数据

OBLiX原始数据位于：

```text
data/obelix/raw/all.csv
data/obelix/raw/official_split/train.csv
data/obelix/raw/official_split/test.csv
data/obelix/raw/cifs/
```

其中 `train.csv/test.csv` 表示文献推荐划分。当前工作区的 `train.csv` 内容呈
二进制或加密状态，文件被原样保留，但在取得可读版本前不能直接交给pandas。

实验数据分为原始表和标注表：

```text
data/experimental/raw/experimental-data.tsv
data/experimental/annotations/experimental-data-labeled.csv
```

legacy block文件只用于人工复核，不能直接视为有效趋势配对。待预测配方位于
`data/prediction_inputs/`，不参与训练。

## 当前绝对值baseline

历史模型索引位于 `runs/absolute/registry.csv`，对应运行目录为：

```text
runs/absolute/abs_v0_f26/
runs/absolute/abs_v0_f27_family_ordinal/
runs/absolute/abs_v0_f34_small8/
runs/absolute/abs_v0_f35_small8_family_ordinal/
```

四者均为历史baseline，使用相同的旧随机344/86划分。27和35特征模型的Family
采用连续浮点编码；四个模型的随机划分均存在公式和DOI泄漏。因此这些结果可用于
复盘特征变化，但不能作为趋势模型的最终性能结论。

每个运行内部统一保存：

```text
<run_id>/
├── manifest.json
├── config.json
├── data/
├── lightgbm/
├── predictions/
└── figures/
```

## 使用当前流水线

项目环境：

```text
/home/ziyiguo/miniconda3/envs/IonConductivity
```

完整训练API保持从 `main` 导入：

```python
from main import PipelineConfig, run_training_pipeline

result = run_training_pipeline(PipelineConfig())
print(result.train.output_dir)
```

新训练默认写入 `runs/absolute/`。划分阶段不再额外写顶层 `features/train/test`
副本；每个正式运行在自己的 `data/` 下保存实际入模数据。

实验性 trend-v3 回归训练与成对预测：

```bash
python main/trend/train_pair_regression_v3.py
python main/trend/predict_regression.py Li6PS5Cl Li6PS5Br 1e-3
python main/trend/evaluate_regression_experimental.py
```

模型输入两条化学式及材料 A 的已知电导率，回归目标为 `log10(σ_B)`；随后派生
`σ_B-σ_A`、`|σ_B-σ_A|` 和 `log10(σ_B/σ_A)`。训练对限定在同 DOI、同标准化
family 及相同测量/制备/相态分层中，并使用 A/B 交换训练增强。新目标与精简后的
43 特征模型在内部测试和 113 条同实验室外部数据上均未超过零变化回归基线，
当前状态仍为 `experimental_not_for_deployment`。

预测示例：

```python
from main import PredictConfig, predict_formulas

result = predict_formulas(
    "data/experimental/annotations/experimental-data-labeled.csv",
    "runs/absolute/abs_v0_f26",
    PredictConfig(
        dataset_name="experimental_113",
        prediction_purpose="Evaluate the historical absolute baseline",
    ),
)
```

默认输出与模型运行绑定：

```text
runs/absolute/<run_id>/predictions/<model>/<dataset_id>/
├── predictions.csv
├── features.csv
├── evaluation.json
└── run_metadata.json
```

使用 native-family 绝对电导率模型时必须显式提供 family。单配方示例：

```bash
python main/predict.py absolute \
  --model-run runs/absolute/abs_v2_f37_native_family_lgbm_trials50_seed42 \
  --formula Li7La3Zr2O12 \
  --family garnet
```

多配方可重复传入 `--formula` 和 `--family`；一个 `--family` 值也可应用于
全部配方。批量 CSV 默认识别 `True Composition` 和 `Family` 列，也可通过
`--formula-column`、`--family-column` 和 `--id-column` 指定列名。

化学配置位于 `config/chemistry/`。历史模型集中在
`archive/absolute_legacy/models/`，只读保留，不作为代码默认输入。

File: data/trend/data-trend-v2-pairs-feature.csv (part 1 of 64)
group_id,pair_id,化学式_a,化学式_b,电导率_a,电导率_b,电导率变化值,温度,合成方法,family,doi,absolute_change,absolute_threshold,log10_ratio_B_over_A,trend_label,trend_class,pair_weight_group_equal,delta_entropy_c_l,delta_log10_rho_plus_incl_li,delta_field_x_r_diff,delta_n_Li,delta_log_rho_ratio,delta_r_all_pm,delta_ir_mean_square_all,delta_atwt_geometric_mean_all,delta_chi_all,delta_chi_plus_excl_minus_chi_minus,delta_phi_plus_excl_li,delta_r_plus_incl_minus_r_minus,delta_chi_plus_incl_minus_chi_minus,delta_chi_range_x_r_avg,delta_r_plus_incl_li_pm,delta_rho_plus_excl_li_c_m3,delta_r_plus_excl_minus_r_minus,delta_n_li_x_r_minus_pm,mean_entropy_c_l,mean_log10_rho_plus_incl_li,mean_log10_phi_plus_incl_li,mean_field_x_r_diff,mean_n_Li,mean_r_all_pm,mean_atwt_geometric_mean_all,abs_delta_entropy_c_l,abs_delta_log10_rho_plus_incl_li,abs_delta_log10_phi_plus_incl_li,abs_delta_field_x_r_diff,composition_L1_distance,a_r_all_pm,a_chi_plus_excl_minus_chi_minus,a_chi_all,a_phi_plus_excl_li,a_field_x_r_diff,a_r_plus_incl_minus_r_minus,a_chi_plus_incl_minus_chi_minus,a_chi_range_x_r_avg,a_r_plus_incl_li_pm,a_rho_plus_excl_li_c_m3,a_r_plus_excl_minus_r_minus,a_n_li_x_r_minus_pm,b_r_all_pm,b_chi_plus_excl_minus_chi_minus,b_chi_all,b_phi_plus_excl_li,b_field_x_r_diff,b_r_plus_incl_minus_r_minus,b_chi_plus_incl_minus_chi_minus,b_chi_range_x_r_avg,b_r_plus_incl_li_pm,b_rho_plus_excl_li_c_m3,b_r_plus_excl_minus_r_minus,b_n_li_x_r_minus_pm
trgrp_0002,trpair_000001,Li6BaLa2Ta2O12,Li6SrLa2Ta2O12,4e-05,7e-06,-3.3e-05,RT,unknow,garnet_like,10.1002/adfm.200400044,3.3e-05,0.0001,-0.7569619513137056,unchanged,0,1.0,0.0,0.002402675172170632,-0.054105221971166184,0.0,0.0024026751721700768,-0.7867494824016603,-217.74228531992594,-0.4073189246176838,0.002608695652174031,0.01200000000000001,0.0003796052105809883,-1.645021645021643,0.005454545454545379,-8.707080745341557,-1.645021645021643,2297280873.759033,-3.6190476190476204,0.0,1.0549201679861442,11.275880112797596,-1.5660642487213323,-1.4837403492146457,0.2608695652173913,112.07453416149067,20.84903802493929,0.0,0.002402675172170632,0.002759035661538123,0.054105221971166184,0.08695652173913043,112.4679089026915,-2.222,2.3152173913043477,0.04178554460511409,-1.4566877382290626,-53.803463203463195,-2.3518181818181816,286.7931677018633,84.3965367965368,264870630547.40887,-33.52761904761904,36.052173913043475,111.68115942028984,-2.21,2.3178260869565217,0.04216514981569508,-1.5107929602002288,-55.44848484848484,-2.346363636363636,278.08608695652174,82.75151515151515,267167911421.1679,-37.14666666666666,36.052173913043475
trgrp_0003,trpair_000002,Li3YCl6,Li3YBr6,0.000539,0.00192,0.001381,RT,unknow,halides,10.1002/adma.201803075,0.001381,0.0001,0.5517124635168109,increase,1,1.0,0.0,0.0,-0.28391523362862614,0.0,0.10373248946187452,9.0,3393.0,14.973285393046115,-0.12000000000000055,0.20000000000000062,0.0,-15.0,0.20000000000000062,-9.869000000000028,0.0,0.0,-15.0,4.5,0.0,11.099464641133629,-1.7229025635944273,-2.1556264113253434,0.3,142.945,31.315951294319284,0.0,0.0,0.0,0.28391523362862614,1.2,138.445,-1.9400000000000002,2.3120000000000003,0.031266284523189164,-2.0136687945110303,-106.3875,-2.12,301.81010000000003,74.6125,129885365241.86926,-85.05000000000001,54.3,147.445,-1.7399999999999995,2.1919999999999997,0.031266284523189164,-2.2975840281396565,-121.3875,-1.9199999999999995,291.9411,74.6125,129885365241.86926,-100.05000000000001,58.8
trgrp_0004,trpair_000003,Li6PI3,Li3YbCl6,6.2e-4,≈4.0e-4,-0.00021999999999999998,RT,unknow,halides,10.1002/adma.202501838,0.00021999999999999998,0.0001,-0.1903316981702915,decrease,-1,0.16666666666666666,0.0,0.04245991634835811,0.08311753285543677,-0.3,-0.01088089644640955,9.829999999999998,28.74899999999252,6.195183031110503,0.8283333333333336,,,41.82500000000003,-0.6175000000000002,85.27939999999998,4.825000000000003,,,-76.50000000000001,0.0,11.11589254212689,-1.7668500406918466,-2.188070863201912,0.44999999999999996,132.615,22.372649723656867,0.0,0.04245991634835811,0.1249074642783563,0.08311753285543677,1.4000000000000001,127.7,,1.605,,-2.2296296296296303,-150.50000000000003,-1.5625,214.53600000000003,67.5,,,130.8,137.53,,2.4333333333333336,0.03456221198156682,-2.1465120967741935,-108.675,-2.18,299.8154,72.325,175442974409.871,-94.2,54.3
trgrp_0004,trpair_000004,Li6PI3,Li3LuCl6,6.2e-4,≈4.0e-4,-0.00021999999999999998,RT,unknow,halides,10.1002/adma.202501838,0.00021999999999999998,0.0001,-0.1903316981702915,decrease,-1,0.16666666666666666,0.0,0.005800365145589126,0.2121556007226748,-0.3,-0.04754044764917986,10.716666666666683,190.53611111110513,6.223405937277963,0.685,,,44.0416666666667,-0.6125000000000003,87.21233333333336,7.041666666666671,,,-76.50000000000001,0.0,11.097562766525504,-1.7758377414325928,-2.123551829268293,0.44999999999999996,133.05833333333334,22.3867611767406,0.0,0.005800365145589126,0.1069320627968644,0.2121556007226748,1.4000000000000001,127.7,,1.605,,-2.2296296296296303,-150.50000000000003,-1.5625,214.53600000000003,67.5,,,130.8,138.41666666666669,-2.16,2.29,0.0313588850174216,-2.0174740289069555,-106.45833333333333,-2.1750000000000003,301.7483333333334,74.54166666666667,131042820218.9991,-85.33333333333333,54.3
trgrp_0004,trpair_000005,Li6PI3,Li3YCl6,6.2e-4,≈4.0e-4,-0.00021999999999999998,RT,unknow,halides,10.1002/adma.202501838,0.00021999999999999998,0.0001,-0.1903316981702915,decrease,-1,0.16666666666666666,0.0,0.004802057180919306,0.21596083511859998,-0.3,-0.04853875561384968,10.74499999999999,195.96524999999383,4.554250389694609,0.7070000000000003,,,44.112500000000026,-0.5575000000000001,87.2741,7.112499999999997,,,-76.50000000000001,0.0,11.09706361254317,-1.776103168212726,-2.1216492120703303,0.44999999999999996,133.0725,21.55218340294892,0.0,0.004802057180919306,0.10640120923659757,0.21596083511859998,1.4000000000000001,127.7,,1.605,,-2.2296296296296303,-150.50000000000003,-1.5625,214.53600000000003,67.5,,,130.8,138.445,-1.9400000000000002,2.3120000000000003,0.031266284523189164,-2.0136687945110303,-106.3875,-2.12,301.81010000000003,74.6125,129885365241.86926,-85.05000000000001,54.3
trgrp_0004,trpair_000006,Li3YbCl6,Li3LuCl6,≈4.0e-4,≈4.0e-4,0.0,RT,unknow,halides,10.1002/adma.202501838,0.0,0.0001,0.0,unchanged,0,0.16666666666666666,0.0,-0.03665955120276898,0.12903806786723804,0.0,-0.03665955120277031,0.8866666666666845,161.7871111111126,0.028222906167460593,-0.14333333333333353,,-0.0032033269641452214,2.2166666666666686,0.004999999999999893,1.9329333333333807,2.2166666666666686,-44400154190.8719,8.866666666666674,0.0,0.0,11.118792724699684,-1.7133840092934145,-2.0819930628405743,0.3,137.97333333333336,25.48435269229585,0.0,0.03665955120276898,0.017975401481491904,0.12903806786723804,0.2,137.53,,2.4333333333333336,0.03456221198156682,-2.1465120967741935,-108.675,-2.18,299.8154,72.325,175442974409.871,-94.2,54.3,138.41666666666669,-2.16,2.29,0.0313588850174216,-2.0174740289069555,-106.45833333333333,-2.1750000000000003,301.7483333333334,74.54166666666667,131042820218.9991,-85.33333333333333,54.3
trgrp_0004,trpair_000007,Li3YbCl6,Li3YCl6,≈4.0e-4,≈4.0e-4,0.0,RT,unknow,halides,10.1002/adma.202501838,0.0,0.0001,0.0,unchanged,0,0.16666666666666666,0.0,-0.0376578591674388,0.1328433022631632,0.0,-0.03765785916744013,0.914999999999992,167.2162500000013,-1.640932641415894,-0.1213333333333333,,-0.0032959274583776593,2.2874999999999943,0.06000000000000005,1.994700000000023,2.2874999999999943,-45557609168.00174,9.149999999999991,0.0,0.0,11.118293570717348,-1.713649436073548,-2.080090445642612,0.3,137.9875,24.64977491850417,0.0,0.0376578591674388,0.018506255041758735,0.1328433022631632,0.2,137.53,,2.4333333333333336,0.03456221198156682,-2.1465120967741935,-108.675,-2.18,299.8154,72.325,175442974409.871,-94.2,54.3,138.445,-1.9400000000000002,2.3120000000000003,0.031266284523189164,-2.0136687945110303,-106.3875,-2.12,301.81010000000003,74.6125,129885365241.86926,-85.05000000000001,54.3
trgrp_0004,trpair_000008,Li3LuCl6,Li3YCl6,≈4.0e-4,≈4.0e-4,0.0,RT,unknow,halides,10.1002/adma.202501838,0.0,0.0001,0.0,unchanged,0,0.16666666666666666,0.0,-0.00099830796466982,0.003805234395925172,0.0,-0.00099830796466982,0.028333333333307564,5.429138888888701,-1.6691555475833546,0.02200000000000024,0.21999999999999997,-9.260049423243794e-05,0.07083333333332575,0.05500000000000016,0.06176666666664232,0.07083333333332575,-1157454977.129837,0.2833333333333172,0.0,0.0,11.099963795115965,-1.7226371368142939,-2.0155714117089927,0.3,138.43083333333334,24.6638863715879,0.0,0.00099830796466982,0.0005308535602668307,0.003805234395925172,0.2,138.41666666666669,-2.16,2.29,0.0313588850174216,-2.0174740289069555,-106.45833333333333,-2.1750000000000003,301.7483333333334,74.54166666666667,131042820218.9991,-85.33333333333333,54.3,138.445,-1.9400000000000002,2.3120000000000003,0.031266284523189164,-2.0136687945110303,-106.3875,-2.12,301.81010000000003,74.6125,129885365241.86926,-85.05000000000001,54.3
trgrp_0009,trpair_000009,Li2.4Zr0.8Zn0.2Cl6,Li2ZrCl6,1.00e-3,4.17e-4,-0.000583,27（外推）,机械化学球磨,halides,10.1002/aenm.202405760,0.000583,0.0001,-0.3798639450262425,decrease,-1,1.0,-0.5004024235381879,0.02825170827068746,-0.2717160717343434,-0.03309692671394798,0.028251708270687237,3.496453900709213,840.3416075650057,1.738186641481903,0.05669030732860536,-0.06400000000000006,0.004315816197004316,1.0392156862745168,-0.005098039215686079,7.622269503546079,1.0392156862745168,14361117708.495422,2.1333333333333258,-5.990543735224584,0.25020121176909393,11.2654469919831,-1.5920101525099877,-2.8309035975611283,0.2387706855791962,142.58510638297872,26.538731611596095,0.5004024235381879,0.02825170827068746,0.04580024274307748,0.2717160717343434,0.10874704491725772,140.83687943262413,-1.766,2.415531914893617,0.046966235085046965,-2.6950455616939566,-111.03921568627452,-2.0582352941176474,307.0243971631206,69.96078431372548,308005517138.5388,-105.13333333333333,46.212765957446805,144.33333333333334,-1.83,2.4722222222222223,0.05128205128205128,-2.9667616334283,-110.0,-2.0633333333333335,314.6466666666667,71.0,322366634847.03424,-103.0,40.22222222222222
trgrp_0010,trpair_000010,Li3Zr0.5Zn0.5Cl6,Li2.8Zr0.6Zn0.4Cl6,~3.0e-4,~6.0e-4,0.0003,30,机械化学球磨,halides,10.1002/aenm.202405760,0.0003,0.0001,0.3010299956639812,increase,1,0.06666666666666667,-0.020135513550688766,0.01046831477572141,-0.09391115247821169,-0.01428571428571429,0.010468314775721188,1.50918367346938,362.71887755102216,0.6739801210214189,0.024469387755101657,-0.031999999999999806,0.002157908098502158,0.34868421052631504,-0.0017105263157892736,3.2900204081632296,0.34868421052631504,7180558854.247742,1.066666666666677,-2.585714285714289,0.683079423784601,11.222407579854055,-1.6638931002315613,-2.429614122542454,0.2928571428571428,136.87125850340135,23.83362875135817,0.020135513550688766,0.01046831477572141,0.018140404950814926,0.09391115247821169,0.046938775510204006,136.11666666666667,-1.6700000000000002,2.339,0.04049251078954049,-2.382658546303348,-112.20833333333333,-2.0525,296.7343333333334,68.79166666666667,286463840575.7957,-108.33333333333334,54.3,137.62585034013605,-1.702,2.3634693877551016,0.04265041888804265,-2.4765696987815597,-111.85964912280701,-2.0542105263157895,300.0243537414966,69.14035087719299,293644399430.04346,-107.26666666666667,51.71428571428571
trgrp_0010,trpair_000011,Li3Zr0.5Zn0.5Cl6,Li2.6Zr0.7Zn0.3Cl6,~3.0e-4,~9.0e-4,0.0006000000000000001,30,机械化学球磨,halides,10.1002/aenm.202405760,0.0006000000000000001,0.0001,0.47712125471966244,increase,1,0.06666666666666667,-0.08228287850505178,0.021811284970691958,-0.19751607570142982,-0.02916666666666662,0.021811284970691514,3.081249999999983,740.5510416666657,1.3966084640366319,0.04995833333333355,-0.06400000000000006,0.004315816197004316,0.7361111111111143,-0.0036111111111107874,6.717124999999953,0.7361111111111143,14361117708.495361,2.13333333333334,-5.279166666666654,0.6520057413074194,11.22807906495154,-1.654240431187168,-2.481416584154063,0.28541666666666665,137.65729166666665,24.194942922865774,0.08228287850505178,0.021811284970691958,0.037445743039601576,0.19751607570142982,0.09583333333333331,136.11666666666667,-1.6700000000000002,2.339,0.04049251078954049,-2.382658546303348,-112.20833333333333,-2.0525,296.7343333333334,68.79166666666667,286463840575.7957,-108.33333333333334,54.3,139.19791666666666,-1.7340000000000002,2.3889583333333335,0.04480832698654481,-2.580174622004778,-111.47222222222221,-2.056111111111111,303.45145833333333,69.52777777777779,300824958284.2911,-106.2,49.02083333333334
trgrp_0010,trpair_000012,Li3Zr0.5Zn0.5Cl6,Li2.4Zr0.8Zn0.2Cl6,~3.0e-4,9.8e-4,0.00068,30,机械化学球磨,halides,10.1002/aenm.202405760,0.00068,0.0001,0.5141048209728325,increase,1,0.06666666666666667,-0.19274475702175742,0.034147715381562804,-0.31238701539060854,-0.044680851063829796,0.034147715381563026,4.720212765957456,1134.4611702127695,2.172999600007685,0.07653191489361699,-0.09599999999999986,0.006473724295506474,1.1691176470588118,-0.005735294117647172,10.290063829787243,1.1691176470588118,21541676562.743103,3.200000000000017,-8.087234042553192,0.5967748020490666,11.234247280156975,-1.6439367882942477,-2.538852053998652,0.2776595744680851,138.4767730496454,24.5831384908513,0.19274475702175742,0.034147715381562804,0.05805302882544239,0.31238701539060854,0.1468085106382978,136.11666666666667,-1.6700000000000002,2.339,0.04049251078954049,-2.382658546303348,-112.20833333333333,-2.0525,296.7343333333334,68.79166666666667,286463840575.7957,-108.33333333333334,54.3,140.83687943262413,-1.766,2.415531914893617,0.046966235085046965,-2.6950455616939566,-111.03921568627452,-2.0582352941176474,307.0243971631206,69.96078431372548,308005517138.5388,-105.13333333333333,46.212765957446805
trgrp_0010,trpair_000013,Li3Zr0.5Zn0.5Cl6,Li2.2Zr0.9Zn0.1Cl6,~3.0e-4,~7.0e-4,0.0004,30,机械化学球磨,halides,10.1002/aenm.202405760,0.0004,0.0001,0.36797678529459443,increase,1,0.06666666666666667,-0.3680642071684971,0.04761980501727514,-0.4404525109629023,-0.06086956521739126,0.04761980501727492,6.4304347826087,1545.4978260869575,3.008975291962905,0.10426086956521763,-0.1279999999999999,0.008631632394008638,1.6562499999999858,-0.008124999999999716,14.018347826086938,1.6562499999999858,28722235416.990784,4.26666666666668,-11.017391304347818,0.5091150769756967,11.240983324974831,-1.632901135436335,-2.602884801784799,0.26956521739130435,139.33188405797102,25.00112633682891,0.3680642071684971,0.04761980501727514,0.08012433454126744,0.4404525109629023,0.19999999999999998,136.11666666666667,-1.6700000000000002,2.339,0.04049251078954049,-2.382658546303348,-112.20833333333333,-2.0525,296.7343333333334,68.79166666666667,286463840575.7957,-108.33333333333334,54.3,142.54710144927537,-1.798,2.4432608695652176,0.04912414318354913,-2.8231110572662503,-110.55208333333334,-2.060625,310.7526811594203,70.44791666666666,315186075992.7865,-104.06666666666666,43.28260869565218
trgrp_0010,trpair_000014,Li3Zr0.5Zn0.5Cl6,Li2ZrCl6,~3.0e-4,1.4e-4,-0.00015999999999999999,30,机械化学球磨,halides,10.1002/aenm.202405760,0.00015999999999999999,0.0001,-0.3309932190414244,decrease,-1,0.06666666666666667,-0.6931471805599453,0.06239942365225026,-0.584103087124952,-0.07777777777777778,0.06239942365225026,8.216666666666669,1974.8027777777752,3.911186241489588,0.13322222222222235,-0.15999999999999992,0.01078954049251079,2.2083333333333286,-0.01083333333333325,17.912333333333322,2.2083333333333286,35902794271.238525,5.333333333333343,-14.077777777777776,0.34657359027997264,11.248373134292319,-1.6210366669227088,-2.6747100898658243,0.26111111111111107,140.22500000000002,25.452231811592252,0.6931471805599453,0.06239942365225026,0.10385327156851987,0.584103087124952,0.25555555555555554,136.11666666666667,-1.6700000000000002,2.339,0.04049251078954049,-2.382658546303348,-112.20833333333333,-2.0525,296.7343333333334,68.79166666666667,286463840575.7957,-108.33333333333334,54.3,144.33333333333334,-1.83,2.4722222222222223,0.05128205128205128,-2.9667616334283,-110.0,-2.0633333333333335,314.6466666666667,71.0,322366634847.03424,-103.0,40.22222222222222
trgrp_0010,trpair_000015,Li2.8Zr0.6Zn0.4Cl6,Li2.6Zr0.7Zn0.3Cl6,~6.0e-4,~9.0e-4,0.00030000000000000003,30,机械化学球磨,halides,10.1002/aenm.202405760,0.00030000000000000003,0.0001,0.17609125905568124,increase,1,0.06666666666666667,-0.062147364954363016,0.011342970194970547,-0.10360492322321813,-0.014880952380952328,0.011342970194970325,1.572066326530603,377.83216411564354,0.722628343015213,0.025488945578231892,-0.03200000000000025,0.002157908098502158,0.3874269005847992,-0.0019005847953215138,3.4271045918367236,0.3874269005847992,7180558854.24762,1.0666666666666629,-2.6934523809523654,0.641937984532075,11.233313222339401,-1.6451702287117604,-2.528372160393169,0.27827380952380953,138.41188350340136,24.531932983376485,0.062147364954363016,0.011342970194970547,0.01930533808878665,0.10360492322321813,0.048894557823129306,137.62585034013605,-1.702,2.3634693877551016,0.04265041888804265,-2.4765696987815597,-111.85964912280701,-2.0542105263157895,300.0243537414966,69.14035087719299,293644399430.04346,-107.26666666666667,51.71428571428571,139.19791666666666,-1.7340000000000002,2.3889583333333335,0.04480832698654481,-2.580174622004778,-111.47222222222221,-2.056111111111111,303.45145833333333,69.52777777777779,300824958284.2911,-106.2,49.02083333333334
trgrp_0010,trpair_000016,Li2.8Zr0.6Zn0.4Cl6,Li2.4Zr0.8Zn0.2Cl6,~6.0e-4,9.8e-4,0.00038,30,机械化学球磨,halides,10.1002/aenm.202405760,0.00038,0.0001,0.21307482530885127,increase,1,0.06666666666666667,-0.17260924347106865,0.023679400605841394,-0.21847586291239685,-0.030395136778115506,0.023679400605841838,3.2110290924880758,771.7422926617473,1.4990194789862663,0.052062527138515335,-0.06400000000000006,0.004315816197004316,0.8204334365324968,-0.004024767801857898,7.000043421624014,0.8204334365324968,14361117708.495361,2.13333333333334,-5.501519756838903,0.5867070452737222,11.239481437544836,-1.6348665858188403,-2.585807630237758,0.270516717325228,139.2313648863801,24.920128551362012,0.17260924347106865,0.023679400605841394,0.03991262387462746,0.21847586291239685,0.09986973512809381,137.62585034013605,-1.702,2.3634693877551016,0.04265041888804265,-2.4765696987815597,-111.85964912280701,-2.0542105263157895,300.0243537414966,69.14035087719299,293644399430.04346,-107.26666666666667,51.71428571428571,140.83687943262413,-1.766,2.415531914893617,0.046966235085046965,-2.6950455616939566,-111.03921568627452,-2.0582352941176474,307.0243971631206,69.96078431372548,308005517138.5388,-105.13333333333333,46.212765957446805
trgrp_0010,trpair_000017,Li2.8Zr0.6Zn0.4Cl6,Li2.2Zr0.9Zn0.1Cl6,~6.0e-4,~7.0e-4,0.00010000000000000005,30,机械化学球磨,halides,10.1002/aenm.202405760,0.00010000000000000005,0.0001,0.06694678963061322,increase,1,0.06666666666666667,-0.3479286936178083,0.03715149024155373,-0.3465413584846906,-0.04658385093167697,0.03715149024155373,4.92125110913932,1182.7789485359353,2.334995170941486,0.07979148181011597,-0.09600000000000009,0.0064737242955064805,1.3075657894736707,-0.006414473684210442,10.728327417923708,1.3075657894736707,21541676562.743042,3.200000000000003,-8.431677018633529,0.49904732020035236,11.246217482362692,-1.6238309329609275,-2.649840378023905,0.26242236024844723,140.0864758947057,25.33811639733962,0.3479286936178083,0.03715149024155373,0.06198392959045251,0.3465413584846906,0.15306122448979598,137.62585034013605,-1.702,2.3634693877551016,0.04265041888804265,-2.4765696987815597,-111.85964912280701,-2.0542105263157895,300.0243537414966,69.14035087719299,293644399430.04346,-107.26666666666667,51.71428571428571,142.54710144927537,-1.798,2.4432608695652176,0.04912414318354913,-2.8231110572662503,-110.55208333333334,-2.060625,310.7526811594203,70.44791666666666,315186075992.7865,-104.06666666666666,43.28260869565218
trgrp_0010,trpair_000018,Li2.8Zr0.6Zn0.4Cl6,Li2ZrCl6,~6.0e-4,1.4e-4,-0.00045999999999999996,30,机械化学球磨,halides,10.1002/aenm.202405760,0.00045999999999999996,0.0001,-0.6320232147054056,decrease,-1,0.06666666666666667,-0.6730116670092565,0.05193110887652885,-0.49019193464674027,-0.06349206349206349,0.051931108876529075,6.707482993197289,1612.083900226753,3.2372061204681692,0.1087528344671207,-0.1280000000000001,0.008631632394008631,1.8596491228070136,-0.009122807017543977,14.622312925170093,1.8596491228070136,28722235416.990784,4.266666666666666,-11.492063492063487,0.33650583350462826,11.25360729168018,-1.6119664644473013,-2.72166566610493,0.25396825396825395,140.9795918367347,25.789221872102964,0.6730116670092565,0.05193110887652885,0.08571286661770494,0.49019193464674027,0.20861678004535153,137.62585034013605,-1.702,2.3634693877551016,0.04265041888804265,-2.4765696987815597,-111.85964912280701,-2.0542105263157895,300.0243537414966,69.14035087719299,293644399430.04346,-107.26666666666667,51.71428571428571,144.33333333333334,-1.83,2.4722222222222223,0.05128205128205128,-2.9667616334283,-110.0,-2.0633333333333335,314.6466666666667,71.0,322366634847.03424,-103.0,40.22222222222222
trgrp_0010,trpair_000019,Li2.6Zr0.7Zn0.3Cl6,Li2.4Zr0.8Zn0.2Cl6,~9.0e-4,9.8e-4,7.999999999999999e-05,30,机械化学球磨,halides,10.1002/aenm.202405760,7.999999999999999e-05,0.0001,0.036983566253169946,unchanged,0,0.06666666666666667,-0.11046187851670564,0.012336430410870847,-0.11487093968917872,-0.015514184397163178,0.012336430410871513,1.6389627659574728,393.9101285461038,0.7763911359710534,0.026573581560283444,-0.031999999999999806,0.002157908098502158,0.43300653594769756,-0.0021241830065363843,3.57293882978729,0.43300653594769756,7180558854.247742,1.066666666666677,-2.8080673758865373,0.5556333627965406,11.245152922642323,-1.6252139167744468,-2.6376100918493672,0.2630762411347518,140.0173980496454,25.281442722869617,0.11046187851670564,0.012336430410870847,0.020607285785840812,0.11487093968917872,0.05097517730496451,139.19791666666666,-1.7340000000000002,2.3889583333333335,0.04480832698654481,-2.580174622004778,-111.47222222222221,-2.056111111111111,303.45145833333333,69.52777777777779,300824958284.2911,-106.2,49.02083333333334,140.83687943262413,-1.766,2.415531914893617,0.046966235085046965,-2.6950455616939566,-111.03921568627452,-2.0582352941176474,307.0243971631206,69.96078431372548,308005517138.5388,-105.13333333333333,46.212765957446805
trgrp_0010,trpair_000020,Li2.6Zr0.7Zn0.3Cl6,Li2.2Zr0.9Zn0.1Cl6,~9.0e-4,~7.0e-4,-0.00019999999999999998,30,机械化学球磨,halides,10.1002/aenm.202405760,0.00019999999999999998,0.0001,-0.10914446942506803,decrease,-1,0.06666666666666667,-0.2857813286634453,0.025808520046583183,-0.24293643526147246,-0.03170289855072464,0.025808520046583405,3.3491847826087167,804.9467844202918,1.612366827926273,0.05430253623188408,-0.06399999999999983,0.004315816197004323,0.9201388888888715,-0.004513888888888928,7.301222826086985,0.9201388888888715,14361117708.495422,2.13333333333334,-5.738224637681164,0.46797363772317085,11.251888967460179,-1.6141782639165343,-2.701642839635514,0.25498188405797106,140.872509057971,25.699430568847227,0.2857813286634453,0.025808520046583183,0.04267859150166586,0.24293643526147246,0.10416666666666669,139.19791666666666,-1.7340000000000002,2.3889583333333335,0.04480832698654481,-2.580174622004778,-111.47222222222221,-2.056111111111111,303.45145833333333,69.52777777777779,300824958284.2911,-106.2,49.02083333333334,142.54710144927537,-1.798,2.4432608695652176,0.04912414318354913,-2.8231110572662503,-110.55208333333334,-2.060625,310.7526811594203,70.44791666666666,315186075992.7865,-104.06666666666666,43.28260869565218
trgrp_0010,trpair_000021,Li2.6Zr0.7Zn0.3Cl6,Li2ZrCl6,~9.0e-4,1.4e-4,-0.00076,30,机械化学球磨,halides,10.1002/aenm.202405760,0.00076,0.0001,-0.8081144737610868,decrease,-1,0.06666666666666667,-0.6108643020548935,0.040588138681558306,-0.38658701142352214,-0.04861111111111116,0.04058813868155875,5.135416666666686,1234.2517361111095,2.5145777774529563,0.0832638888888888,-0.09599999999999986,0.006473724295506474,1.4722222222222143,-0.007222222222222463,11.195208333333369,1.4722222222222143,21541676562.743164,3.200000000000003,-8.798611111111121,0.30543215102744675,11.259278776777666,-1.602313795402908,-2.773468127716539,0.2465277777777778,141.765625,26.15053604361057,0.6108643020548935,0.040588138681558306,0.06640752852891829,0.38658701142352214,0.1597222222222222,139.19791666666666,-1.7340000000000002,2.3889583333333335,0.04480832698654481,-2.580174622004778,-111.47222222222221,-2.056111111111111,303.45145833333333,69.52777777777779,300824958284.2911,-106.2,49.02083333333334,144.33333333333334,-1.83,2.4722222222222223,0.05128205128205128,-2.9667616334283,-110.0,-2.0633333333333335,314.6466666666667,71.0,322366634847.03424,-103.0,40.22222222222222
trgrp_0010,trpair_000022,Li2.4Zr0.8Zn0.2Cl6,Li2.2Zr0.9Zn0.1Cl6,9.8e-4,~7.0e-4,-0.00028,30,机械化学球磨,halides,10.1002/aenm.202405760,0.00028,0.0001,-0.146128035678238,decrease,-1,0.06666666666666667,-0.17531945014673966,0.013472089635712337,-0.12806549557229374,-0.016188714153561462,0.013472089635711892,1.7102220166512438,411.036655874188,0.8359756919552197,0.027728954671600636,-0.03200000000000003,0.002157908098502165,0.48713235294117396,-0.002389705882352544,3.7282839962996945,0.48713235294117396,7180558854.247681,1.0666666666666629,-2.9301572617946263,0.41274269846481804,11.258057182665613,-1.6038746210236139,-2.7590783094801035,0.24722479185938945,141.69199044094975,26.087626136832753,0.17531945014673966,0.013472089635712337,0.02207130571582505,0.12806549557229374,0.05319148936170216,140.83687943262413,-1.766,2.415531914893617,0.046966235085046965,-2.6950455616939566,-111.03921568627452,-2.0582352941176474,307.0243971631206,69.96078431372548,308005517138.5388,-105.13333333333333,46.212765957446805,142.54710144927537,-1.798,2.4432608695652176,0.04912414318354913,-2.8231110572662503,-110.55208333333334,-2.060625,310.7526811594203,70.44791666666666,315186075992.7865,-104.06666666666666,43.28260869565218
trgrp_0010,trpair_000023,Li2.4Zr0.8Zn0.2Cl6,Li2ZrCl6,9.8e-4,1.4e-4,-0.00084,30,机械化学球磨,halides,10.1002/aenm.202405760,0.00084,0.0001,-0.8450980400142569,decrease,-1,0.06666666666666667,-0.5004024235381879,0.02825170827068746,-0.2717160717343434,-0.03309692671394798,0.028251708270687237,3.496453900709213,840.3416075650057,1.738186641481903,0.05669030732860536,-0.06400000000000006,0.004315816197004316,1.0392156862745168,-0.005098039215686079,7.622269503546079,1.0392156862745168,14361117708.495422,2.1333333333333258,-5.990543735224584,0.25020121176909393,11.2654469919831,-1.5920101525099877,-2.8309035975611283,0.2387706855791962,142.58510638297872,26.538731611596095,0.5004024235381879,0.02825170827068746,0.04580024274307748,0.2717160717343434,0.10874704491725772,140.83687943262413,-1.766,2.415531914893617,0.046966235085046965,-2.6950455616939566,-111.03921568627452,-2.0582352941176474,307.0243971631206,69.96078431372548,308005517138.5388,-105.13333333333333,46.212765957446805,144.33333333333334,-1.83,2.4722222222222223,0.05128205128205128,-2.9667616334283,-110.0,-2.0633333333333335,314.6466666666667,71.0,322366634847.03424,-103.0,40.22222222222222
trgrp_0010,trpair_000024,Li2.2Zr0.9Zn0.1Cl6,Li2ZrCl6,~7.0e-4,1.4e-4,-0.00056,30,机械化学球磨,halides,10.1002/aenm.202405760,0.00056,0.0001,-0.6989700043360189,decrease,-1,0.06666666666666667,-0.3250829733914482,0.014779618634975122,-0.14365057616204968,-0.01690821256038652,0.014779618634975344,1.786231884057969,429.3049516908177,0.9022109495266832,0.028961352657004724,-0.03200000000000003,0.002157908098502151,0.5520833333333428,-0.0027083333333335347,3.8939855072463843,0.5520833333333428,7180558854.247742,1.0666666666666629,-3.0603864734299577,0.1625414866957241,11.272183036800957,-1.5809744996520751,-2.894936345347275,0.23067632850241548,143.44021739130437,26.956719457573705,0.3250829733914482,0.014779618634975122,0.023728937027252428,0.14365057616204968,0.055555555555555546,142.54710144927537,-1.798,2.4432608695652176,0.04912414318354913,-2.8231110572662503,-110.55208333333334,-2.060625,310.7526811594203,70.44791666666666,315186075992.7865,-104.06666666666666,43.28260869565218,144.33333333333334,-1.83,2.4722222222222223,0.05128205128205128,-2.9667616334283,-110.0,-2.0633333333333335,314.6466666666667,71.0,322366634847.03424,-103.0,40.22222222222222
trgrp_0011,trpair_000025,LiTaOCl4,LiNbOCl4,0.0124,0.0104,-0.002,RT,球磨 + 退火,halides,10.1002/anie.202217581,0.002,0.0001,-0.07638834586345469,decrease,-1,1.0,0.0,0.0866426023018132,-0.43326797385620885,0.0,0.08664260230181364,-0.75,-99.5625,-2.8741187942226887,0.014285714285714235,0.10000000000000009,0.005967604433077575,-2.625,0.050000000000000044,-1.8450000000000273,-2.625,155981126828.50146,-5.25,0.0,0.0,11.591374896256436,-1.3457606107451223,-4.763411764705882,0.14285714285714285,142.29642857142858,30.203314020924022,0.0,0.0866426023018132,0.028723397114103877,0.43326797385620885,0.2857142857142857,142.67142857142858,-1.7160000000000002,2.6514285714285717,0.07246376811594203,-4.546777777777778,-104.19,-1.9760000000000002,350.9717142857143,68.25,582098706960.5773,-103.44,24.634285714285713,141.92142857142858,-1.616,2.665714285714286,0.0784313725490196,-4.980045751633987,-106.815,-1.9260000000000002,349.1267142857143,65.625,738079833789.0787,-108.69,24.634285714285713
trgrp_0012,trpair_000026,LiGe2(PO4)3,LiHf2(PO4)3,3.33e-07,2.83e-07,-5e-08,RT,unknow,nasicon,10.1002/chin.199345017,5e-08,0.0001,-0.07065779798202966,unchanged,0,1.0,0.0,-0.00848946918818605,2.535723795691114,0.0,-0.008489469188185605,2.8888888888888857,340.8888888888887,2.1192131602570647,-0.07888888888888923,-0.2839999999999998,-0.012560386473429913,8.666666666666657,-0.2366666666666668,7.106666666666655,8.666666666666664,-464722275563.96875,10.400000000000006,0.0,0.6730116670092565,13.296909104310032,-0.7614498009717683,-17.13985173081578,0.05555555555555555,105.27222222222221,21.23294501938708,0.0,0.00848946918818605,0.026241569338849025,2.535723795691114,0.2222222222222222,103.82777777777777,-1.322,2.9361111111111113,0.21125319693094627,-18.407713628661337,-103.11666666666665,-1.5116666666666665,255.4163333333333,35.083333333333336,23981973844499.992,-109.6,7.677777777777777,106.71666666666665,-1.6059999999999999,2.857222222222222,0.19869281045751636,-15.871989832970224,-94.44999999999999,-1.7483333333333333,262.52299999999997,43.75,23517251568936.023,-99.19999999999999,7.677777777777777
trgrp_0013,trpair_000027,Li6PS5Cl,Li6PS5I,3.3e-05,0.00022,0.000187,RT,unknow,argyrodites,10.1002/pssa.201001117,0.000187,0.0001,0.8239087409443188,increase,1,0.3333333333333333,0.0,0.0,-0.35564892623716116,0.0,0.018691494541728915,3.0,1203.0000000000036,1.6391036798275493,-0.038461538461538325,0.08333333333333393,0.0,-6.5,0.08333333333333393,-53.536923076923074,0.0,0.0,-6.5,3.0,0.0,12.753345632073744,-1.261891854813765,-6.919521141790051,0.46153846153846156,118.65384615384616,16.722855121605626,0.0,0.0,0.0,0.35564892623716116,0.15384615384615385,117.15384615384616,-0.48666666666666725,1.856153846153846,0.29411764705882354,-6.74169667867147,-123.21428571428572,-1.5238095238095244,255.39538461538464,60.285714285714285,38922178734970.945,-166.5,84.6923076923077,120.15384615384616,-0.4033333333333333,1.8176923076923077,0.29411764705882354,-7.097345604908631,-129.71428571428572,-1.4404761904761905,201.85846153846157,60.285714285714285,38922178734970.945,-173.0,87.6923076923077
trgrp_0013,trpair_000028,Li6PS5Cl,Li6PS5Br,3.3e-05,3.2e-05,-1.000000000000004e-06,RT,unknow,argyrodites,10.1002/pssa.201001117,1.000000000000004e-06,0.0001,-0.013363961557981538,unchanged,0,0.3333333333333333,0.0,0.0,-0.13678804855275395,0.0,0.008862121747454488,1.1538461538461462,435.0,1.0258286539814172,-0.01538461538461533,0.0333333333333341,0.0,-2.5,0.0333333333333341,-21.14615384615388,0.0,0.0,-2.5,1.1538461538461604,0.0,12.753345632073744,-1.261891854813765,-6.810090702947847,0.46153846153846156,117.73076923076923,16.416217608682558,0.0,0.0,0.0,0.13678804855275395,0.15384615384615385,117.15384615384616,-0.48666666666666725,1.856153846153846,0.29411764705882354,-6.74169667867147,-123.21428571428572,-1.5238095238095244,255.39538461538464,60.285714285714285,38922178734970.945,-166.5,84.6923076923077,118.3076923076923,-0.45333333333333314,1.8407692307692307,0.29411764705882354,-6.878484727224224,-125.71428571428572,-1.4904761904761903,234.24923076923076,60.285714285714285,38922178734970.945,-169.0,85.84615384615385
trgrp_0013,trpair_000029,Li6PS5I,Li6PS5Br,0.00022,3.2e-05,-0.00018800000000000002,RT,unknow,argyrodites,10.1002/pssa.201001117,0.00018800000000000002,0.0001,-0.8372727025023002,decrease,-1,0.3333333333333333,0.0,0.0,0.2188608776844072,0.0,-0.009829372794274427,-1.8461538461538538,-768.0000000000036,-0.6132750258461321,0.023076923076922995,-0.04999999999999982,0.0,4.0,-0.04999999999999982,32.390769230769195,0.0,0.0,4.0,-1.8461538461538396,0.0,12.753345632073744,-1.261891854813765,-6.987915166066427,0.46153846153846156,119.23076923076923,17.235769448596336,0.0,0.0,0.0,0.2188608776844072,0.15384615384615385,120.15384615384616,-0.4033333333333333,1.8176923076923077,0.29411764705882354,-7.097345604908631,-129.71428571428572,-1.4404761904761905,201.85846153846157,60.285714285714285,38922178734970.945,-173.0,87.6923076923077,118.3076923076923,-0.45333333333333314,1.8407692307692307,0.29411764705882354,-6.878484727224224,-125.71428571428572,-1.4904761904761903,234.24923076923076,60.285714285714285,38922178734970.945,-169.0,85.84615384615385
trgrp_0014,trpair_000030,Li2.3ZrCl6.1F0.2,Li2ZrCl6,6.50e-4,2.94e-4,-0.000356,27（外推）,机械化学球磨,halides,10.1002/smll.202407418,0.000356,0.0001,-0.3445660262306983,decrease,-1,1.0,0.0,0.013909933633581062,-0.15469178533151595,-0.01736111111111116,0.03621993273445523,2.3046875,631.4527994791642,1.281158051638922,0.008055555555555038,0.02603174603174585,0.0,-1.281024531024542,0.036637806637806136,-111.4392708333333,0.318181818181813,0.0,-1.599206349206355,-2.7592179232804313,0.0,11.272617879301654,-1.5781946392273658,-2.889415740762542,0.2309027777777778,143.18098958333334,26.767245906517587,0.0,0.013909933633581062,0.018169216177833736,0.15469178533151595,0.07638888888888881,142.02864583333334,-1.856031746031746,2.4641666666666673,0.05128205128205128,-2.812069848096784,-108.71897546897546,-2.0999711399711396,426.0859375,70.68181818181819,322366634847.03424,-101.40079365079364,42.98144014550265,144.33333333333334,-1.83,2.4722222222222223,0.05128205128205128,-2.9667616334283,-110.0,-2.0633333333333335,314.6466666666667,71.0,322366634847.03424,-103.0,40.22222222222222
trgrp_0015,trpair_000031,Li2.4ZrCl6F0.4,Li2.3ZrCl6F0.3,~4.0e-4,~5.5e-4,0.00015000000000000001,30,机械化学球磨,halides,10.1002/smll.202407418,0.00015000000000000001,0.0001,0.13830269816628143,increase,1,0.2,0.0,0.004177406129340255,-0.05183164874422186,-0.005314625850340149,0.014010010638507264,0.8661511479591582,243.359624123088,0.4284608562646852,-0.0001488095238095788,0.012202380952380576,0.0,-0.6560450884899467,0.015321810542398673,2.5984534438774745,0.09358288770053491,0.0,-0.7496279761904816,-0.7656161422902485,0.0,11.263574209420193,-1.5900251590783996,-2.765471893783284,0.24224064625850336,141.0708306760204,25.743203612725893,0.0,0.004177406129340255,0.005491823524233608,0.05183164874422186,0.029761904761904767,140.6377551020408,-1.8812499999999996,2.4728571428571424,0.05128205128205128,-2.739556069411173,-107.26332720588235,-2.1283088235294114,421.9132653061224,70.58823529411765,322366634847.03424,-99.8515625,43.555484693877546,141.50390624999997,-1.869047619047619,2.472708333333333,0.05128205128205128,-2.791387718155395,-107.9193722943723,-2.1129870129870127,424.5117187499999,70.68181818181819,322366634847.03424,-100.60119047619048,42.7898685515873
trgrp_0015,trpair_000032,Li2.3ZrCl6F0.3,Li2.4ZrCl6.3F0.2,~5.5e-4,~6.0e-4,4.9999999999999914e-05,30,机械化学球磨,halides,10.1002/smll.202407418,4.9999999999999914e-05,0.0001,0.037788560889399754,unchanged,0,0.2,0.0,-0.004177406129340255,0.011006799573785031,0.0028409090909091717,0.0072316747479899135,0.5592250631313505,177.51296657986313,-0.01878207932068321,-0.00947601010100918,0.013816849816849608,0.0,-0.9423924115100419,0.010697420226831511,1.6776751893941082,-0.09358288770053491,0.0,-0.848809523809507,0.7131617514430104,0.0,11.263574209420193,-1.5900251590783996,-2.7858843183685025,0.24100378787878787,141.78351878156565,25.948043001197895,0.0,0.004177406129340255,0.005491823524233608,0.011006799573785031,0.02840909090909117,141.50390624999997,-1.869047619047619,2.472708333333333,0.05128205128205128,-2.791387718155395,-107.9193722943723,-2.1129870129870127,424.5117187499999,70.68181818181819,322366634847.03424,-100.60119047619048,42.7898685515873,142.06313131313132,-1.8552307692307695,2.4632323232323237,0.05128205128205128,-2.78038091858161,-108.86176470588234,-2.1022895927601812,426.189393939394,70.58823529411765,322366634847.03424,-101.44999999999999,43.50303030303031
trgrp_0015,trpair_000033,Li2.4ZrCl6.3F0.2,Li2.2ZrCl6F0.2,~6.0e-4,6.37e-4,3.700000000000003e-05,30,机械化学球磨,halides,10.1002/smll.202407418,3.700000000000003e-05,0.0001,0.025988181951706834,unchanged,0,0.2,0.0,0.008572309237219855,-0.06595099025029905,-0.008381689232753037,0.00755205482864274,0.3437835804857343,76.20238622931356,0.4731336326551805,0.009320868257038484,-0.0012208436724563398,0.0,0.26801470588233656,0.0052129798569553465,1.0313507414571745,0.19301470588234793,0.0,0.07499999999998863,-1.5216473243068904,0.0,11.265771660974133,-1.5871451799803924,-2.8133564137067593,0.23823339780786595,142.2350231033742,26.17521877786514,0.0,0.008572309237219855,0.011251781720247545,0.06595099025029905,0.016763378465506143,142.06313131313132,-1.8552307692307695,2.4632323232323237,0.05128205128205128,-2.78038091858161,-108.86176470588234,-2.1022895927601812,426.189393939394,70.58823529411765,322366634847.03424,-101.44999999999999,43.50303030303031,142.40691489361706,-1.8564516129032258,2.472553191489362,0.05128205128205128,-2.846331908831909,-108.59375,-2.097076612903226,427.22074468085117,70.78125,322366634847.03424,-101.375,41.98138297872342
trgrp_0015,trpair_000034,Li2.2ZrCl6F0.2,Li2.3ZrCl6.2F0.2,6.37e-4,~7.0e-4,6.300000000000001e-05,30,机械化学球磨,halides,10.1002/smll.202407418,6.300000000000001e-05,0.0001,0.04095860767890644,unchanged,0,0.2,0.0,-0.0043949031078796,0.03361574417445645,0.0030708488703662384,-0.003704367945182918,0.023497477516968956,11.489982041017356,-0.20277064625041774,-0.0012129853037947669,0.0008266129032259428,0.0,-0.15021306818181301,-0.0024877810361680908,0.07049243255090687,-0.09943181818181301,0.0,-0.05078125,0.5628744310703979,0.0,11.267860364038803,-1.5843992682182757,-2.829524036744681,0.23557797762667254,142.41866363237554,26.31040027106752,0.0,0.0043949031078796,0.005759958196013937,0.03361574417445645,0.007896468523798932,142.40691489361706,-1.8564516129032258,2.472553191489362,0.05128205128205128,-2.846331908831909,-108.59375,-2.097076612903226,427.22074468085117,70.78125,322366634847.03424,-101.375,41.98138297872342,142.43041237113403,-1.8556249999999999,2.4713402061855674,0.05128205128205128,-2.8127161646574526,-108.74396306818181,-2.099564393939394,427.2912371134021,70.68181818181819,322366634847.03424,-101.42578125,42.544257409793815
