Repository: Saberg1001/ML-SBE

# IonConductivity

本项目基于化学式和组成描述符研究锂离子电解质电导率。目前可运行模型均为
`log10(Ionic conductivity (S cm-1))` 绝对值回归；趋势分类模型已保留，
trend-v3 使用材料 A 的已知电导率和同文献可比材料对预测 `log10(σ_B)`，再派生
绝对变化与变化比例。趋势模型必须使用经复核的配对表和 DOI/重复公式连通分组划分。

## 目录结构

```text
config/
├── chemistry/                 氧化态与离子半径规则
└── taxonomy/                  待建立的Family规范词表

data/
├── obelix/raw/                OBLiX all、文献推荐划分及CIF
├── experimental/             113条实验数据及人工标注
├── prediction_inputs/        无训练标签的待预测配方
└── splits/                    固定ID/分组划分manifest

main/                          清洗、特征、划分、训练和预测代码
runs/                          运行索引、每次模型运行及其预测
reports/                       筛选后的正式表格和图片
archive/                       只读历史模型和旧预测
scripts/                       可复用审计与绘图入口
```

目录约定：`obelix/raw` 和 `experimental/raw` 保留源文件，不直接覆盖；
`data/splits` 只保存样本ID、分组和划分manifest，不复制完整特征表。每个
`runs/<task>/<run_id>` 自带配置、入模数据、模型、预测和诊断图，`reports` 只放
精选汇总，`archive` 只读保留历史材料。

## 数据

OBLiX原始数据位于：

```text
data/obelix/raw/all.csv
data/obelix/raw/official_split/train.csv
data/obelix/raw/official_split/test.csv
data/obelix/raw/cifs/
```

其中 `train.csv/test.csv` 表示文献推荐划分。当前工作区的 `train.csv` 内容呈
二进制或加密状态，文件被原样保留，但在取得可读版本前不能直接交给pandas。

实验数据分为原始表和标注表：

```text
data/experimental/raw/experimental-data.tsv
data/experimental/annotations/experimental-data-labeled.csv
```

legacy block文件只用于人工复核，不能直接视为有效趋势配对。待预测配方位于
`data/prediction_inputs/`，不参与训练。

## 当前绝对值baseline

历史模型索引位于 `runs/absolute/registry.csv`，对应运行目录为：

```text
runs/absolute/abs_v0_f26/
runs/absolute/abs_v0_f27_family_ordinal/
runs/absolute/abs_v0_f34_small8/
runs/absolute/abs_v0_f35_small8_family_ordinal/
```

四者均为历史baseline，使用相同的旧随机344/86划分。27和35特征模型的Family
采用连续浮点编码；四个模型的随机划分均存在公式和DOI泄漏。因此这些结果可用于
复盘特征变化，但不能作为趋势模型的最终性能结论。

每个运行内部统一保存：

```text
<run_id>/
├── manifest.json
├── config.json
├── data/
├── lightgbm/
├── predictions/
└── figures/
```

## 使用当前流水线

项目环境：

```text
/home/ziyiguo/miniconda3/envs/IonConductivity
```

完整训练API保持从 `main` 导入：

```python
from main import PipelineConfig, run_training_pipeline

result = run_training_pipeline(PipelineConfig())
print(result.train.output_dir)
```

新训练默认写入 `runs/absolute/`。划分阶段不再额外写顶层 `features/train/test`
副本；每个正式运行在自己的 `data/` 下保存实际入模数据。

实验性 trend-v3 回归训练与成对预测：

```bash
python main/trend/train_pair_regression_v3.py
python main/trend/predict_regression.py Li6PS5Cl Li6PS5Br 1e-3
python main/trend/evaluate_regression_experimental.py
```

模型输入两条化学式及材料 A 的已知电导率，回归目标为 `log10(σ_B)`；随后派生
`σ_B-σ_A`、`|σ_B-σ_A|` 和 `log10(σ_B/σ_A)`。训练对限定在同 DOI、同标准化
family 及相同测量/制备/相态分层中，并使用 A/B 交换训练增强。新目标与精简后的
43 特征模型在内部测试和 113 条同实验室外部数据上均未超过零变化回归基线，
当前状态仍为 `experimental_not_for_deployment`。

预测示例：

```python
from main import PredictConfig, predict_formulas

result = predict_formulas(
    "data/experimental/annotations/experimental-data-labeled.csv",
    "runs/absolute/abs_v0_f26",
    PredictConfig(
        dataset_name="experimental_113",
        prediction_purpose="Evaluate the historical absolute baseline",
    ),
)
```

默认输出与模型运行绑定：

```text
runs/absolute/<run_id>/predictions/<model>/<dataset_id>/
├── predictions.csv
├── features.csv
├── evaluation.json
└── run_metadata.json
```

使用 native-family 绝对电导率模型时必须显式提供 family。单配方示例：

```bash
python main/predict.py absolute \
  --model-run runs/absolute/abs_v2_f37_native_family_lgbm_trials50_seed42 \
  --formula Li7La3Zr2O12 \
  --family garnet
```

多配方可重复传入 `--formula` 和 `--family`；一个 `--family` 值也可应用于
全部配方。批量 CSV 默认识别 `True Composition` 和 `Family` 列，也可通过
`--formula-column`、`--family-column` 和 `--id-column` 指定列名。

化学配置位于 `config/chemistry/`。历史模型集中在
`archive/absolute_legacy/models/`，只读保留，不作为代码默认输入。

File: features/ionic_10_features_random_gt1e-6_train.csv (part 1 of 3)
ID,True Composition,Z_by_element,n_Li,χ⁻,χ⁺(excl Li⁺),r⁺(excl Li⁺) (pm),r⁻ (pm),r⁺(incl Li⁺) (pm),nₕₒₛₜ cₐₜᵢₒₙ,ρ⁺(excl Li⁺) (C m⁻³),Φ⁺(excl Li⁺) (|Z| pm⁻¹),chi_range_x_r_avg,Ionic conductivity (S cm-1)
jqc,Li7.0Bi1.0O6.0,"[{""element"": ""Li"", ""value"": 1.0}, {""element"": ""O"", ""value"": -2.0}, {""element"": ""Bi"", ""value"": 5.0}]",0.5,3.44,1.9,76.0,138.2,68.5625,0.07142857142857142,435615304993.695,0.06578947368421052,242.08157142857138,1.58489e-06
mdp,Li14.0P6.0S22.0,"[{""element"": ""Li"", ""value"": 1.0}, {""element"": ""P"", ""value"": 5.0}, {""element"": ""S"", ""value"": -2.0}]",0.3333333333333333,2.58,2.19,17.0,184.0,52.35,0.14285714285714285,38922178734970.945,0.29411764705882354,194.0952380952381,0.0032
ptg,Li14.0P6.0S22.0,"[{""element"": ""Li"", ""value"": 1.0}, {""element"": ""P"", ""value"": 5.0}, {""element"": ""S"", ""value"": -2.0}]",0.3333333333333333,2.58,2.19,17.0,184.0,52.35,0.14285714285714285,38922178734970.945,0.29411764705882354,194.0952380952381,0.0086
o4u,Li91.2Ge19.2P4.8S96.0,"[{""element"": ""Li"", ""value"": 1.0}, {""element"": ""Ge"", ""value"": 4.0}, {""element"": ""P"", ""value"": 5.0}, {""element"": ""S"", ""value"": -2.0}]",0.4318181818181819,2.58,2.046,40.199999999999996,184.0,61.8125,0.11363636363636365,9041768954029.035,0.12838874680306905,187.76363636363638,1.78e-06
2yl,Li80.4Ge8.4P15.6S96.0,"[{""element"": ""Li"", ""value"": 1.0}, {""element"": ""Ge"", ""value"": 4.0}, {""element"": ""P"", ""value"": 5.0}, {""element"": ""S"", ""value"": -2.0}]",0.40119760479041916,2.58,2.1270000000000002,27.150000000000002,184.0,58.22413793103448,0.11976047904191617,25849499455808.86,0.22161125319693095,189.5616766467066,0.00154
5qm,Li79.2Ge7.2P16.8S96.0,"[{""element"": ""Li"", ""value"": 1.0}, {""element"": ""Ge"", ""value"": 4.0}, {""element"": ""P"", ""value"": 5.0}, {""element"": ""S"", ""value"": -2.0}]",0.3975903614457832,2.58,2.136,25.7,184.0,57.77906976744186,0.12048192771084339,27717025067117.73,0.2319693094629156,189.77349397590365,0.00174
3jh,Li78.0Ge6.0P18.0S96.0,"[{""element"": ""Li"", ""value"": 1.0}, {""element"": ""Ge"", ""value"": 4.0}, {""element"": ""P"", ""value"": 5.0}, {""element"": ""S"", ""value"": -2.0}]",0.3939393939393939,2.58,2.145,24.25,184.0,57.3235294117647,0.12121212121212122,29584550678426.598,0.24232736572890023,189.9878787878788,0.0022
j3x,Li76.8Ge4.8P19.2S96.0,"[{""element"": ""Li"", ""value"": 1.0}, {""element"": ""Ge"", ""value"": 4.0}, {""element"": ""P"", ""value"": 5.0}, {""element"": ""S"", ""value"": -2.0}]",0.39024390243902435,2.58,2.1539999999999995,22.799999999999997,184.0,56.857142857142854,0.12195121951219512,31452076289735.47,0.2526854219948849,190.2048780487805,0.000555
dj2,Li81.6Si9.6P14.4S96.0,"[{""element"": ""Li"", ""value"": 1.0}, {""element"": ""Si"", ""value"": 4.0}, {""element"": ""P"", ""value"": 5.0}, {""element"": ""S"", ""value"": -2.0}]",0.40476190476190477,2.58,2.074,23.400000000000002,184.0,57.477272727272734,0.11904761904761905,25056061853776.402,0.2249554367201426,188.36190476190475,0.000662
10u,Li76.8Si4.8P19.2S96.0,"[{""element"": ""Li"", ""value"": 1.0}, {""element"": ""Si"", ""value"": 4.0}, {""element"": ""P"", ""value"": 5.0}, {""element"": ""S"", ""value"": -2.0}]",0.39024390243902435,2.58,2.1319999999999997,20.2,184.0,56.238095238095234,0.12195121951219512,31989120294373.67,0.2595365418894831,189.69756097560975,3.2e-06
s3r,Li8.0Al0.66Si0.66P0.66O8.0,"[{""element"": ""Li"", ""value"": 1.0}, {""element"": ""Al"", ""value"": 3.0}, {""element"": ""Si"", ""value"": 4.0}, {""element"": ""O"", ""value"": -2.0}, {""element"": ""P"", ""value"": 5.0}]",0.44493882091212456,3.44,1.9000000000000004,32.083333333333336,138.2,60.47344689378757,0.11012235817575083,14779601141006.926,0.16006487771193656,233.84023915461623,3.25e-06
de5,Li6.0In2.0Cl12.0,"[{""element"": ""Li"", ""value"": 1.0}, {""element"": ""In"", ""value"": 3.0}, {""element"": ""Cl"", ""value"": -1.0}]",0.3,3.16,1.78,80.0,181.0,70.625,0.1,224091403271.38156,0.0375,298.333,0.00204
opo,Li4.8Sn4.8S12.0,"[{""element"": ""Li"", ""value"": 1.0}, {""element"": ""Sn"", ""value"": 4.0}, {""element"": ""S"", ""value"": -2.0}]",0.2222222222222222,2.58,1.96,69.0,184.0,68.25000000000001,0.2222222222222222,465678965568.46185,0.057971014492753624,212.08888888888887,0.00012
elz,Li6.0Y2.0Br12.0,"[{""element"": ""Li"", ""value"": 1.0}, {""element"": ""Y"", ""value"": 3.0}, {""element"": ""Br"", ""value"": -1.0}]",0.3,2.9599999999999995,1.22,95.94999999999999,196.0,74.6125,0.1,129885365241.86926,0.031266284523189164,291.9411,0.00192
p81,Li4.0Al4.0Cl16.0,"[{""element"": ""Li"", ""value"": 1.0}, {""element"": ""Al"", ""value"": 3.0}, {""element"": ""Cl"", ""value"": -1.0}]",0.16666666666666666,3.16,1.61,46.25,181.0,56.875,0.16666666666666666,1159738156065.2485,0.06486486486486487,304.38250000000005,1e-06
be9,Li4.0Ga4.0Br16.0,"[{""element"": ""Li"", ""value"": 1.0}, {""element"": ""Ga"", ""value"": 3.0}, {""element"": ""Br"", ""value"": -1.0}]",0.16666666666666666,2.96,1.81,54.5,196.0,61.0,0.16666666666666666,708770527763.9178,0.05504587155963303,298.98,7e-06
xas,Li16.0Sn8.0S24.0,"[{""element"": ""Li"", ""value"": 1.0}, {""element"": ""Sn"", ""value"": 4.0}, {""element"": ""S"", ""value"": -2.0}]",0.3333333333333333,2.58,1.96,69.0,184.0,68.0,0.16666666666666666,465678965568.46185,0.057971014492753624,201.60000000000002,1.5e-05
qy4,Li12.0Na20.0Ti8.0S32.0,"[{""element"": ""Li"", ""value"": 1.0}, {""element"": ""Na"", ""value"": 1.0}, {""element"": ""Ti"", ""value"": 4.0}, {""element"": ""S"", ""value"": -2.0}]",0.16666666666666666,2.58,1.1042857142857143,98.3061224489796,184.0,89.06428571428572,0.3888888888888889,216097266537.64493,0.025187429927526102,216.57559523809522,8.8e-06
ard,Li8.0Ta16.0P8.0O64.0,"[{""element"": ""Li"", ""value"": 1.0}, {""element"": ""Ta"", ""value"": 5.0}, {""element"": ""O"", ""value"": -2.0}, {""element"": ""P"", ""value"": 5.0}]",0.08333333333333333,3.44,1.7299999999999998,51.666666666666664,138.2,55.625,0.25,13362125382964.033,0.14634839443023587,272.2605,0.0016
9wf,Li12.0Er4.0I24.0,"[{""element"": ""Li"", ""value"": 1.0}, {""element"": ""Er"", ""value"": 3.0}, {""element"": ""I"", ""value"": -1.0}]",0.3,2.66,1.24,97.52499999999999,220.00000000000003,75.00625,0.1,123693614447.82271,0.030761343245321714,272.1642,0.00065
fwz,Li8.0Si4.0S12.0,"[{""element"": ""Li"", ""value"": 1.0}, {""element"": ""Si"", ""value"": 4.0}, {""element"": ""S"", ""value"": -2.0}]",0.3333333333333333,2.58,1.9,33.0,184.0,56.0,0.16666666666666666,4256886531984.5776,0.12121212121212122,192.0,2e-06
cy2,La1.28Li0.16Ti2.0O6.0,"[{""element"": ""La"", ""value"": 3.0}, {""element"": ""Li"", ""value"": 1.0}, {""element"": ""O"", ""value"": -2.0}, {""element"": ""Ti"", ""value"": 4.0}]",0.01694915254237288,3.44,1.3682926829268294,83.31626016260162,138.2,82.58062015503876,0.3474576271186441,447826758008.1906,0.050155290842683324,290.11252542372875,0.000335
5tl,La1.24Li0.28Ti2.0O6.0,"[{""element"": ""La"", ""value"": 3.0}, {""element"": ""Li"", ""value"": 1.0}, {""element"": ""O"", ""value"": -2.0}, {""element"": ""Ti"", ""value"": 4.0}]",0.029411764705882356,3.44,1.371604938271605,82.87613168724279,138.2,81.6530303030303,0.3403361344537815,452514215630.786,0.0504631691535756,288.53801680672274,0.000442
u2y,La1.19Li0.43Ti2.0O6.0,"[{""element"": ""La"", ""value"": 3.0}, {""element"": ""Li"", ""value"": 1.0}, {""element"": ""O"", ""value"": -2.0}, {""element"": ""Ti"", ""value"": 4.0}]",0.044698544698544694,3.44,1.3758620689655174,82.31044932079415,138.2,80.551197053407,0.33160083160083154,458538847684.9055,0.050858874819612696,286.60670686070677,0.000853
ku9,Li0.4Na0.1La0.5Nb2.0O6.0,"[{""element"": ""Li"", ""value"": 1.0}, {""element"": ""Na"", ""value"": 1.0}, {""element"": ""La"", ""value"": 3.0}, {""element"": ""Nb"", ""value"": 5.0}, {""element"": ""O"", ""value"": -2.0}]",0.044444444444444446,3.44,1.478076923076923,76.27930402930403,138.2,75.10873015873015,0.2888888888888889,581866018359.9485,0.06552035808420148,294.0956375661375,9.92e-06
9n0,Li0.3Na0.2La0.5Nb2.0O6.0,"[{""element"": ""Li"", ""value"": 1.0}, {""element"": ""Na"", ""value"": 1.0}, {""element"": ""La"", ""value"": 3.0}, {""element"": ""Nb"", ""value"": 5.0}, {""element"": ""O"", ""value"": -2.0}]",0.03333333333333333,3.44,1.4577777777777778,77.65520282186948,138.2,76.63968253968254,0.30000000000000004,561286030594.2944,0.06342020115170516,295.37653439153434,1.11e-05
h5i,Li0.1Na0.4La0.5Nb2.0O6.0,"[{""element"": ""Li"", ""value"": 1.0}, {""element"": ""Na"", ""value"": 1.0}, {""element"": ""La"", ""value"": 3.0}, {""element"": ""Nb"", ""value"": 5.0}, {""element"": ""O"", ""value"": -2.0}]",0.011111111111111112,3.44,1.4213793103448276,80.12233169129722,138.2,79.70158730158731,0.3222222222222222,524383983566.22504,0.05965440251412558,297.93832804232795,1.21e-05
o9h,Li0.07Na0.43La0.5Nb2.0O6.0,"[{""element"": ""Li"", ""value"": 1.0}, {""element"": ""Na"", ""value"": 1.0}, {""element"": ""La"", ""value"": 3.0}, {""element"": ""Nb"", ""value"": 5.0}, {""element"": ""O"", ""value"": -2.0}]",0.007777777777777778,3.44,1.4163481228668946,80.46335121079149,138.2,80.16087301587301,0.32555555555555554,519283188669.8537,0.05913387403350451,298.32259708994707,1.23e-05
0ii,Li0.02Na0.48La0.5Nb2.0O6.0,"[{""element"": ""Li"", ""value"": 1.0}, {""element"": ""Na"", ""value"": 1.0}, {""element"": ""La"", ""value"": 3.0}, {""element"": ""Nb"", ""value"": 5.0}, {""element"": ""O"", ""value"": -2.0}]",0.0022222222222222222,3.44,1.4081879194630875,81.01645893256631,138.2,80.9263492063492,0.33111111111111113,511010087327.8643,0.058289616430707465,298.96304550264546,3.99e-06
5fj,Ag0.27Li0.27La1.14Ti2.0O6.0,"[{""element"": ""Ag"", ""value"": 1.0}, {""element"": ""Li"", ""value"": 1.0}, {""element"": ""La"", ""value"": 3.0}, {""element"": ""O"", ""value"": -2.0}, {""element"": ""Ti"", ""value"": 4.0}]",0.02789256198347108,3.44,1.423782991202346,83.65999162128193,138.2,82.4743400621118,0.3522727272727273,430488812112.45306,0.04795386946618773,287.8569943919717,2.3e-05
kxh,Pr1.12Li0.68Ti2.0O6.02,"[{""element"": ""Li"", ""value"": 1.0}, {""element"": ""O"", ""value"": -2.0}, {""element"": ""Pr"", ""value"": 3.0}, {""element"": ""Ti"", ""value"": 4.0}]",0.06924643584521385,3.4399999999999995,1.392820512820513,78.2094017094017,138.2,76.29298245614035,0.31771894093686354,473921630890.40674,0.05218692651441996,281.0405539714867,1e-06
ubi,Li16.0In8.0Ti8.0P24.0O96.0,"[{""element"": ""Li"", ""value"": 1.0}, {""element"": ""In"", ""value"": 3.0}, {""element"": ""O"", ""value"": -2.0}, {""element"": ""Ti"", ""value"": 4.0}, {""element"": ""P"", ""value"": 5.0}]",0.10526315789473684,3.44,1.9780000000000002,38.3,138.2,46.642857142857146,0.2631578947368421,23536290433869.555,0.19719372873116187,256.99231578947365,8.3e-06
pbz,Li15.0Ge3.0V1.0O16.0,"[{""element"": ""Li"", ""value"": 1.0}, {""element"": ""Ge"", ""value"": 4.0}, {""element"": ""O"", ""value"": -2.0}, {""element"": ""V"", ""value"": 5.0}]",0.42857142857142855,3.44,1.9149999999999998,44.6875,138.2,62.69736842105263,0.11428571428571428,1885231840942.7354,0.0958922379301147,239.14362857142854,5.66e-06
7ek,Li14.8Ge3.4W0.6O16.0,"[{""element"": ""Li"", ""value"": 1.0}, {""element"": ""Ge"", ""value"": 4.0}, {""element"": ""O"", ""value"": -2.0}, {""element"": ""W"", ""value"": 6.0}]",0.4252873563218391,3.44,1.9634999999999998,46.75,138.2,63.08510638297872,0.1149425287356322,1595397724040.9976,0.09156010230179026,240.14689655172413,3.8e-05
2uv,Li16.0Sn4.0Se16.0,"[{""element"": ""Li"", ""value"": 1.0}, {""element"": ""Sn"", ""value"": 4.0}, {""element"": ""Se"", ""value"": -2.0}]",0.4444444444444444,2.55,1.96,69.0,198.0,67.8,0.1111111111111111,465678965568.46185,0.057971014492753624,197.29666666666665,2e-05
kmv,Li16.0Sn4.0S16.0,"[{""element"": ""Li"", ""value"": 1.0}, {""element"": ""Sn"", ""value"": 4.0}, {""element"": ""S"", ""value"": -2.0}]",0.4444444444444444,2.58,1.96,69.0,184.0,67.8,0.1111111111111111,465678965568.46185,0.057971014492753624,191.11111111111111,7e-05
kmr,Li20.0Ge1.9Si0.1P4.0S24.0,"[{""element"": ""Li"", ""value"": 1.0}, {""element"": ""Ge"", ""value"": 4.0}, {""element"": ""Si"", ""value"": 4.0}, {""element"": ""P"", ""value"": 5.0}, {""element"": ""S"", ""value"": -2.0}]",0.4,2.58,2.1281666666666665,26.45,184.0,58.026923076923076,0.12,26516761659965.0,0.225634865276809,189.59040000000002,0.0086
e6e,Li12.8Ge0.8P3.2O16.0,"[{""element"": ""Li"", ""value"": 1.0}, {""element"": ""Ge"", ""value"": 4.0}, {""element"": ""O"", ""value"": -2.0}, {""element"": ""P"", ""value"": 5.0}]",0.39024390243902446,3.44,2.154,22.800000000000004,138.2,56.857142857142854,0.12195121951219513,31452076289735.47,0.2526854219948849,237.48,1.14e-06
ylh,Li12.8Ge0.8V3.2O16.0,"[{""element"": ""Li"", ""value"": 1.0}, {""element"": ""Ge"", ""value"": 4.0}, {""element"": ""O"", ""value"": -2.0}, {""element"": ""V"", ""value"": 5.0}]",0.39024390243902446,3.44,1.706,41.800000000000004,138.2,61.38095238095238,0.12195121951219513,2575075571670.925,0.11555081355028007,243.17999999999998,1.9e-05
eij,Li13.6Ge1.6P2.4O16.0,"[{""element"": ""Li"", ""value"": 1.0}, {""element"": ""Ge"", ""value"": 4.0}, {""element"": ""O"", ""value"": -2.0}, {""element"": ""P"", ""value"": 5.0}]",0.4047619047619048,3.44,2.118,28.6,138.2,58.65909090909092,0.11904761904761907,23981973844499.99,0.2112531969309463,237.47785714285718,4.5e-06
efb,Li14.4Ge2.4P1.6O16.0,"[{""element"": ""Li"", ""value"": 1.0}, {""element"": ""Ge"", ""value"": 4.0}, {""element"": ""O"", ""value"": -2.0}, {""element"": ""P"", ""value"": 5.0}]",0.41860465116279066,3.44,2.082,34.4,138.2,60.30434782608695,0.11627906976744184,16511871399264.514,0.16982097186700768,237.47581395348834,1.1e-05
lcm,Li14.4Ge2.4V1.6O16.0,"[{""element"": ""Li"", ""value"": 1.0}, {""element"": ""Ge"", ""value"": 4.0}, {""element"": ""O"", ""value"": -2.0}, {""element"": ""V"", ""value"": 5.0}]",0.41860465116279066,3.44,1.8579999999999997,43.9,138.2,62.369565217391305,0.11627906976744184,2073371040232.2417,0.10125366764470525,240.19325581395344,3.19e-05
mgs,Li15.2Ge3.2P0.8O16.0,"[{""element"": ""Li"", ""value"": 1.0}, {""element"": ""Ge"", ""value"": 4.0}, {""element"": ""O"", ""value"": -2.0}, {""element"": ""P"", ""value"": 5.0}]",0.43181818181818177,3.44,2.046,40.2,138.2,61.8125,0.11363636363636363,9041768954029.037,0.12838874680306905,237.47386363636363,1.03e-06
85t,La4.56Li2.32Ti8.0O24.0,"[{""element"": ""La"", ""value"": 3.0}, {""element"": ""Li"", ""value"": 1.0}, {""element"": ""O"", ""value"": -2.0}, {""element"": ""Ti"", ""value"": 4.0}]",0.05967078189300412,3.44,1.3802547770700637,81.72675159235668,138.2,79.50860215053764,0.32304526748971196,464755347001.89514,0.05126718257692486,284.71513580246915,0.0016
i9a,Li5.0Zn0.5P2.0S8.0,"[{""element"": ""Li"", ""value"": 1.0}, {""element"": ""Zn"", ""value"": 2.0}, {""element"": ""P"", ""value"": 5.0}, {""element"": ""S"", ""value"": -2.0}]",0.3225806451612903,2.58,2.082,27.066666666666663,184.0,54.022222222222226,0.16129032258064516,31187855197237.668,0.24123471170646477,193.7720430107527,0.00084
dco,Li4.0Zn1.0P2.0S8.0,"[{""element"": ""Li"", ""value"": 1.0}, {""element"": ""Zn"", ""value"": 2.0}, {""element"": ""P"", ""value"": 5.0}, {""element"": ""S"", ""value"": -2.0}]",0.26666666666666666,2.58,2.01,33.77777777777778,184.0,53.047619047619044,0.2,26031639505415.484,0.20597942147155893,196.62222222222223,0.00013
tqb,Li3.0Zn1.5P2.0S8.0,"[{""element"": ""Li"", ""value"": 1.0}, {""element"": ""Zn"", ""value"": 2.0}, {""element"": ""P"", ""value"": 5.0}, {""element"": ""S"", ""value"": -2.0}]",0.20689655172413793,2.58,1.9585714285714284,38.57142857142857,184.0,51.92307692307692,0.2413793103448276,22348628296971.062,0.18079707130376904,199.6689655172414,1.65e-05
1sz,Li0.66La1.12Ti1.94Al0.06O5.94F0.06,"[{""element"": ""Li"", ""value"": 1.0}, {""element"": ""La"", ""value"": 3.0}, {""element"": ""Al"", ""value"": 3.0}, {""element"": ""O"", ""value"": -2.0}, {""element"": ""F"", ""value"": -1.0}, {""element"": ""Ti"", ""value"": 4.0}]",0.06748466257668712,3.4454000000000007,1.3833974358974357,81.21399572649572,138.12425,78.81948853615519,0.31901840490797545,476315304957.85065,0.05141011541072673,345.6083333333333,0.000928
yh8,Li0.66La1.12Ti1.92Al0.08O5.92F0.08,"[{""element"": ""Li"", ""value"": 1.0}, {""element"": ""La"", ""value"": 3.0}, {""element"": ""Al"", ""value"": 3.0}, {""element"": ""O"", ""value"": -2.0}, {""element"": ""F"", ""value"": -1.0}, {""element"": ""Ti"", ""value"": 4.0}]",0.06748466257668713,3.4472,1.383846153846154,81.12264957264956,138.099,78.74409171075837,0.3190184049079755,479321161335.4258,0.05140209722089036,345.4744376278119,0.000622
coh,Li0.66La1.12Ti1.9Al0.1O5.9F0.1,"[{""element"": ""Li"", ""value"": 1.0}, {""element"": ""La"", ""value"": 3.0}, {""element"": ""Al"", ""value"": 3.0}, {""element"": ""O"", ""value"": -2.0}, {""element"": ""F"", ""value"": -1.0}, {""element"": ""Ti"", ""value"": 4.0}]",0.06748466257668713,3.449,1.3842948717948715,81.03130341880342,138.07375,78.66869488536155,0.3190184049079755,482327017713.00085,0.05139407903105399,345.3405419222904,0.000176
1pw,Li0.66La1.12Ti1.88Al0.12O5.88F0.12,"[{""element"": ""Li"", ""value"": 1.0}, {""element"": ""La"", ""value"": 3.0}, {""element"": ""Al"", ""value"": 3.0}, {""element"": ""O"", ""value"": -2.0}, {""element"": ""F"", ""value"": -1.0}, {""element"": ""Ti"", ""value"": 4.0}]",0.06748466257668713,3.4507999999999996,1.3847435897435898,80.93995726495726,138.04849999999996,78.59329805996472,0.3190184049079755,485332874090.57587,0.05138606084121762,345.20664621676895,0.000106
my5,Li0.66La1.12Ti1.84Al0.16O5.84F0.16,"[{""element"": ""Li"", ""value"": 1.0}, {""element"": ""La"", ""value"": 3.0}, {""element"": ""Al"", ""value"": 3.0}, {""element"": ""O"", ""value"": -2.0}, {""element"": ""F"", ""value"": -1.0}, {""element"": ""Ti"", ""value"": 4.0}]",0.06748466257668712,3.4544,1.3856410256410256,80.75726495726497,137.998,78.44250440917108,0.31901840490797545,491344586845.726,0.05137002446154488,344.93885480572595,0.000494
hta,La1.13Li0.61Ti2.0O6.0,"[{""element"": ""La"", ""value"": 3.0}, {""element"": ""Li"", ""value"": 1.0}, {""element"": ""O"", ""value"": -2.0}, {""element"": ""Ti"", ""value"": 4.0}]",0.06262833675564682,3.44,1.3811501597444091,81.60777422790201,138.2,79.30677361853833,0.32135523613963035,466022480089.51154,0.05135040952553992,284.3414825462012,0.000957
s3h,La1.0Li1.0Ti2.0O6.0,"[{""element"": ""La"", ""value"": 3.0}, {""element"": ""Li"", ""value"": 1.0}, {""element"": ""O"", ""value"": -2.0}, {""element"": ""Ti"", ""value"": 4.0}]",0.1,3.44,1.3933333333333333,79.98888888888888,138.2,76.86666666666666,0.3,483263937635.01215,0.052482850873028924,279.61999999999995,0.000925
2lu,La1.1Li0.72Ti2.0O6.0,"[{""element"": ""La"", ""value"": 3.0}, {""element"": ""Li"", ""value"": 1.0}, {""element"": ""O"", ""value"": -2.0}, {""element"": ""Ti"", ""value"": 4.0}]",0.07331975560081466,3.44,1.3838709677419354,81.24623655913979,138.2,78.65532286212915,0.31568228105906315,469872929665.42975,0.0516033120597186,282.9910183299389,0.000688
bd5,La1.08Li0.78Ti2.0O6.0,"[{""element"": ""La"", ""value"": 3.0}, {""element"": ""Li"", ""value"": 1.0}, {""element"": ""O"", ""value"": -2.0}, {""element"": ""Ti"", ""value"": 4.0}]",0.07910750507099393,3.44,1.385714285714286,81.00129870129871,138.2,78.27305699481865,0.31237322515212984,472481567581.5822,0.05177465078958426,282.2598012170385,0.000651
ukw,La1.04Li0.9Ti2.0O6.0,"[{""element"": ""La"", ""value"": 3.0}, {""element"": ""Li"", ""value"": 1.0}, {""element"": ""O"", ""value"": -2.0}, {""element"": ""Ti"", ""value"": 4.0}]",0.09054325955734407,3.44,1.3894736842105264,80.5017543859649,138.2,77.53181049069373,0.3058350100603622,477801815963.2088,0.052124091620231294,280.81502213279674,0.000501
5h8,La1.16Li0.54Ti2.0O6.0,"[{""element"": ""La"", ""value"": 3.0}, {""element"": ""Li"", ""value"": 1.0}, {""element"": ""O"", ""value"": -2.0}, {""element"": ""Ti"", ""value"": 4.0}]",0.055670103092783516,3.44,1.3784810126582276,81.96244725738396,138.2,79.8517117117117,0.3257731958762887,462245140315.6677,0.05110230893821272,285.2208536082474,0.000599
vwy,La1.12Li0.66Ti2.0O6.0,"[{""element"": ""La"", ""value"": 3.0}, {""element"": ""Li"", ""value"": 1.0}, {""element"": ""O"", ""value"": -2.0}, {""element"": ""Ti"", ""value"": 4.0}]",0.06748466257668712,3.44,1.382051282051282,81.48803418803419,138.2,79.04567901234569,0.31901840490797545,467297735825.1255,0.05143416998023586,283.72821676891607,0.000668
sib,La2.52Li0.44Mg2.0W2.0O12.0,"[{""element"": ""La"", ""value"": 3.0}, {""element"": ""Li"", ""value"": 1.0}, {""element"": ""Mg"", ""value"": 2.0}, {""element"": ""O"", ""value"": -2.0}, {""element"": ""W"", ""value"": 6.0}]",0.02320675105485232,3.44,1.3484662576687116,83.71104294478529,138.2,82.68620689655172,0.34388185654008435,619835831445.7682,0.05435535050718486,289.8409367088607,6.8e-06
r99,La2.48Li0.56Mg2.0W2.0O12.0,"[{""element"": ""La"", ""value"": 3.0}, {""element"": ""Li"", ""value"": 1.0}, {""element"": ""Mg"", ""value"": 2.0}, {""element"": ""O"", ""value"": -2.0}, {""element"": ""W"", ""value"": 6.0}]",0.029411764705882356,3.44,1.35,83.49341563786008,138.2,82.22121212121213,0.3403361344537815,623241344661.0015,0.0545352159568563,289.0548235294118,1.2e-05
52b,Li20.1Ge2.1P3.9S24.0,"[{""element"": ""Li"", ""value"": 1.0}, {""element"": ""Ge"", ""value"": 4.0}, {""element"": ""P"", ""value"": 5.0}, {""element"": ""S"", ""value"": -2.0}]",0.40119760479041916,2.58,2.1270000000000002,27.150000000000002,184.0,58.22413793103448,0.11976047904191617,25849499455808.86,0.22161125319693095,189.5616766467066,0.0122
8po,Li20.4Ge2.4P3.6S24.0,"[{""element"": ""Li"", ""value"": 1.0}, {""element"": ""Ge"", ""value"": 4.0}, {""element"": ""P"", ""value"": 5.0}, {""element"": ""S"", ""value"": -2.0}]",0.40476190476190477,2.58,2.118,28.599999999999998,184.0,58.65909090909092,0.11904761904761905,23981973844499.99,0.21125319693094627,189.35238095238097,0.0132
j8q,Li20.0Ge2.0P4.0S24.0,"[{""element"": ""Li"", ""value"": 1.0}, {""element"": ""Ge"", ""value"": 4.0}, {""element"": ""P"", ""value"": 5.0}, {""element"": ""S"", ""value"": -2.0}]",0.4,2.58,2.13,26.666666666666668,184.0,58.07692307692308,0.12,26472007992911.816,0.22506393861892585,189.632,0.0121
izs,Li20.85Si2.85P3.15S24.0,"[{""element"": ""Li"", ""value"": 1.0}, {""element"": ""Si"", ""value"": 4.0}, {""element"": ""P"", ""value"": 5.0}, {""element"": ""S"", ""value"": -2.0}]",0.41002949852507375,2.58,2.05225,24.599999999999998,184.0,57.91340782122904,0.11799410029498525,22456164938552.418,0.21198752228163995,187.87728613569323,0.00527
8nc,Li20.55Si2.55P3.45S24.0,"[{""element"": ""Li"", ""value"": 1.0}, {""element"": ""Si"", ""value"": 4.0}, {""element"": ""P"", ""value"": 5.0}, {""element"": ""S"", ""value"": -2.0}]",0.4065281899109793,2.58,2.0667500000000003,23.8,184.0,57.62429378531074,0.11869436201780416,24189429548701.74,0.22063279857397508,188.19940652818994,0.00565
xga,Li20.01Sn1.98P4.02S24.0,"[{""element"": ""Li"", ""value"": 1.0}, {""element"": ""Sn"", ""value"": 4.0}, {""element"": ""P"", ""value"": 5.0}, {""element"": ""S"", ""value"": -2.0}]",0.40011997600479904,2.58,2.1141,34.16,184.0,59.80911188004613,0.11997600479904018,26231533811068.125,0.2161892583120205,191.05410917816437,0.00373
sg4,Li19.71Sn1.68P4.32S24.0,"[{""element"": ""Li"", ""value"": 1.0}, {""element"": ""Sn"", ""value"": 4.0}, {""element"": ""P"", ""value"": 5.0}, {""element"": ""S"", ""value"": -2.0}]",0.39649969824984915,2.58,2.1256,31.560000000000002,184.0,59.11260210035006,0.12070006035003017,28154358799538.254,0.22799658994032398,191.05322872661438,0.00436
ns3,Li19.62Sn1.62P4.38S24.0,"[{""element"": ""Li"", ""value"": 1.0}, {""element"": ""Sn"", ""value"": 4.0}, {""element"": ""P"", ""value"": 5.0}, {""element"": ""S"", ""value"": -2.0}]",0.39540507859733975,2.58,2.1279,31.040000000000003,184.0,58.961358313817335,0.12091898428053204,28538923797232.277,0.23035805626598468,191.1032648125756,0.00496
9lx,Li20.0Sn2.0P4.0S24.0,"[{""element"": ""Li"", ""value"": 1.0}, {""element"": ""Sn"", ""value"": 4.0}, {""element"": ""P"", ""value"": 5.0}, {""element"": ""S"", ""value"": -2.0}]",0.4,2.58,2.1133333333333333,34.333333333333336,184.0,59.84615384615385,0.12,26103345478503.453,0.2154021028701336,191.104,0.007
mtn,Li20.0Ge2.0P4.0S24.0,"[{""element"": ""Li"", ""value"": 1.0}, {""element"": ""Ge"", ""value"": 4.0}, {""element"": ""P"", ""value"": 5.0}, {""element"": ""S"", ""value"": -2.0}]",0.4,2.58,2.13,26.666666666666668,184.0,58.07692307692308,0.12,26472007992911.816,0.22506393861892585,189.632,0.0246
9rc,Li20.0Ge1.55Sn0.45P4.0S24.0,"[{""element"": ""Li"", ""value"": 1.0}, {""element"": ""Ge"", ""value"": 4.0}, {""element"": ""Sn"", ""value"": 4.0}, {""element"": ""P"", ""value"": 5.0}, {""element"": ""S"", ""value"": -2.0}]",0.4,2.58,2.12625,28.391666666666666,184.0,58.474999999999994,0.12,26389058927169.934,0.22289002557544757,189.96320000000003,0.0141
13q,Li20.0Sn2.0P4.0S24.0,"[{""element"": ""Li"", ""value"": 1.0}, {""element"": ""Sn"", ""value"": 4.0}, {""element"": ""P"", ""value"": 5.0}, {""element"": ""S"", ""value"": -2.0}]",0.4,2.58,2.1133333333333333,34.333333333333336,184.0,59.84615384615385,0.12,26103345478503.453,0.2154021028701336,191.104,0.00398
ik8,Li20.0Ge0.83Sn1.17P4.0S24.0,"[{""element"": ""Li"", ""value"": 1.0}, {""element"": ""Ge"", ""value"": 4.0}, {""element"": ""Sn"", ""value"": 4.0}, {""element"": ""P"", ""value"": 5.0}, {""element"": ""S"", ""value"": -2.0}]",0.4,2.58,2.12025,31.151666666666667,184.0,59.11192307692308,0.12,26256340421982.92,0.21941176470588233,190.49312,0.00743
nip,Li19.62Sn1.62P4.38S24.0,"[{""element"": ""Li"", ""value"": 1.0}, {""element"": ""Sn"", ""value"": 4.0}, {""element"": ""P"", ""value"": 5.0}, {""element"": ""S"", ""value"": -2.0}]",0.39540507859733975,2.58,2.1279,31.040000000000003,184.0,58.961358313817335,0.12091898428053204,28538923797232.277,0.23035805626598468,191.1032648125756,0.0055
1hh,Li20.0Ge2.0P4.0S24.0,"[{""element"": ""Li"", ""value"": 1.0}, {""element"": ""Ge"", ""value"": 4.0}, {""element"": ""P"", ""value"": 5.0}, {""element"": ""S"", ""value"": -2.0}]",0.4,2.58,2.13,26.666666666666668,184.0,58.07692307692308,0.12,26472007992911.816,0.22506393861892585,189.632,0.012
8ub,Li21.0Sn0.6Si2.4P3.0S24.0,"[{""element"": ""Li"", ""value"": 1.0}, {""element"": ""Si"", ""value"": 4.0}, {""element"": ""Sn"", ""value"": 4.0}, {""element"": ""P"", ""value"": 5.0}, {""element"": ""S"", ""value"": -2.0}]",0.4117647058823529,2.58,2.051,28.599999999999998,184.0,58.85555555555556,0.11764705882352941,21210411876836.152,0.2013407734635356,188.39529411764707,0.00879
7tu,Li20.4Sn0.48Si1.92P3.6S24.0,"[{""element"": ""Li"", ""value"": 1.0}, {""element"": ""Si"", ""value"": 4.0}, {""element"": ""Sn"", ""value"": 4.0}, {""element"": ""P"", ""value"": 5.0}, {""element"": ""S"", ""value"": -2.0}]",0.40476190476190477,2.58,2.0787999999999998,26.28,184.0,58.131818181818176,0.11904761904761905,24752765248463.11,0.21989614818259318,188.9104761904762,0.00782
ui6,Li20.7Sn0.54Si2.16P3.3S24.0,"[{""element"": ""Li"", ""value"": 1.0}, {""element"": ""Si"", ""value"": 4.0}, {""element"": ""Sn"", ""value"": 4.0}, {""element"": ""P"", ""value"": 5.0}, {""element"": ""S"", ""value"": -2.0}]",0.40828402366863903,2.58,2.0648999999999997,27.439999999999998,184.0,58.497752808988764,0.11834319526627218,22981588562649.63,0.21061846082306443,188.65136094674554,0.011
fnu,Li19.2Ba0.4Ge2.0P4.0S24.0,"[{""element"": ""Li"", ""value"": 1.0}, {""element"": ""Ba"", ""value"": 2.0}, {""element"": ""Ge"", ""value"": 4.0}, {""element"": ""P"", ""value"": 5.0}, {""element"": ""S"", ""value"": -2.0}]",0.38709677419354843,2.58,2.0524999999999998,34.21428571428571,184.0,59.17857142857143,0.12903225806451615,24818999390708.574,0.21184531067229723,202.08350230414752,0.000572
pfi,Li18.8Ba0.6Ge2.0P4.0S24.0,"[{""element"": ""Li"", ""value"": 1.0}, {""element"": ""Ba"", ""value"": 2.0}, {""element"": ""Ge"", ""value"": 4.0}, {""element"": ""P"", ""value"": 5.0}, {""element"": ""S"", ""value"": -2.0}]",0.3805668016194332,2.58,2.0172727272727276,37.64502164502165,184.0,59.74240719910011,0.13360323886639675,24067631844252.56,0.20583684342382969,202.98669172932327,0.000707
f0h,Li18.4Ba0.8Ge2.0P4.0S24.0,"[{""element"": ""Li"", ""value"": 1.0}, {""element"": ""Ba"", ""value"": 2.0}, {""element"": ""Ge"", ""value"": 4.0}, {""element"": ""P"", ""value"": 5.0}, {""element"": ""S"", ""value"": -2.0}]",0.3739837398373983,2.58,1.9841176470588235,40.87394957983193,184.0,60.31519274376417,0.1382113821138211,23360462388764.543,0.200181815425272,203.89722415795586,0.000316
7iw,Li18.0Ba1.0Ge2.0P4.0S24.0,"[{""element"": ""Li"", ""value"": 1.0}, {""element"": ""Ba"", ""value"": 2.0}, {""element"": ""Ge"", ""value"": 4.0}, {""element"": ""P"", ""value"": 5.0}, {""element"": ""S"", ""value"": -2.0}]",0.3673469387755102,2.58,1.9528571428571426,43.91836734693878,184.0,60.89714285714285,0.14285714285714285,22693702616447.27,0.19484993188377472,204.81518950437317,9.98e-05
ikh,Li19.2P6.0S24.0,"[{""element"": ""Li"", ""value"": 1.0}, {""element"": ""P"", ""value"": 5.0}, {""element"": ""S"", ""value"": -2.0}]",0.39024390243902435,2.58,2.19,17.0,184.0,55.476190476190474,0.12195121951219512,38922178734970.945,0.29411764705882354,189.0731707317073,0.0012
hd3,Li14.0Ge2.0P2.0S16.0,"[{""element"": ""Li"", ""value"": 1.0}, {""element"": ""Ge"", ""value"": 4.0}, {""element"": ""P"", ""value"": 5.0}, {""element"": ""S"", ""value"": -2.0}]",0.4117647058823529,2.58,2.0999999999999996,31.5,184.0,59.5,0.11764705882352941,20246922621882.25,0.19053708439897699,188.94117647058826,0.007
ete,Li19.08Si3.48P2.88S23.4Cl0.6,"[{""element"": ""Li"", ""value"": 1.0}, {""element"": ""Si"", ""value"": 4.0}, {""element"": ""Cl"", ""value"": -1.0}, {""element"": ""P"", ""value"": 5.0}, {""element"": ""S"", ""value"": -2.0}]",0.3859223300970874,2.5945,2.0313207547169814,25.75471698113208,183.92499999999998,57.06367924528302,0.12864077669902912,19954377340884.066,0.19950896310496755,258.6501213592233,0.025
k4x,Li20.7Si2.7P3.3S24.0,"[{""element"": ""Li"", ""value"": 1.0}, {""element"": ""Si"", ""value"": 4.0}, {""element"": ""P"", ""value"": 5.0}, {""element"": ""S"", ""value"": -2.0}]",0.40828402366863903,2.58,2.0595,24.2,184.0,57.769662921348306,0.11834319526627218,23322797243627.08,0.21631016042780749,188.0378698224852,0.0065
wyu,Li56.0La24.0Zr16.0O96.0,"[{""element"": ""Li"", ""value"": 1.0}, {""element"": ""La"", ""value"": 3.0}, {""element"": ""Zr"", ""value"": 4.0}, {""element"": ""O"", ""value"": -2.0}]",0.2916666666666667,3.44,1.1920000000000002,102.58,138.2,82.11666666666666,0.20833333333333334,169832268285.58978,0.035643109109065964,270.98949999999996,1.63e-06
019,Li6.0Ti12.0P18.0O72.0,"[{""element"": ""Li"", ""value"": 1.0}, {""element"": ""O"", ""value"": -2.0}, {""element"": ""Ti"", ""value"": 4.0}, {""element"": ""P"", ""value"": 5.0}]",0.05555555555555555,3.44,1.9300000000000002,34.4,138.2,39.916666666666664,0.2777777777777778,23629637065447.984,0.20291686922702964,259.37966666666665,0.000161
ob9,Li2.67Mg0.67P2.0S6.0,"[{""element"": ""Li"", ""value"": 1.0}, {""element"": ""Mg"", ""value"": 2.0}, {""element"": ""P"", ""value"": 4.0}, {""element"": ""S"", ""value"": -2.0}]",0.23544973544973544,2.58,1.9691760299625467,30.801498127340828,184.0,49.15074906367042,0.23544973544973544,23375576535810.688,0.1832207289907224,192.7992945326279,4e-06
ei3,Li9.0Y3.0Cl18.0,"[{""element"": ""Li"", ""value"": 1.0}, {""element"": ""Y"", ""value"": 3.0}, {""element"": ""Cl"", ""value"": -1.0}]",0.3,3.16,1.22,95.94999999999999,181.0,74.6125,0.1,129885365241.86926,0.031266284523189164,301.8101000000001,0.000539
deu,Li8.8Al0.8Ge1.2S8.0,"[{""element"": ""Li"", ""value"": 1.0}, {""element"": ""Al"", ""value"": 3.0}, {""element"": ""Ge"", ""value"": 4.0}, {""element"": ""S"", ""value"": -2.0}]",0.46808510638297873,2.58,1.8499999999999999,46.099999999999994,184.0,63.53703703703704,0.10638297872340426,1406895167702.2346,0.07811985898942421,183.67659574468084,4.3e-05
usu,Li8.8Al0.8Sn1.2S8.0,"[{""element"": ""Li"", ""value"": 1.0}, {""element"": ""Al"", ""value"": 3.0}, {""element"": ""Sn"", ""value"": 4.0}, {""element"": ""S"", ""value"": -2.0}]",0.46808510638297873,2.58,1.82,59.9,184.0,66.09259259259258,0.10638297872340426,743302641767.1765,0.060728554641598126,186.02553191489363,4.3e-06
0o6,Li7.2Ti10.8Sc1.2P18.0O72.0,"[{""element"": ""Li"", ""value"": 1.0}, {""element"": ""Sc"", ""value"": 3.0}, {""element"": ""O"", ""value"": -2.0}, {""element"": ""Ti"", ""value"": 4.0}, {""element"": ""P"", ""value"": 5.0}]",0.06593406593406594,3.44,1.9228,35.21000000000001,138.2,41.45967741935484,0.2747252747252747,23610720290398.57,0.2017583092393112,258.90148351648355,9.98e-05
qea,Li6.0Ti12.0P18.0O72.0,"[{""element"": ""Li"", ""value"": 1.0}, {""element"": ""O"", ""value"": -2.0}, {""element"": ""Ti"", ""value"": 4.0}, {""element"": ""P"", ""value"": 5.0}]",0.05555555555555555,3.44,1.9300000000000002,34.4,138.2,39.916666666666664,0.2777777777777778,23629637065447.984,0.20291686922702964,259.37966666666665,2e-06
0fh,Li7.2Al1.2Ge10.8P18.0O72.0,"[{""element"": ""Li"", ""value"": 1.0}, {""element"": ""Al"", ""value"": 3.0}, {""element"": ""Ge"", ""value"": 4.0}, {""element"": ""O"", ""value"": -2.0}, {""element"": ""P"", ""value"": 5.0}]",0.06593406593406594,3.44,2.102,28.61,138.2,36.137096774193544,0.2747252747252747,23965496710390.86,0.21036953065597566,254.44104395604393,4.83e-05
gw2,Li8.4Al2.4Ge9.6P18.0O72.0,"[{""element"": ""Li"", ""value"": 1.0}, {""element"": ""Al"", ""value"": 3.0}, {""element"": ""Ge"", ""value"": 4.0}, {""element"": ""O"", ""value"": -2.0}, {""element"": ""P"", ""value"": 5.0}]",0.07608695652173914,3.44,2.086,28.619999999999997,138.2,37.125,0.2717391304347826,23949019576281.727,0.20948586438100503,253.48695652173913,0.000188
1xf,Li9.0Al3.0Ge9.0P18.0O72.0,"[{""element"": ""Li"", ""value"": 1.0}, {""element"": ""Al"", ""value"": 3.0}, {""element"": ""Ge"", ""value"": 4.0}, {""element"": ""O"", ""value"": -2.0}, {""element"": ""P"", ""value"": 5.0}]",0.08108108108108109,3.44,2.078,28.625,138.2,37.59615384615385,0.2702702702702703,23940781009227.16,0.20904403124351972,253.01764864864865,0.000336
tjh,Li10.2Al4.2Ge7.8P18.0O72.0,"[{""element"": ""Li"", ""value"": 1.0}, {""element"": ""Al"", ""value"": 3.0}, {""element"": ""Ge"", ""value"": 4.0}, {""element"": ""O"", ""value"": -2.0}, {""element"": ""P"", ""value"": 5.0}]",0.0909090909090909,3.44,2.062,28.634999999999998,138.2,38.49626865671642,0.26737967914438504,23924303875118.023,0.20816036496854912,252.09409090909088,0.000264
mdj,Li7.2Ti12.0Si1.2P16.8O72.0,"[{""element"": ""Li"", ""value"": 1.0}, {""element"": ""Si"", ""value"": 4.0}, {""element"": ""O"", ""value"": -2.0}, {""element"": ""Ti"", ""value"": 4.0}, {""element"": ""P"", ""value"": 5.0}]",0.06593406593406594,3.44,1.9184000000000003,35.04,138.2,41.32258064516128,0.2747252747252747,22243025377328.527,0.19600064819316157,258.78659340659334,8.6e-05
t1l,Li7.8Ti12.0Si1.8P16.2O72.0,"[{""element"": ""Li"", ""value"": 1.0}, {""element"": ""Si"", ""value"": 4.0}, {""element"": ""O"", ""value"": -2.0}, {""element"": ""Ti"", ""value"": 4.0}, {""element"": ""P"", ""value"": 5.0}]",0.07103825136612021,3.44,1.9125999999999999,35.36,138.2,41.9920634920635,0.273224043715847,21549719533268.8,0.19254253767622753,258.4949180327869,0.00032
my9,Li7.2Al1.2Ti10.8P18.0O72.0,"[{""element"": ""Li"", ""value"": 1.0}, {""element"": ""Al"", ""value"": 3.0}, {""element"": ""O"", ""value"": -2.0}, {""element"": ""Ti"", ""value"": 4.0}, {""element"": ""P"", ""value"": 5.0}]",0.06593406593406594,3.44,1.9328,33.830000000000005,138.2,40.346774193548384,0.2747252747252747,23648393609244.05,0.20286683572245068,257.96884615384613,0.000595
9s4,Li7.8Al1.8Ti10.2P18.0O72.0,"[{""element"": ""Li"", ""value"": 1.0}, {""element"": ""Al"", ""value"": 3.0}, {""element"": ""O"", ""value"": -2.0}, {""element"": ""Ti"", ""value"": 4.0}, {""element"": ""P"", ""value"": 5.0}]",0.07103825136612021,3.44,1.9342,33.544999999999995,138.2,40.551587301587304,0.273224043715847,23657771881142.082,0.2028418189701612,257.27500000000003,0.000722
xa0,Li9.0Al3.0Ti9.0P18.0O72.0,"[{""element"": ""Li"", ""value"": 1.0}, {""element"": ""Al"", ""value"": 3.0}, {""element"": ""O"", ""value"": -2.0}, {""element"": ""Ti"", ""value"": 4.0}, {""element"": ""P"", ""value"": 5.0}]",0.08108108108108109,3.44,1.937,32.975,138.2,40.94230769230769,0.2702702702702703,23676528424938.152,0.20279178546558227,255.9098108108108,0.000248
txm,Li7.8Cr1.8Ti10.2P18.0O72.0,"[{""element"": ""Li"", ""value"": 1.0}, {""element"": ""O"", ""value"": -2.0}, {""element"": ""Cr"", ""value"": 3.0}, {""element"": ""Ti"", ""value"": 4.0}, {""element"": ""P"", ""value"": 5.0}]",0.07103825136612021,3.44,1.9372,34.46,138.2,41.27777777777778,0.273224043715847,23617782776854.793,0.20187675634656202,257.89,3.51e-05
v1t,Li8.4Cr2.4Ti9.6P18.0O72.0,"[{""element"": ""Li"", ""value"": 1.0}, {""element"": ""O"", ""value"": -2.0}, {""element"": ""Cr"", ""value"": 3.0}, {""element"": ""Ti"", ""value"": 4.0}, {""element"": ""P"", ""value"": 5.0}]",0.07608695652173914,3.44,1.9396,34.480000000000004,138.2,41.70312500000001,0.2717391304347826,23613831347323.727,0.20153005205307278,257.40423913043475,0.000149
d6b,Li9.0Cr3.0Ti9.0P18.0O72.0,"[{""element"": ""Li"", ""value"": 1.0}, {""element"": ""O"", ""value"": -2.0}, {""element"": ""Cr"", ""value"": 3.0}, {""element"": ""Ti"", ""value"": 4.0}, {""element"": ""P"", ""value"": 5.0}]",0.08108108108108109,3.44,1.9420000000000002,34.5,138.2,42.11538461538461,0.2702702702702703,23609879917792.664,0.20118334775958358,256.9237297297297,0.000386
3ta,Li7.8Ga1.8Ti10.2P18.0O72.0,"[{""element"": ""Li"", ""value"": 1.0}, {""element"": ""Ga"", ""value"": 3.0}, {""element"": ""O"", ""value"": -2.0}, {""element"": ""Ti"", ""value"": 4.0}, {""element"": ""P"", ""value"": 5.0}]",0.07103825136612021,3.44,1.9462,34.04,138.2,40.94444444444444,0.273224043715847,23630713823444.004,0.2022526793718473,257.60770491803277,0.000261
gjy,Li8.4Ga2.4Ti9.6P18.0O72.0,"[{""element"": ""Li"", ""value"": 1.0}, {""element"": ""Ga"", ""value"": 3.0}, {""element"": ""O"", ""value"": -2.0}, {""element"": ""Ti"", ""value"": 4.0}, {""element"": ""P"", ""value"": 5.0}]",0.07608695652173914,3.44,1.9516,33.919999999999995,138.2,41.265625,0.2717391304347826,23631072742776.01,0.2020312827534532,257.0298913043478,0.000128
6st,Li7.2Fe1.2Ti10.8P18.0O72.0,"[{""element"": ""Li"", ""value"": 1.0}, {""element"": ""O"", ""value"": -2.0}, {""element"": ""Fe"", ""value"": 3.0}, {""element"": ""Ti"", ""value"": 4.0}, {""element"": ""P"", ""value"": 5.0}]",0.06593406593406594,3.44,1.9416000000000002,34.25,138.2,40.68548387096774,0.2747252747252747,23627114709650.484,0.20238677857279003,258.2526923076923,0.00018
t9r,Li7.8Fe1.8Ti10.2P18.0O72.0,"[{""element"": ""Li"", ""value"": 1.0}, {""element"": ""O"", ""value"": -2.0}, {""element"": ""Fe"", ""value"": 3.0}, {""element"": ""Ti"", ""value"": 4.0}, {""element"": ""P"", ""value"": 5.0}]",0.07103825136612021,3.44,1.9473999999999998,34.175,138.2,41.051587301587304,0.273224043715847,23625853531751.734,0.2021217332456702,257.69844262295084,0.000246
xr7,Li8.4Fe2.4Ti9.6P18.0O72.0,"[{""element"": ""Li"", ""value"": 1.0}, {""element"": ""O"", ""value"": -2.0}, {""element"": ""Fe"", ""value"": 3.0}, {""element"": ""Ti"", ""value"": 4.0}, {""element"": ""P"", ""value"": 5.0}]",0.07608695652173914,3.44,1.9532,34.1,138.2,41.40625,0.2717391304347826,23624592353852.984,0.20185668791855038,257.15021739130435,0.000392
pg8,Li9.0Fe3.0Ti9.0P18.0O72.0,"[{""element"": ""Li"", ""value"": 1.0}, {""element"": ""O"", ""value"": -2.0}, {""element"": ""Fe"", ""value"": 3.0}, {""element"": ""Ti"", ""value"": 4.0}, {""element"": ""P"", ""value"": 5.0}]",0.08108108108108109,3.44,1.959,34.025,138.2,41.75,0.2702702702702703,23623331175954.234,0.20159164259143056,256.60791891891887,0.000174
