Repository: Saberg1001/ML-SBE

# IonConductivity

本项目基于化学式和组成描述符研究锂离子电解质电导率。目前可运行模型均为
`log10(Ionic conductivity (S cm-1))` 绝对值回归；趋势分类模型已保留，
trend-v3 使用材料 A 的已知电导率和同文献可比材料对预测 `log10(σ_B)`，再派生
绝对变化与变化比例。趋势模型必须使用经复核的配对表和 DOI/重复公式连通分组划分。

## 目录结构

```text
config/
├── chemistry/                 氧化态与离子半径规则
└── taxonomy/                  待建立的Family规范词表

data/
├── obelix/raw/                OBLiX all、文献推荐划分及CIF
├── experimental/             113条实验数据及人工标注
├── prediction_inputs/        无训练标签的待预测配方
└── splits/                    固定ID/分组划分manifest

main/                          清洗、特征、划分、训练和预测代码
runs/                          运行索引、每次模型运行及其预测
reports/                       筛选后的正式表格和图片
archive/                       只读历史模型和旧预测
scripts/                       可复用审计与绘图入口
```

目录约定：`obelix/raw` 和 `experimental/raw` 保留源文件，不直接覆盖；
`data/splits` 只保存样本ID、分组和划分manifest，不复制完整特征表。每个
`runs/<task>/<run_id>` 自带配置、入模数据、模型、预测和诊断图，`reports` 只放
精选汇总，`archive` 只读保留历史材料。

## 数据

OBLiX原始数据位于：

```text
data/obelix/raw/all.csv
data/obelix/raw/official_split/train.csv
data/obelix/raw/official_split/test.csv
data/obelix/raw/cifs/
```

其中 `train.csv/test.csv` 表示文献推荐划分。当前工作区的 `train.csv` 内容呈
二进制或加密状态，文件被原样保留，但在取得可读版本前不能直接交给pandas。

实验数据分为原始表和标注表：

```text
data/experimental/raw/experimental-data.tsv
data/experimental/annotations/experimental-data-labeled.csv
```

legacy block文件只用于人工复核，不能直接视为有效趋势配对。待预测配方位于
`data/prediction_inputs/`，不参与训练。

## 当前绝对值baseline

历史模型索引位于 `runs/absolute/registry.csv`，对应运行目录为：

```text
runs/absolute/abs_v0_f26/
runs/absolute/abs_v0_f27_family_ordinal/
runs/absolute/abs_v0_f34_small8/
runs/absolute/abs_v0_f35_small8_family_ordinal/
```

四者均为历史baseline，使用相同的旧随机344/86划分。27和35特征模型的Family
采用连续浮点编码；四个模型的随机划分均存在公式和DOI泄漏。因此这些结果可用于
复盘特征变化，但不能作为趋势模型的最终性能结论。

每个运行内部统一保存：

```text
<run_id>/
├── manifest.json
├── config.json
├── data/
├── lightgbm/
├── predictions/
└── figures/
```

## 使用当前流水线

项目环境：

```text
/home/ziyiguo/miniconda3/envs/IonConductivity
```

完整训练API保持从 `main` 导入：

```python
from main import PipelineConfig, run_training_pipeline

result = run_training_pipeline(PipelineConfig())
print(result.train.output_dir)
```

新训练默认写入 `runs/absolute/`。划分阶段不再额外写顶层 `features/train/test`
副本；每个正式运行在自己的 `data/` 下保存实际入模数据。

实验性 trend-v3 回归训练与成对预测：

```bash
python main/trend/train_pair_regression_v3.py
python main/trend/predict_regression.py Li6PS5Cl Li6PS5Br 1e-3
python main/trend/evaluate_regression_experimental.py
```

模型输入两条化学式及材料 A 的已知电导率，回归目标为 `log10(σ_B)`；随后派生
`σ_B-σ_A`、`|σ_B-σ_A|` 和 `log10(σ_B/σ_A)`。训练对限定在同 DOI、同标准化
family 及相同测量/制备/相态分层中，并使用 A/B 交换训练增强。新目标与精简后的
43 特征模型在内部测试和 113 条同实验室外部数据上均未超过零变化回归基线，
当前状态仍为 `experimental_not_for_deployment`。

预测示例：

```python
from main import PredictConfig, predict_formulas

result = predict_formulas(
    "data/experimental/annotations/experimental-data-labeled.csv",
    "runs/absolute/abs_v0_f26",
    PredictConfig(
        dataset_name="experimental_113",
        prediction_purpose="Evaluate the historical absolute baseline",
    ),
)
```

默认输出与模型运行绑定：

```text
runs/absolute/<run_id>/predictions/<model>/<dataset_id>/
├── predictions.csv
├── features.csv
├── evaluation.json
└── run_metadata.json
```

使用 native-family 绝对电导率模型时必须显式提供 family。单配方示例：

```bash
python main/predict.py absolute \
  --model-run runs/absolute/abs_v2_f37_native_family_lgbm_trials50_seed42 \
  --formula Li7La3Zr2O12 \
  --family garnet
```

多配方可重复传入 `--formula` 和 `--family`；一个 `--family` 值也可应用于
全部配方。批量 CSV 默认识别 `True Composition` 和 `Family` 列，也可通过
`--formula-column`、`--family-column` 和 `--id-column` 指定列名。

化学配置位于 `config/chemistry/`。历史模型集中在
`archive/absolute_legacy/models/`，只读保留，不作为代码默认输入。

File: models/outputs_optuna/ionic_26_features_random_clipped_1e-10_500/data/train_processed.csv (part 1 of 9)
ID,True Composition,Z_by_element,χₐₗₗ,χ⁻,χ⁺(incl Li⁺),χ⁺(excl Li⁺),χ⁺(incl Li⁺) - χ⁻,χ⁺(excl Li⁺) - χ⁻,χₘₐₓ - χₘᵢₙ,rₐₗₗ (pm),r⁻ (pm),r⁺(incl Li⁺) (pm),r⁺(excl Li⁺) (pm),r⁺(excl Li⁺) - r⁻,r⁺(incl Li⁺) - r⁻,r⁺(excl Li⁺) / r⁻,r⁺(incl Li⁺) / r⁻,ρₐₗₗ (C m⁻³),ρ⁻ (C m⁻³),ρ⁺(incl Li⁺) (C m⁻³),ρ⁺(excl Li⁺) (C m⁻³),ρ⁺(incl Li⁺) / ρ⁻,ρ⁺(incl Li⁺) - ρ⁻,Φ⁺(incl Li⁺) (|Z| pm⁻¹),Φ⁺(excl Li⁺) (|Z| pm⁻¹),nₕₐₗᵢdₑ,nₕₒₛₜ cₐₜᵢₒₙ,nₐₙᵢₒₙ,n_Li,Ionic conductivity (S cm-1),conductivity_value,conductivity_qualifier,conductivity_used,sample_weight,log10_conductivity,r_ratio_x_chi_diff,log_rho_ratio,Li_channel_size,chi_range_x_r_avg,field_x_r_diff
jqc,Li7.0Bi1.0O6.0,"[{""element"": ""Li"", ""value"": 1.0}, {""element"": ""O"", ""value"": -2.0}, {""element"": ""Bi"", ""value"": 5.0}]",2.1,3.44,1.095,1.9,-2.345,-1.54,2.46,98.40714285714284,138.2,68.5625,76.0,-62.19999999999999,-69.63749999999999,0.5499276410998554,0.4961107091172214,105712251046.94514,28978758058.690765,163262370788.13593,435615304993.695,5.633863620293187,134283612729.44516,0.0211866471734892,0.0657894736842105,0.0,0.0714285714285714,0.4285714285714285,0.5,1.58489e-06,1.58489e-06,exact,1.58489e-06,1.0,-5.800000874803203,-1.1633796128798843,0.7508063297511056,69.1,242.08157142857138,-1.475385142543854
oi6,Li7.0Sb1.0O6.0,"[{""element"": ""Li"", ""value"": 1.0}, {""element"": ""O"", ""value"": -2.0}, {""element"": ""Sb"", ""value"": 5.0}]",2.1107142857142858,3.44,1.11375,2.05,-2.32625,-1.39,2.46,97.2642857142857,138.2,66.5625,60.0,-78.19999999999999,-71.63749999999999,0.4341534008683068,0.4816389290882779,137832541472.30035,28978758058.690765,219472879032.50757,885299370948.6678,7.573577811306077,190494120973.8168,0.0233796296296296,0.0833333333333333,0.0,0.0714285714285714,0.4285714285714285,0.5,6.7e-08,6.7e-08,exact,6.7e-08,1.0,-7.173925197299173,-1.1204125587916063,0.8793010917366779,69.1,239.27014285714284,-1.6748582175925903
2t8,Li2.0V2.0P2.0O8.0F2.0,"[{""element"": ""Li"", ""value"": 1.0}, {""element"": ""O"", ""value"": -2.0}, {""element"": ""F"", ""value"": -1.0}, {""element"": ""V"", ""value"": 3.0}, {""element"": ""P"", ""value"": 5.0}]",2.8175,3.548,1.6,1.91,-1.948,-1.6379999999999997,3.0,103.990625,136.685,49.5,40.5,-96.185,-87.185,0.2963017156235139,0.3621465413176281,4952160777151.8,26614830294.05305,13161404021914.71,19679928628492.68,494.51391861234447,13134789191620.658,0.1186024872912128,0.1704963235294117,0.125,0.25,0.5,0.125,8.1e-07,8.1e-07,exact,8.1e-07,1.0,-6.0915149811213505,-0.7054614624867395,2.6941785197784314,17.085625,311.97187499999995,-10.340357854484388
ro9,Li6.0B2.0P4.0O16.0,"[{""element"": ""Li"", ""value"": 1.0}, {""element"": ""B"", ""value"": 3.0}, {""element"": ""O"", ""value"": -2.0}, {""element"": ""P"", ""value"": 5.0}]",2.634285714285714,3.44,1.5599999999999998,2.14,-1.88,-1.2999999999999998,2.46,96.29285714285712,138.2,40.41666666666666,13.333333333333334,-124.86666666666666,-97.78333333333332,0.0964785335262904,0.2924505547515678,43544919609277.74,28978758058.690765,101566174077569.8,203007993346380.84,3504.849099187327,101537195319511.12,0.1887799564270152,0.3627450980392157,0.0,0.2142857142857142,0.5714285714285714,0.2142857142857142,1e-10,1e-10,exact,1e-10,1.0,-10.0,-0.5498070429329474,3.5446693242139338,29.6142857142857,236.8804285714285,-18.459533405954968
47i,Li8.0P4.0O14.0,"[{""element"": ""Li"", ""value"": 1.0}, {""element"": ""O"", ""value"": -2.0}, {""element"": ""P"", ""value"": 5.0}]",2.49076923076923,3.44,1.3833333333333335,2.19,-2.056666666666666,-1.25,2.46,97.79999999999998,138.2,50.66666666666666,17.0,-121.2,-87.53333333333333,0.1230101302460202,0.3666184273999035,6041894462414.446,28978758058.690765,13056962784162.828,38922178734970.95,450.5701299454767,13027984026104.137,0.107915758896151,0.2941176470588235,0.0,0.1538461538461538,0.5384615384615384,0.3076923076923077,1e-10,1e-10,exact,1e-10,1.0,-10.0,-0.7540118990191348,2.6537623972638893,42.52307692307692,240.58799999999997,-9.446226095376417
clt,Li6.0Cu1.0B4.0O10.0,"[{""element"": ""Li"", ""value"": 1.0}, {""element"": ""B"", ""value"": 3.0}, {""element"": ""O"", ""value"": -2.0}, {""element"": ""Cu"", ""value"": 2.0}]",2.397142857142857,3.44,1.449090909090909,2.012,-1.990909090909091,-1.428,2.46,89.14285714285714,138.2,44.54545454545455,17.0,-121.2,-93.65454545454544,0.1230101302460202,0.3223260097355611,101242447365550.28,28978758058.690765,193254691554179.0,425011095648683.25,6668.839677766027,193225712796120.3,0.1928796158304355,0.4065573770491803,0.0,0.238095238095238,0.4761904761904761,0.2857142857142857,1e-10,1e-10,exact,1e-10,1.0,-10.0,-0.6417217830189808,3.8240502768880686,39.48571428571428,219.29142857142855,-18.064052748046784
mdp,Li14.0P6.0S22.0,"[{""element"": ""Li"", ""value"": 1.0}, {""element"": ""P"", ""value"": 5.0}, {""element"": ""S"", ""value"": -2.0}]",1.990952380952381,2.58,1.343,2.19,-1.237,-0.3900000000000001,1.6,121.3095238095238,184.0,52.35,17.0,-167.0,-131.65,0.092391304347826,0.2845108695652174,5608194521753.509,12278644599.949677,11763701986622.424,38922178734970.95,958.061933535452,11751423342022.477,0.0986056644880174,0.2941176470588235,0.0,0.1428571428571428,0.5238095238095238,0.3333333333333333,0.0032,0.0032,exact,0.0032,1.0,-2.494850021680094,-0.3519399456521739,2.9813935847813493,61.33333333333333,194.09523809523807,-12.981435729847492
ix1,Li5.46Hf12.13P18.0O72.0,"[{""element"": ""Li"", ""value"": 1.0}, {""element"": ""Hf"", ""value"": 4.0}, {""element"": ""O"", ""value"": -2.0}, {""element"": ""P"", ""value"": 5.0}]",2.8647625243981785,3.44,1.701033998314133,1.8316959840690343,-1.738966001685867,-1.6083040159309656,2.46,106.87154940050188,138.2,43.49283506602978,39.1423830069698,-99.0576169930302,-94.7071649339702,0.2832299783427627,0.314709370955353,6583662764297.0,28978758058.690765,19844051874978.6,23417551575660.99,684.7792384610957,19815073116919.91,0.1699605345556785,0.1980752252222937,0.0,0.2800446138116925,0.6692071753880472,0.0507482108002602,3.2e-07,3.2e-07,exact,3.2e-07,1.0,-6.494850021680094,-0.5472688965033046,2.835550584673673,7.013402732595959,262.90401152523464,-16.096480378430385
ptg,Li14.0P6.0S22.0,"[{""element"": ""Li"", ""value"": 1.0}, {""element"": ""P"", ""value"": 5.0}, {""element"": ""S"", ""value"": -2.0}]",1.990952380952381,2.58,1.343,2.19,-1.237,-0.3900000000000001,1.6,121.3095238095238,184.0,52.35,17.0,-167.0,-131.65,0.092391304347826,0.2845108695652174,5608194521753.509,12278644599.949677,11763701986622.424,38922178734970.95,958.061933535452,11751423342022.477,0.0986056644880174,0.2941176470588235,0.0,0.1428571428571428,0.5238095238095238,0.3333333333333333,0.0086,0.0086,exact,0.0086,1.0,-2.065501548756432,-0.3519399456521739,2.9813935847813493,61.33333333333333,194.09523809523807,-12.981435729847492
bq9,Li24.0Bi8.0O24.0,"[{""element"": ""Li"", ""value"": 1.0}, {""element"": ""O"", ""value"": -2.0}, {""element"": ""Bi"", ""value"": 3.0}]",2.165714285714286,3.44,1.21,1.9,-2.23,-1.54,2.46,102.87142857142857,138.2,76.375,103.0,-35.19999999999999,-61.82499999999999,0.7452966714905934,0.5526410998552822,80714184902.04243,28978758058.690765,119515755034.55618,104998593861.9137,4.124253868730349,90536996975.86542,0.0183926645091693,0.029126213592233,0.0,0.1428571428571428,0.4285714285714285,0.4285714285714285,2.4e-10,2.4e-10,exact,2.4e-10,1.0,-9.619788758288394,-1.2323896526772793,0.6153453904609719,59.22857142857141,253.06371428571427,-1.1371264832793917
skm,Li10.0Bi2.0O10.0,"[{""element"": ""Li"", ""value"": 1.0}, {""element"": ""O"", ""value"": -2.0}, {""element"": ""Bi"", ""value"": 5.0}]",2.1818181818181817,3.44,1.1333333333333335,1.9,-2.306666666666666,-1.54,2.46,100.4090909090909,138.2,68.91666666666667,76.0,-62.19999999999999,-69.28333333333332,0.5499276410998554,0.4986734201640135,109298467189.18188,28978758058.690765,176231558131.2578,435615304993.695,6.081404792239043,147252800072.56705,0.0233105912930474,0.0657894736842105,0.0,0.0909090909090909,0.4545454545454545,0.4545454545454545,3.9e-09,3.9e-09,exact,3.9e-09,1.0,-8.4089353929735,-1.150273355844991,0.7840039120107324,62.818181818181806,247.00636363636363,-1.6150354667533005
o4u,Li91.2Ge19.2P4.8S96.0,"[{""element"": ""Li"", ""value"": 1.0}, {""element"": ""Ge"", ""value"": 4.0}, {""element"": ""P"", ""value"": 5.0}, {""element"": ""S"", ""value"": -2.0}]",1.8284090909090909,2.58,1.2020833333333332,2.046,-1.377916666666667,-0.5340000000000003,1.6,117.35227272727272,184.0,61.8125,40.2,-143.8,-122.1875,0.2184782608695652,0.3359375,1086753614285.4728,12278644599.949677,1982149422356.7424,9041768954029.035,161.43063725167727,1969870777756.7925,0.0384760506457011,0.128388746803069,0.0,0.1136363636363636,0.4545454545454546,0.4318181818181819,1.78e-06,1.78e-06,exact,1.78e-06,1.0,-5.749579997691106,-0.4628938802083334,2.2079859611584056,79.45454545454547,187.76363636363635,-4.7012924382716035
2yl,Li80.4Ge8.4P15.6S96.0,"[{""element"": ""Li"", ""value"": 1.0}, {""element"": ""Ge"", ""value"": 4.0}, {""element"": ""P"", ""value"": 5.0}, {""element"": ""S"", ""value"": -2.0}]",1.8838323353293407,2.58,1.2436781609195402,2.127,-1.33632183908046,-0.4529999999999998,1.6,118.4760479041916,184.0,58.22413793103448,27.15,-156.85,-125.77586206896552,0.1475543478260869,0.316435532233883,3151521274676.711,12278644599.949677,6038181164402.469,25849499455808.86,491.76284200189457,6025902519802.52,0.0623542259371403,0.2216112531969309,0.0,0.1197604790419161,0.4790419161676646,0.4011976047904191,0.00154,0.00154,exact,0.00154,1.0,-2.812479279163537,-0.4228597123851867,2.6917557100000913,73.82035928143712,189.5616766467066,-7.842656520886871
5qm,Li79.2Ge7.2P16.8S96.0,"[{""element"": ""Li"", ""value"": 1.0}, {""element"": ""Ge"", ""value"": 4.0}, {""element"": ""P"", ""value"": 5.0}, {""element"": ""S"", ""value"": -2.0}]",1.8903614457831328,2.58,1.2488372093023254,2.136,-1.3311627906976746,-0.4439999999999999,1.6,118.60843373493977,184.0,57.77906976744186,25.7,-158.3,-126.22093023255816,0.1396739130434782,0.3140166835187057,3394760302942.3457,12278644599.949677,6541254868842.249,27717025067117.73,532.7342782499835,6528976224242.3,0.065315860081815,0.2319693094629156,0.0,0.1204819277108433,0.4819277108433735,0.3975903614457832,0.00174,0.00174,exact,0.00174,1.0,-2.7594507517174,-0.41800732475838875,2.726510641924434,73.15662650602411,189.77349397590365,-8.244228618466302
3jh,Li78.0Ge6.0P18.0S96.0,"[{""element"": ""Li"", ""value"": 1.0}, {""element"": ""Ge"", ""value"": 4.0}, {""element"": ""P"", ""value"": 5.0}, {""element"": ""S"", ""value"": -2.0}]",1.8969696969696968,2.58,1.2541176470588236,2.145,-1.3258823529411763,-0.435,1.6,118.74242424242424,184.0,57.3235294117647,24.25,-159.75,-126.6764705882353,0.1317934782608695,0.3115409207161125,3640947683065.7456,12278644599.949677,7056165601621.789,29584550678426.6,574.6697482921453,7043886957021.84,0.068347179735776,0.2423273657289002,0.0,0.1212121212121212,0.4848484848484848,0.3939393939393939,0.0022,0.0022,exact,0.0022,1.0,-2.657577319177794,-0.4130666089965397,2.759418335648415,72.48484848484848,189.9878787878788,-8.65797950358786
j3x,Li76.8Ge4.8P19.2S96.0,"[{""element"": ""Li"", ""value"": 1.0}, {""element"": ""Ge"", ""value"": 4.0}, {""element"": ""P"", ""value"": 5.0}, {""element"": ""S"", ""value"": -2.0}]",1.9036585365853655,2.58,1.2595238095238093,2.1539999999999995,-1.3204761904761908,-0.4260000000000006,1.6,118.8780487804878,184.0,56.85714285714285,22.8,-161.2,-127.14285714285714,0.1239130434782608,0.3090062111801242,3890137348312.6006,12278644599.949677,7583336113753.222,31452076289735.47,617.6036819067392,7571057469153.272,0.0714506736672124,0.2526854219948849,0.0,0.1219512195121951,0.4878048780487805,0.3902439024390243,0.000555,0.000555,exact,0.000555,1.0,-3.2557070168773237,-0.40803534457261176,2.790709876425823,71.80487804878047,190.2048780487805,-9.084442794831292
b4c,Li8.0Si2.0S8.0,"[{""element"": ""Li"", ""value"": 1.0}, {""element"": ""Si"", ""value"": 4.0}, {""element"": ""S"", ""value"": -2.0}]",1.7933333333333334,2.58,1.164,1.9,-1.416,-0.6800000000000002,1.6,115.44444444444444,184.0,60.6,33.0,-151.0,-123.4,0.1793478260869565,0.3293478260869565,533713371713.27313,12278644599.949677,950861153403.932,4256886531984.5776,77.44023745160186,938582508803.9822,0.036094276094276,0.1212121212121212,0.0,0.1111111111111111,0.4444444444444444,0.4444444444444444,1.59e-08,1.59e-08,exact,1.59e-08,1.0,-7.798602875679548,-0.4663565217391304,1.888966675960491,81.77777777777777,184.7111111111111,-4.454033670033659
dj2,Li81.6Si9.6P14.4S96.0,"[{""element"": ""Li"", ""value"": 1.0}, {""element"": ""Si"", ""value"": 4.0}, {""element"": ""P"", ""value"": 5.0}, {""element"": ""S"", ""value"": -2.0}]",1.872142857142857,2.58,1.2286363636363635,2.074,-1.3513636363636363,-0.5060000000000002,1.6,117.72619047619048,184.0,57.477272727272734,23.4,-160.6,-126.52272727272728,0.1271739130434782,0.3123764822134388,3039045569280.478,12278644599.949677,5790651864444.596,25056061853776.4,471.60350780641767,5778373219844.646,0.0625740470660256,0.2249554367201426,0.0,0.119047619047619,0.4761904761904762,0.4047619047619047,0.000662,0.000662,exact,0.000662,1.0,-3.1791420105603,-0.4221342189184334,2.6735770267354035,74.47619047619047,188.36190476190478,-7.917039091285557
10u,Li76.8Si4.8P19.2S96.0,"[{""element"": ""Li"", ""value"": 1.0}, {""element"": ""Si"", ""value"": 4.0}, {""element"": ""P"", ""value"": 5.0}, {""element"": ""S"", ""value"": -2.0}]",1.9009756097560973,2.58,1.2542857142857142,2.132,-1.3257142857142858,-0.4480000000000004,1.6,118.56097560975608,184.0,56.238095238095234,20.2,-163.8,-127.76190476190476,0.1097826086956521,0.3056418219461697,3955630519609.9424,12278644599.949677,7711203733905.175,31989120294373.67,628.0175039789635,7698925089305.226,0.0730818926897358,0.2595365418894831,0.0,0.1219512195121951,0.4878048780487805,0.3902439024390243,3.2e-06,3.2e-06,exact,3.2e-06,1.0,-5.494850021680094,-0.40519372966577927,2.7979717484753093,71.80487804878047,189.69756097560975,-9.337081813645769
s3r,Li8.0Al0.66Si0.66P0.66O8.0,"[{""element"": ""Li"", ""value"": 1.0}, {""element"": ""Al"", ""value"": 3.0}, {""element"": ""Si"", ""value"": 4.0}, {""element"": ""O"", ""value"": -2.0}, {""element"": ""P"", ""value"": 5.0}]",2.1758620689655173,3.44,1.1625250501002002,1.9000000000000004,-2.2774749498997995,-1.5399999999999996,2.46,95.05700778642937,138.2,60.47344689378757,32.083333333333336,-106.11666666666665,-77.72655310621242,0.2321514712976363,0.437579210519447,1695788586970.712,28978758058.690765,3031908690307.001,14779601141006.926,104.62521147961095,3002929932248.3105,0.0436319615619391,0.1600648777119365,0.0,0.1101223581757508,0.4449388209121245,0.4449388209121245,3.25e-06,3.25e-06,exact,3.25e-06,1.0,-5.488116639021126,-0.9965756905549713,2.019636348844425,61.4905450500556,233.84023915461623,-3.391361977472279
max,Li8.5Si1.5Al0.5O8.0,"[{""element"": ""Li"", ""value"": 1.0}, {""element"": ""Si"", ""value"": 4.0}, {""element"": ""Al"", ""value"": 3.0}, {""element"": ""O"", ""value"": -2.0}]",2.135405405405405,3.44,1.1414285714285717,1.8275,-2.2985714285714285,-1.6125,2.46,94.70135135135136,138.2,61.55952380952381,36.3125,-101.8875,-76.64047619047618,0.2627532561505065,0.4454379436289711,446164584590.7332,28978758058.690765,764020452424.6703,3482599438004.745,26.36484458296306,735041694365.9795,0.032397765731099,0.1071253071253071,0.0,0.1081081081081081,0.4324324324324324,0.4594594594594595,2.02e-08,2.02e-08,exact,2.02e-08,1.0,-7.694648630553377,-1.0238709304271636,1.4210252155703664,63.497297297297294,232.96532432432434,-2.482980193138918
k5y,Li7.5Si1.5P0.5O8.0,"[{""element"": ""Li"", ""value"": 1.0}, {""element"": ""Si"", ""value"": 4.0}, {""element"": ""O"", ""value"": -2.0}, {""element"": ""P"", ""value"": 5.0}]",2.218,3.44,1.1889473684210523,1.9725,-2.2510526315789474,-1.4675000000000002,2.46,95.42,138.2,59.39473684210526,29.0,-109.2,-78.80526315789473,0.2098408104196816,0.4297737832279686,1543480588321.294,28978758058.690765,2818850550647.697,12923209582731.17,97.27299371969876,2789871792589.006,0.0463145385746004,0.1644385026737967,0.0,0.1142857142857142,0.4571428571428571,0.4285714285714285,5.54e-07,5.54e-07,exact,5.54e-07,1.0,-6.2564902352715706,-0.9674434057189588,1.987992282133714,59.22857142857141,234.7332,-3.649829400407851
y2l,Li10.0Al2.0S8.0,"[{""element"": ""Li"", ""value"": 1.0}, {""element"": ""Al"", ""value"": 3.0}, {""element"": ""S"", ""value"": -2.0}]",1.6830000000000005,2.58,1.0850000000000002,1.61,-1.495,-0.97,1.6,111.975,184.0,63.958333333333336,46.25,-137.75,-120.04166666666666,0.2513586956521739,0.3475996376811594,183062677825.8899,12278644599.949677,296918699976.5167,1159738156065.2483,24.181716276545185,284640055376.567,0.0231564898231564,0.0648648648648648,0.0,0.1,0.4,0.5,1.4e-09,1.4e-09,exact,1.4e-09,1.0,-8.853871964321762,-0.5196614583333333,1.3834871212965227,92.0,179.16,-2.779743632521399
gl0,Li8.4Si1.6Al0.4S8.0,"[{""element"": ""Li"", ""value"": 1.0}, {""element"": ""Si"", ""value"": 4.0}, {""element"": ""Al"", ""value"": 3.0}, {""element"": ""S"", ""value"": -2.0}]",1.7693478260869566,2.58,1.1457692307692309,1.842,-1.4342307692307694,-0.738,1.6,114.69021739130436,184.0,61.37499999999999,35.650000000000006,-148.35,-122.625,0.19375,0.3335597826086956,457484959998.62463,12278644599.949677,799951356459.1437,3637456856800.712,65.14980948812723,787672711859.194,0.0331086331086331,0.1099426699426699,0.0,0.108695652173913,0.4347826086956522,0.4565217391304348,2.4e-08,2.4e-08,exact,2.4e-08,1.0,-7.619788758288394,-0.47840170359531775,1.8139131500812045,84.0,183.50434782608698,-4.059946134946134
wmr,Li8.8Si1.2Al0.8S8.0,"[{""element"": ""Li"", ""value"": 1.0}, {""element"": ""Si"", ""value"": 4.0}, {""element"": ""Al"", ""value"": 3.0}, {""element"": ""S"", ""value"": -2.0}]",1.7463829787234042,2.58,1.1288888888888888,1.784,-1.4511111111111112,-0.796,1.6,113.96808510638296,184.0,62.09259259259259,38.3,-145.7,-121.90740740740742,0.2081521739130434,0.3374597423510467,384500310484.59937,12278644599.949677,660220062991.7473,3018027181616.846,53.76978359602112,647941418391.7976,0.0303441488626673,0.0986732186732186,0.0,0.1063829787234042,0.425531914893617,0.4680851063829787,3.05e-08,3.05e-08,exact,3.05e-08,1.0,-7.515700160653214,-0.4896915816782967,1.73053828860204,86.12765957446808,182.34893617021274,-3.699176517832201
xxq,Li9.2Si0.8Al1.2S8.0,"[{""element"": ""Li"", ""value"": 1.0}, {""element"": ""Si"", ""value"": 4.0}, {""element"": ""Al"", ""value"": 3.0}, {""element"": ""S"", ""value"": -2.0}]",1.7243750000000002,2.58,1.1132142857142855,1.726,-1.4667857142857144,-0.8540000000000001,1.6,113.27604166666669,184.0,62.75892857142858,40.95,-143.05,-121.24107142857142,0.2225543478260869,0.3410811335403726,314556688033.6586,12278644599.949677,530469576200.5936,2398597506432.98,43.20261669620828,518190931600.6439,0.0277771277771277,0.0874037674037674,0.0,0.1041666666666666,0.4166666666666667,0.4791666666666666,1.46e-08,1.46e-08,exact,1.46e-08,1.0,-7.835647144215563,-0.5002929340893966,1.6355100519609338,88.16666666666664,181.2416666666667,-3.367728732907295
h8o,Li9.6Si0.4Al1.6S8.0,"[{""element"": ""Li"", ""value"": 1.0}, {""element"": ""Si"", ""value"": 4.0}, {""element"": ""Al"", ""value"": 3.0}, {""element"": ""S"", ""value"": -2.0}]",1.703265306122449,2.58,1.0986206896551725,1.668,-1.4813793103448276,-0.912,1.6,112.61224489795916,184.0,63.3793103448276,43.6,-140.4,-120.6206896551724,0.2369565217391304,0.3444527736131934,247467907315.40924,12278644599.949677,409667398843.3125,1779167831249.1145,33.364219927417025,397388754243.3628,0.0253871426285219,0.0761343161343161,0.0,0.1020408163265306,0.4081632653061224,0.4897959183673468,2.29e-07,2.29e-07,exact,2.29e-07,1.0,-6.640164517660112,-0.5102652122214755,1.5232809752776435,90.12244897959181,180.17959183673466,-3.0622146522265377
de5,Li6.0In2.0Cl12.0,"[{""element"": ""Li"", ""value"": 1.0}, {""element"": ""In"", ""value"": 3.0}, {""element"": ""Cl"", ""value"": -1.0}]",2.368,3.16,1.18,1.78,-1.98,-1.38,2.18,136.85,181.0,70.625,80.0,-101.0,-110.375,0.4419889502762431,0.3901933701657458,63585391045.03652,6449680150.445432,149288957386.92316,224091403271.3816,23.146722613308643,142839277236.47772,0.0204861111111111,0.0375,0.6,0.1,0.0,0.3,0.00204,0.00204,exact,0.00204,1.0,-2.6903698325741012,-0.7725828729281766,1.3644895071588188,54.3,298.333,-2.2611545138888878
cfy,Li4.0P4.0S12.0,"[{""element"": ""Li"", ""value"": 1.0}, {""element"": ""P"", ""value"": 5.0}, {""element"": ""S"", ""value"": -2.0}]",2.182,2.58,1.585,2.19,-0.995,-0.3900000000000001,1.6,127.3,184.0,42.25,17.0,-167.0,-141.75,0.092391304347826,0.2296195652173913,7816673895505.914,12278644599.949677,19523266771864.86,38922178734970.95,1590.0180686022034,19510988127264.91,0.1544662309368192,0.2941176470588235,0.0,0.2,0.6,0.2,1e-10,1e-10,exact,1e-10,1.0,-10.0,-0.22847146739130433,3.201402059571801,36.800000000000004,203.68,-21.89558823529412
na5,Li6.0Mo16.0S16.0O80.0H94.0W2.0,"[{""element"": ""Li"", ""value"": 1.0}, {""element"": ""O"", ""value"": -2.0}, {""element"": ""Mo"", ""value"": 5.0}, {""element"": ""S"", ""value"": -2.0}, {""element"": ""H"", ""value"": 1.0}, {""element"": ""W"", ""value"": 6.0}]",2.650093457943925,3.296666666666667,1.8266666666666669,2.108888888888889,-1.47,-1.1877777777777778,2.46,71.78971962616822,145.83333333333334,56.79166666666666,53.22222222222222,-92.61111111111111,-89.04166666666669,0.3649523809523809,0.3894285714285714,124770849581.90608,26195405815.56725,1007758452176.3934,1302226333315.601,38.47080893770727,981563046360.8262,0.0758129212224869,0.0961456233583776,0.0,0.0841121495327102,0.4485981308411215,0.02803738317757,3.8e-07,3.8e-07,exact,3.8e-07,1.0,-6.42021640338319,-0.57246,1.5851313184484535,4.088785046728958,176.60271028037383,-6.750508860518939
pe2,Li17.0Sb13.0S28.0,"[{""element"": ""Li"", ""value"": 1.0}, {""element"": ""Sb"", ""value"": 3.0}, {""element"": ""S"", ""value"": -2.0}]",1.992241379310345,2.5800000000000005,1.4436666666666669,2.05,-1.136333333333334,-0.5300000000000007,1.6,125.94540229885057,184.0,71.7611111111111,77.33333333333333,-106.66666666666669,-112.2388888888889,0.4202898550724637,0.3900060386473429,97980994145.39894,12278644599.949677,177969853721.15158,248081835595.03476,14.494258895797095,165691209121.2019,0.0252054065559812,0.0387931034482758,0.0,0.2241379310344827,0.4827586206896552,0.293103448275862,1.05e-09,1.05e-09,exact,1.05e-09,1.0,-8.978810700930062,-0.44317686191626426,1.1611960143999418,53.931034482758605,201.5126436781609,-2.8290268258360456
opo,Li4.8Sn4.8S12.0,"[{""element"": ""Li"", ""value"": 1.0}, {""element"": ""Sn"", ""value"": 4.0}, {""element"": ""S"", ""value"": -2.0}]",2.0866666666666664,2.58,1.47,1.96,-1.11,-0.6200000000000001,1.6,132.55555555555554,184.0,68.25000000000001,69.0,-115.0,-115.75,0.375,0.3709239130434783,137940085739.35696,12278644599.949677,295016887163.6161,465678965568.46185,24.02682843062541,282738242563.6664,0.0363929146537842,0.0579710144927536,0.0,0.2222222222222222,0.5555555555555555,0.2222222222222222,0.00012,0.00012,exact,0.00012,1.0,-3.9208187539523753,-0.41172554347826096,1.3806964472090921,40.888888888888886,212.08888888888887,-4.212479871175521
elz,Li6.0Y2.0Br12.0,"[{""element"": ""Li"", ""value"": 1.0}, {""element"": ""Y"", ""value"": 3.0}, {""element"": ""Br"", ""value"": -1.0}]",2.192,2.9599999999999995,1.04,1.22,-1.9199999999999997,-1.7399999999999995,1.98,147.445,196.0,74.6125,95.95,-100.05,-121.3875,0.4895408163265305,0.3806760204081632,53342571951.02763,5079321332.016004,125737447879.54507,129885365241.86926,24.75477325819025,120658126547.52908,0.0189276822419084,0.0312662845231891,0.6,0.1,0.0,0.3,0.00192,0.00192,exact,0.00192,1.0,-2.7166987712964503,-0.7308979591836732,1.3936589527572718,58.8,291.9411,-2.297584028139656
lkm,Li24.0Ge8.0O28.0,"[{""element"": ""Li"", ""value"": 1.0}, {""element"": ""Ge"", ""value"": 4.0}, {""element"": ""O"", ""value"": -2.0}]",2.265333333333333,3.44,1.2374999999999998,2.01,-2.2025,-1.4300000000000002,2.46,97.62666666666664,138.2,62.125,46.0,-92.2,-76.07499999999999,0.3328509406657019,0.4495296671490594,272820878436.705,28978758058.690765,486182733767.4674,1571666508793.5586,16.777210837772966,457203975708.7766,0.0328502415458937,0.0869565217391304,0.0,0.1333333333333333,0.4666666666666667,0.4,8.5e-07,8.5e-07,exact,8.5e-07,1.0,-6.070581074285707,-0.9900890918958034,1.2247197623062827,55.28,240.16159999999994,-2.499082125603863
p81,Li4.0Al4.0Cl16.0,"[{""element"": ""Li"", ""value"": 1.0}, {""element"": ""Al"", ""value"": 3.0}, {""element"": ""Cl"", ""value"": -1.0}]",2.5383333333333336,3.16,1.295,1.61,-1.865,-1.55,2.18,139.625,181.0,56.875,46.25,-134.75,-124.125,0.255524861878453,0.3142265193370165,218315280904.30008,6449680150.445433,642046482412.0094,1159738156065.2483,99.54702674173195,635596802261.564,0.0398398398398398,0.0648648648648648,0.6666666666666666,0.1666666666666666,0.0,0.1666666666666666,1e-06,1e-06,exact,1e-06,1.0,-6.0,-0.5860324585635358,1.9980282931033315,30.166666666666654,304.38250000000005,-4.945120120120115
bv2,Li4.0Y4.0O8.0,"[{""element"": ""Li"", ""value"": 1.0}, {""element"": ""Y"", ""value"": 3.0}, {""element"": ""O"", ""value"": -2.0}]",2.27,3.44,1.1,1.22,-2.34,-2.22,2.46,109.9625,138.2,81.725,95.95,-42.25,-56.475,0.6942836468885673,0.5913531114327062,78049422529.50528,28978758058.690765,127120087000.3198,129885365241.86926,4.386664423053021,98141328941.62904,0.0230405496690019,0.0312662845231891,0.0,0.25,0.5,0.25,1.8e-08,1.8e-08,exact,1.8e-08,1.0,-7.7447274948966935,-1.3837662807525324,0.6421344124330596,34.55,270.50775,-1.3012150425568823
be9,Li4.0Ga4.0Br16.0,"[{""element"": ""Li"", ""value"": 1.0}, {""element"": ""Ga"", ""value"": 3.0}, {""element"": ""Br"", ""value"": -1.0}]",2.438333333333333,2.96,1.395,1.81,-1.565,-1.15,1.98,151.0,196.0,61.0,54.5,-141.5,-135.0,0.2780612244897959,0.3112244897959184,142240436975.12537,5079321332.016004,416562668261.3441,708770527763.9178,82.01148165910753,411483346929.3281,0.0349303431872239,0.055045871559633,0.6666666666666666,0.1666666666666666,0.0,0.1666666666666666,7e-06,7e-06,exact,7e-06,1.0,-5.154901959985743,-0.48706632653061227,1.9138746581413526,32.66666666666666,298.98,-4.715596330275226
n27,Li4.0B4.0O8.0,"[{""element"": ""Li"", ""value"": 1.0}, {""element"": ""B"", ""value"": 3.0}, {""element"": ""O"", ""value"": -2.0}]",2.475,3.44,1.51,2.04,-1.93,-1.4,2.46,87.475,138.2,36.75,6.0,-132.2,-101.45,0.0434153400868306,0.2659189580318379,132840483723519.2,28978758058.690765,265651988688979.7,531179622569200.6,9167.128147830004,265623009930921.0,0.2574074074074074,0.5,0.0,0.25,0.5,0.25,1e-08,1e-08,exact,1e-08,1.0,-8.0,-0.5132235890014472,3.962233302420931,34.55,215.18849999999998,-26.113981481481485
ecp,La4.0Li4.0O8.0,"[{""element"": ""La"", ""value"": 3.0}, {""element"": ""Li"", ""value"": 1.0}, {""element"": ""O"", ""value"": -2.0}]",2.24,3.44,1.04,1.1,-2.4,-2.34,2.46,115.71666666666664,138.2,93.23333333333332,118.96666666666664,-19.23333333333333,-44.96666666666667,0.8608297153883261,0.6746261456825856,62613753863.528,28978758058.690765,96248749668.36523,68142690577.96012,3.321355231077617,67269991609.67447,0.0200159812376119,0.025217147660409,0.0,0.25,0.5,0.25,1e-10,1e-10,exact,1e-10,1.0,-10.0,-1.6191027496382053,0.5213153274642038,34.55,284.66299999999995,-0.9000519563179485
me3,La3.6Sr0.4Li4.0O8.0,"[{""element"": ""La"", ""value"": 3.0}, {""element"": ""Sr"", ""value"": 2.0}, {""element"": ""Li"", ""value"": 1.0}, {""element"": ""O"", ""value"": -2.0}]",2.23625,3.44,1.0325000000000002,1.0850000000000002,-2.4075,-2.3549999999999995,2.49,115.97583333333333,138.2,93.75166666666668,120.00333333333332,-18.19666666666666,-44.44833333333332,0.8683309213699952,0.6783767486734202,61794105649.79812,28978758058.690765,94609453240.90549,64864097723.0406,3.2647863324333177,65630695182.21471,0.0195283197308801,0.0242418246469454,0.0,0.25,0.5,0.25,6.29e-10,6.29e-10,exact,6.29e-10,1.0,-9.201349354554731,-1.6331920224312593,0.5138547636565354,34.55,288.779825,-0.8680012648380687
zs0,La4.0Li3.04Mg0.32O8.0,"[{""element"": ""La"", ""value"": 3.0}, {""element"": ""Li"", ""value"": 1.0}, {""element"": ""Mg"", ""value"": 2.0}, {""element"": ""O"", ""value"": -2.0}]",2.299375,3.44,1.0595652173913044,1.1155555555555556,-2.380434782608696,-2.3244444444444445,2.46,117.81944444444444,138.2,95.66666666666664,115.48765432098764,-22.712345679012344,-42.53333333333335,0.8356559646960033,0.6922334780511336,61719868267.5398,28978758058.690765,97308031538.02786,78275114234.54242,3.3579089670078206,68329273479.3371,0.0210318636640709,0.0254068239653993,0.0,0.28125,0.5208333333333334,0.1979166666666666,7.27e-10,7.27e-10,exact,7.27e-10,1.0,-9.138465589140962,-1.6478166488391115,0.5260689182278582,27.352083333333322,289.8358333333333,-0.8945552678451494
lrh,Li10.0V8.0P12.0O48.0,"[{""element"": ""Li"", ""value"": 1.0}, {""element"": ""O"", ""value"": -2.0}, {""element"": ""V"", ""value"": 3.0}, {""element"": ""P"", ""value"": 5.0}]",2.7466666666666666,3.44,1.6373333333333335,1.966,-1.8026666666666664,-1.474,2.46,102.87948717948716,138.2,46.36666666666667,35.8,-102.4,-91.83333333333331,0.2590448625180897,0.3355041003376749,6066693608591.944,28978758058.690765,15727037369445.148,23528378649788.336,542.7091574315618,15698058611386.455,0.1350853304284676,0.1952205882352941,0.0,0.2564102564102564,0.6153846153846154,0.1282051282051282,1.9e-07,1.9e-07,exact,1.9e-07,1.0,-6.721246399047171,-0.6048020582087152,2.7345671497321247,17.717948717948715,253.0835384615384,-12.405336177680939
1xt,Li8.0Sb8.0O16.0,"[{""element"": ""Li"", ""value"": 1.0}, {""element"": ""O"", ""value"": -2.0}, {""element"": ""Sb"", ""value"": 3.0}]",2.4775,3.44,1.515,2.05,-1.925,-1.39,2.46,105.30833333333332,138.2,72.41666666666666,77.33333333333333,-60.86666666666666,-65.78333333333333,0.5595754944524843,0.5239990352146647,107598540117.79666,28978758058.690765,186218322176.90256,248081835595.0348,6.426028396377582,157239564118.2118,0.0268039591315453,0.0387931034482758,0.0,0.25,0.5,0.25,1e-10,1e-10,exact,1e-10,1.0,-10.0,-1.0086981427882296,0.8079426403507065,34.55,259.0585,-1.7632537782034883
kbo,Li8.0Sr8.0Al4.0P12.0O48.0,"[{""element"": ""Li"", ""value"": 1.0}, {""element"": ""Sr"", ""value"": 2.0}, {""element"": ""Al"", ""value"": 3.0}, {""element"": ""O"", ""value"": -2.0}, {""element"": ""P"", ""value"": 5.0}]",2.666,3.44,1.505,1.68,-1.935,-1.76,2.49,107.46583333333334,138.2,61.364583333333336,59.31944444444445,-78.88055555555553,-76.83541666666665,0.4292289757195691,0.4440273757838881,5929672129962.873,28978758058.690765,14780712187819.145,19666164647505.938,510.05333485595634,14751733429760.451,0.1259719088403139,0.1630242735154803,0.0,0.3,0.6,0.1,1e-10,1e-10,exact,1e-10,1.0,-10.0,-0.8591929721418236,2.7076155914362614,13.82,267.58992500000005,-9.679104104040865
5zv,Li16.0Zn4.0P8.0O32.0,"[{""element"": ""Li"", ""value"": 1.0}, {""element"": ""Zn"", ""value"": 2.0}, {""element"": ""O"", ""value"": -2.0}, {""element"": ""P"", ""value"": 5.0}]",2.498,3.44,1.4214285714285713,2.01,-2.0185714285714287,-1.4300000000000002,2.46,98.4622222222222,138.2,53.04761904761904,33.77777777777778,-104.42222222222222,-85.15238095238095,0.244412284933269,0.3838467369581697,5254944521050.071,28978758058.690765,11227476821611.646,26031639505415.484,387.438164150189,11198498063552.955,0.0967425033819908,0.2059794214715589,0.0,0.2,0.5333333333333333,0.2666666666666666,1e-10,1e-10,exact,1e-10,1.0,-10.0,-0.774822056174134,2.5882023981680216,36.853333333333325,242.2170666666666,-8.237854502270283
5bz,Li12.0B4.0N8.0,"[{""element"": ""Li"", ""value"": 1.0}, {""element"": ""B"", ""value"": 3.0}, {""element"": ""N"", ""value"": -3.0}]",1.8433333333333333,3.04,1.245,2.04,-1.795,-1.0,2.06,83.41666666666667,146.0,52.125,6.0,-140.0,-93.875,0.0410958904109589,0.3570205479452055,88604403465032.03,36866897357.61785,132888171748869.23,531179622569200.6,3604.539065487983,132851304851511.6,0.1361111111111111,0.5,0.0,0.1666666666666666,0.3333333333333333,0.5,8.7e-08,8.7e-08,exact,8.7e-08,1.0,-7.060480747381382,-0.6408518835616438,3.5568497367076675,73.0,171.83833333333334,-12.777430555555554
883,Li4.0Al4.0H16.0,"[{""element"": ""Li"", ""value"": 1.0}, {""element"": ""Al"", ""value"": 3.0}, {""element"": ""H"", ""value"": -1.0}]",1.8983333333333332,2.2,1.295,1.61,-0.9050000000000002,-0.5900000000000001,1.2200000000000002,112.29166666666669,140.0,56.875,46.25,-93.75,-83.125,0.3303571428571428,0.40625,223307265960.70444,13937657735.05191,642046482412.0094,1159738156065.2483,46.065593991257394,628108824676.9575,0.0398398398398398,0.0648648648648648,0.0,0.1666666666666666,0.6666666666666666,0.1666666666666666,8.7e-09,8.7e-09,exact,8.7e-09,1.0,-8.060480747381382,-0.36765625000000013,1.6633766755304924,23.333333333333325,136.99583333333337,-3.311686686686683
uu4,Li8.0V8.0O24.0,"[{""element"": ""Li"", ""value"": 1.0}, {""element"": ""O"", ""value"": -2.0}, {""element"": ""V"", ""value"": 5.0}]",2.586,3.44,1.305,1.63,-2.135,-1.81,2.46,104.56999999999998,138.2,54.125,40.75,-97.45,-84.07499999999999,0.2948625180897251,0.3916425470332851,607443784065.0217,28978758058.690765,1475141323074.5183,2825927837390.266,50.90422854171011,1446162565015.8276,0.0687571006589411,0.1226993865030674,0.0,0.2,0.6,0.2,2.05e-09,2.05e-09,exact,2.05e-09,1.0,-8.688246138944246,-0.8361568379160637,1.7067538600588448,27.64,257.24219999999997,-5.780753237900472
tws,Li24.0Zr8.0O28.0,"[{""element"": ""Li"", ""value"": 1.0}, {""element"": ""Zr"", ""value"": 4.0}, {""element"": ""O"", ""value"": -2.0}]",2.1746666666666665,3.44,1.0675,1.33,-2.3725,-2.11,2.46,101.89333333333332,138.2,70.125,78.0,-60.19999999999999,-68.07499999999999,0.5643994211287989,0.5074167872648336,106247561910.50172,28978758058.690765,173857765280.8363,322366634847.03424,5.999489865256532,144879007222.14554,0.0239316239316239,0.0512820512820512,0.0,0.1333333333333333,0.4666666666666667,0.4,5.2e-10,5.2e-10,exact,5.2e-10,1.0,-9.2839966563652,-1.2038463277858178,0.7781143240298175,55.28,250.65759999999995,-1.6291452991452966
l9v,Li36.0Al12.0F72.0,"[{""element"": ""Li"", ""value"": 1.0}, {""element"": ""Al"", ""value"": 3.0}, {""element"": ""F"", ""value"": -1.0}]",2.8430000000000004,3.98,1.1375,1.61,-2.8425,-2.37,3.0,103.25,130.625,62.1875,46.25,-84.375,-68.4375,0.354066985645933,0.4760765550239234,163575729775.4573,17159119235.502205,383200645585.3899,1159738156065.2483,22.332186187770525,366041526349.8877,0.0273273273273273,0.0648648648648648,0.6,0.1,0.0,0.3,5e-07,5e-07,exact,5e-07,1.0,-6.301029995663981,-1.353247607655502,1.34893123999087,39.1875,309.75,-1.8702139639639621
t0h,Li8.0Zr4.0O12.0,"[{""element"": ""Li"", ""value"": 1.0}, {""element"": ""Zr"", ""value"": 4.0}, {""element"": ""O"", ""value"": -2.0}]",2.268333333333333,3.44,1.096666666666667,1.33,-2.3433333333333333,-2.11,2.46,104.59999999999998,138.2,71.0,78.0,-60.19999999999999,-67.19999999999999,0.5643994211287989,0.5137481910274965,109668754423.4412,28978758058.690765,190358750788.19165,322366634847.03424,6.56890645219017,161379992729.5009,0.0269705603038936,0.0512820512820512,0.0,0.1666666666666666,0.5,0.3333333333333333,6.1e-10,6.1e-10,exact,6.1e-10,1.0,-9.214670164989233,-1.2038832609744334,0.8174930771232174,46.06666666666666,257.316,-1.8124216524216494
4kt,Li8.0Cr4.0Cl16.0,"[{""element"": ""Li"", ""value"": 1.0}, {""element"": ""Cl"", ""value"": -1.0}, {""element"": ""Cr"", ""value"": 2.0}]",2.322857142857143,3.16,1.2066666666666668,1.66,-1.9533333333333331,-1.5000000000000002,2.18,133.64285714285714,181.0,70.5,76.5,-104.5,-110.5,0.4226519337016574,0.3895027624309392,63622878785.20343,6449680150.445433,139853810298.21408,170851813377.10156,21.683836568012666,133404130147.76865,0.0185911401597676,0.0261437908496732,0.5714285714285714,0.1428571428571428,0.0,0.2857142857142857,1e-10,1e-10,exact,1e-10,1.0,-10.0,-0.7608287292817678,1.3361361253251336,51.71428571428571,291.3414285714286,-2.05432098765432
xas,Li16.0Sn8.0S24.0,"[{""element"": ""Li"", ""value"": 1.0}, {""element"": ""Sn"", ""value"": 4.0}, {""element"": ""S"", ""value"": -2.0}]",1.9433333333333331,2.58,1.3066666666666666,1.96,-1.2733333333333334,-0.6200000000000001,1.6,126.0,184.0,68.0,69.0,-115.0,-116.0,0.375,0.3695652173913043,125204086147.64192,12278644599.949677,238129527695.3342,465678965568.46185,19.39379593219191,225850883095.3845,0.029200214707461,0.0579710144927536,0.0,0.1666666666666666,0.5,0.3333333333333333,1.5e-05,1.5e-05,exact,1.5e-05,1.0,-4.823908740944319,-0.47057971014492755,1.2876628215108443,61.33333333333333,201.60000000000002,-3.387224906065476
qy4,Li12.0Na20.0Ti8.0S32.0,"[{""element"": ""Li"", ""value"": 1.0}, {""element"": ""Na"", ""value"": 1.0}, {""element"": ""Ti"", ""value"": 4.0}, {""element"": ""S"", ""value"": -2.0}]",1.7394444444444446,2.58,1.067,1.1042857142857143,-1.513,-1.4757142857142858,1.65,131.2579365079365,184.0,89.06428571428572,98.3061224489796,-85.6938775510204,-94.93571428571428,0.5342724046140195,0.4840450310559006,110220802713.30128,12278644599.949677,188574529203.9825,216097266537.64493,15.357927144886611,176295884604.03287,0.0220756453937127,0.0251874299275261,0.0,0.3888888888888889,0.4444444444444444,0.1666666666666666,8.8e-06,8.8e-06,exact,8.8e-06,1.0,-5.055517327849831,-0.7323601319875775,1.1863326030466221,30.666666666666654,216.57559523809522,-2.0957671637702533
00x,Li4.0Gd4.0P16.0O48.0,"[{""element"": ""Li"", ""value"": 1.0}, {""element"": ""Gd"", ""value"": 3.0}, {""element"": ""O"", ""value"": -2.0}, {""element"": ""P"", ""value"": 5.0}]",2.901111111111111,3.44,1.8233333333333333,1.992,-1.6166666666666667,-1.4480000000000002,2.46,105.35277777777776,138.2,39.65833333333333,34.09,-104.11,-98.54166666666666,0.2466714905933429,0.28696333815726,8681528532219.816,28978758058.690765,25986628080542.062,31159082734898.727,896.7474737154461,25957649322483.37,0.2034279966528122,0.2411506330204116,0.0,0.2777777777777778,0.6666666666666666,0.0555555555555555,1e-10,1e-10,exact,1e-10,1.0,-10.0,-0.463924063354237,2.9526701618710183,7.677777777777769,259.1678333333333,-20.0461338368292
ard,Li8.0Ta16.0P8.0O64.0,"[{""element"": ""Li"", ""value"": 1.0}, {""element"": ""Ta"", ""value"": 5.0}, {""element"": ""O"", ""value"": -2.0}, {""element"": ""P"", ""value"": 5.0}]",2.8075,3.44,1.5425,1.7299999999999998,-1.8975,-1.7100000000000002,2.46,110.675,138.2,55.625,51.66666666666666,-86.53333333333333,-82.57499999999999,0.3738543174143753,0.4024963820549928,3370213418510.0327,28978758058.690765,10052682739412.717,13362125382964.031,346.898328736276,10023703981354.023,0.1134649995263806,0.1463483944302358,0.0,0.25,0.6666666666666666,0.0833333333333333,0.0016,0.0016,exact,0.0016,1.0,-2.795880017344075,-0.7637368849493488,2.540202207531995,11.51666666666666,272.2605,-9.369372335890876
9wf,Li12.0Er4.0I24.0,"[{""element"": ""Li"", ""value"": 1.0}, {""element"": ""Er"", ""value"": 3.0}, {""element"": ""I"", ""value"": -1.0}]",2.014,2.66,1.045,1.24,-1.6150000000000002,-1.4200000000000002,1.6800000000000002,162.0025,220.00000000000003,75.00625,97.525,-122.47500000000004,-144.99375000000003,0.4432954545454544,0.3409374999999999,51830852879.23057,3591748011.3619866,124189510181.03345,123693614447.82272,34.576342713402354,120597762169.67143,0.0188014469224415,0.0307613432453217,0.6,0.1,0.0,0.3,0.00065,0.00065,exact,0.00065,1.0,-3.1870866433571443,-0.5506140624999999,1.5387790541956297,66.0,272.1642,-2.726092294710753
dmq,Li24.0Al8.0S24.0,"[{""element"": ""Li"", ""value"": 1.0}, {""element"": ""Al"", ""value"": 3.0}, {""element"": ""S"", ""value"": -2.0}]",1.7557142857142856,2.58,1.1375,1.61,-1.4425,-0.97,1.6,114.39285714285714,184.0,62.1875,46.25,-137.75,-121.8125,0.2513586956521739,0.3379755434782608,224234073734.48697,12278644599.949677,383200645585.3899,1159738156065.2483,31.208708947155326,370922000985.4402,0.0273273273273273,0.0648648648648648,0.0,0.1428571428571428,0.4285714285714285,0.4285714285714285,1.31e-08,1.31e-08,exact,1.31e-08,1.0,-7.882728704344236,-0.4875297214673912,1.4942758029901104,78.85714285714285,183.02857142857144,-3.3288100600600568
