Repository: Saberg1001/ML-SBE

# IonConductivity

本项目基于化学式和组成描述符研究锂离子电解质电导率。目前可运行模型均为
`log10(Ionic conductivity (S cm-1))` 绝对值回归；趋势分类模型已保留，
trend-v3 使用材料 A 的已知电导率和同文献可比材料对预测 `log10(σ_B)`，再派生
绝对变化与变化比例。趋势模型必须使用经复核的配对表和 DOI/重复公式连通分组划分。

## 目录结构

```text
config/
├── chemistry/                 氧化态与离子半径规则
└── taxonomy/                  待建立的Family规范词表

data/
├── obelix/raw/                OBLiX all、文献推荐划分及CIF
├── experimental/             113条实验数据及人工标注
├── prediction_inputs/        无训练标签的待预测配方
└── splits/                    固定ID/分组划分manifest

main/                          清洗、特征、划分、训练和预测代码
runs/                          运行索引、每次模型运行及其预测
reports/                       筛选后的正式表格和图片
archive/                       只读历史模型和旧预测
scripts/                       可复用审计与绘图入口
```

目录约定：`obelix/raw` 和 `experimental/raw` 保留源文件，不直接覆盖；
`data/splits` 只保存样本ID、分组和划分manifest，不复制完整特征表。每个
`runs/<task>/<run_id>` 自带配置、入模数据、模型、预测和诊断图，`reports` 只放
精选汇总，`archive` 只读保留历史材料。

## 数据

OBLiX原始数据位于：

```text
data/obelix/raw/all.csv
data/obelix/raw/official_split/train.csv
data/obelix/raw/official_split/test.csv
data/obelix/raw/cifs/
```

其中 `train.csv/test.csv` 表示文献推荐划分。当前工作区的 `train.csv` 内容呈
二进制或加密状态，文件被原样保留，但在取得可读版本前不能直接交给pandas。

实验数据分为原始表和标注表：

```text
data/experimental/raw/experimental-data.tsv
data/experimental/annotations/experimental-data-labeled.csv
```

legacy block文件只用于人工复核，不能直接视为有效趋势配对。待预测配方位于
`data/prediction_inputs/`，不参与训练。

## 当前绝对值baseline

历史模型索引位于 `runs/absolute/registry.csv`，对应运行目录为：

```text
runs/absolute/abs_v0_f26/
runs/absolute/abs_v0_f27_family_ordinal/
runs/absolute/abs_v0_f34_small8/
runs/absolute/abs_v0_f35_small8_family_ordinal/
```

四者均为历史baseline，使用相同的旧随机344/86划分。27和35特征模型的Family
采用连续浮点编码；四个模型的随机划分均存在公式和DOI泄漏。因此这些结果可用于
复盘特征变化，但不能作为趋势模型的最终性能结论。

每个运行内部统一保存：

```text
<run_id>/
├── manifest.json
├── config.json
├── data/
├── lightgbm/
├── predictions/
└── figures/
```

## 使用当前流水线

项目环境：

```text
/home/ziyiguo/miniconda3/envs/IonConductivity
```

完整训练API保持从 `main` 导入：

```python
from main import PipelineConfig, run_training_pipeline

result = run_training_pipeline(PipelineConfig())
print(result.train.output_dir)
```

新训练默认写入 `runs/absolute/`。划分阶段不再额外写顶层 `features/train/test`
副本；每个正式运行在自己的 `data/` 下保存实际入模数据。

实验性 trend-v3 回归训练与成对预测：

```bash
python main/trend/train_pair_regression_v3.py
python main/trend/predict_regression.py Li6PS5Cl Li6PS5Br 1e-3
python main/trend/evaluate_regression_experimental.py
```

模型输入两条化学式及材料 A 的已知电导率，回归目标为 `log10(σ_B)`；随后派生
`σ_B-σ_A`、`|σ_B-σ_A|` 和 `log10(σ_B/σ_A)`。训练对限定在同 DOI、同标准化
family 及相同测量/制备/相态分层中，并使用 A/B 交换训练增强。新目标与精简后的
43 特征模型在内部测试和 113 条同实验室外部数据上均未超过零变化回归基线，
当前状态仍为 `experimental_not_for_deployment`。

预测示例：

```python
from main import PredictConfig, predict_formulas

result = predict_formulas(
    "data/experimental/annotations/experimental-data-labeled.csv",
    "runs/absolute/abs_v0_f26",
    PredictConfig(
        dataset_name="experimental_113",
        prediction_purpose="Evaluate the historical absolute baseline",
    ),
)
```

默认输出与模型运行绑定：

```text
runs/absolute/<run_id>/predictions/<model>/<dataset_id>/
├── predictions.csv
├── features.csv
├── evaluation.json
└── run_metadata.json
```

使用 native-family 绝对电导率模型时必须显式提供 family。单配方示例：

```bash
python main/predict.py absolute \
  --model-run runs/absolute/abs_v2_f37_native_family_lgbm_trials50_seed42 \
  --formula Li7La3Zr2O12 \
  --family garnet
```

多配方可重复传入 `--formula` 和 `--family`；一个 `--family` 值也可应用于
全部配方。批量 CSV 默认识别 `True Composition` 和 `Family` 列，也可通过
`--formula-column`、`--family-column` 和 `--id-column` 指定列名。

化学配置位于 `config/chemistry/`。历史模型集中在
`archive/absolute_legacy/models/`，只读保留，不作为代码默认输入。

File: models/outputs_optuna/ionic_8_features_random_gt1e-6_500/data/train_processed.csv (part 1 of 3)
ID,True Composition,Z_by_element,n_Li,χ⁻,χ⁺(excl Li⁺),r⁺(excl Li⁺) (pm),r⁻ (pm),nₕₒₛₜ cₐₜᵢₒₙ,ρ⁺(excl Li⁺) (C m⁻³),Φ⁺(excl Li⁺) (|Z| pm⁻¹),Ionic conductivity (S cm-1),conductivity_value,conductivity_qualifier,conductivity_used,sample_weight,log10_conductivity
jqc,Li7.0Bi1.0O6.0,"[{""element"": ""Li"", ""value"": 1.0}, {""element"": ""O"", ""value"": -2.0}, {""element"": ""Bi"", ""value"": 5.0}]",0.5,3.44,1.9,76.0,138.2,0.0714285714285714,435615304993.695,0.0657894736842105,1.58489e-06,1.58489e-06,exact,1.58489e-06,1.0,-5.800000874803203
mdp,Li14.0P6.0S22.0,"[{""element"": ""Li"", ""value"": 1.0}, {""element"": ""P"", ""value"": 5.0}, {""element"": ""S"", ""value"": -2.0}]",0.3333333333333333,2.58,2.19,17.0,184.0,0.1428571428571428,38922178734970.95,0.2941176470588235,0.0032,0.0032,exact,0.0032,1.0,-2.494850021680094
ptg,Li14.0P6.0S22.0,"[{""element"": ""Li"", ""value"": 1.0}, {""element"": ""P"", ""value"": 5.0}, {""element"": ""S"", ""value"": -2.0}]",0.3333333333333333,2.58,2.19,17.0,184.0,0.1428571428571428,38922178734970.95,0.2941176470588235,0.0086,0.0086,exact,0.0086,1.0,-2.065501548756432
o4u,Li91.2Ge19.2P4.8S96.0,"[{""element"": ""Li"", ""value"": 1.0}, {""element"": ""Ge"", ""value"": 4.0}, {""element"": ""P"", ""value"": 5.0}, {""element"": ""S"", ""value"": -2.0}]",0.4318181818181819,2.58,2.046,40.2,184.0,0.1136363636363636,9041768954029.035,0.128388746803069,1.78e-06,1.78e-06,exact,1.78e-06,1.0,-5.749579997691106
2yl,Li80.4Ge8.4P15.6S96.0,"[{""element"": ""Li"", ""value"": 1.0}, {""element"": ""Ge"", ""value"": 4.0}, {""element"": ""P"", ""value"": 5.0}, {""element"": ""S"", ""value"": -2.0}]",0.4011976047904191,2.58,2.127,27.15,184.0,0.1197604790419161,25849499455808.86,0.2216112531969309,0.00154,0.00154,exact,0.00154,1.0,-2.812479279163537
5qm,Li79.2Ge7.2P16.8S96.0,"[{""element"": ""Li"", ""value"": 1.0}, {""element"": ""Ge"", ""value"": 4.0}, {""element"": ""P"", ""value"": 5.0}, {""element"": ""S"", ""value"": -2.0}]",0.3975903614457832,2.58,2.136,25.7,184.0,0.1204819277108433,27717025067117.73,0.2319693094629156,0.00174,0.00174,exact,0.00174,1.0,-2.7594507517174
3jh,Li78.0Ge6.0P18.0S96.0,"[{""element"": ""Li"", ""value"": 1.0}, {""element"": ""Ge"", ""value"": 4.0}, {""element"": ""P"", ""value"": 5.0}, {""element"": ""S"", ""value"": -2.0}]",0.3939393939393939,2.58,2.145,24.25,184.0,0.1212121212121212,29584550678426.6,0.2423273657289002,0.0022,0.0022,exact,0.0022,1.0,-2.657577319177794
j3x,Li76.8Ge4.8P19.2S96.0,"[{""element"": ""Li"", ""value"": 1.0}, {""element"": ""Ge"", ""value"": 4.0}, {""element"": ""P"", ""value"": 5.0}, {""element"": ""S"", ""value"": -2.0}]",0.3902439024390243,2.58,2.1539999999999995,22.8,184.0,0.1219512195121951,31452076289735.47,0.2526854219948849,0.000555,0.000555,exact,0.000555,1.0,-3.2557070168773237
dj2,Li81.6Si9.6P14.4S96.0,"[{""element"": ""Li"", ""value"": 1.0}, {""element"": ""Si"", ""value"": 4.0}, {""element"": ""P"", ""value"": 5.0}, {""element"": ""S"", ""value"": -2.0}]",0.4047619047619047,2.58,2.074,23.4,184.0,0.119047619047619,25056061853776.4,0.2249554367201426,0.000662,0.000662,exact,0.000662,1.0,-3.1791420105603
10u,Li76.8Si4.8P19.2S96.0,"[{""element"": ""Li"", ""value"": 1.0}, {""element"": ""Si"", ""value"": 4.0}, {""element"": ""P"", ""value"": 5.0}, {""element"": ""S"", ""value"": -2.0}]",0.3902439024390243,2.58,2.132,20.2,184.0,0.1219512195121951,31989120294373.67,0.2595365418894831,3.2e-06,3.2e-06,exact,3.2e-06,1.0,-5.494850021680094
s3r,Li8.0Al0.66Si0.66P0.66O8.0,"[{""element"": ""Li"", ""value"": 1.0}, {""element"": ""Al"", ""value"": 3.0}, {""element"": ""Si"", ""value"": 4.0}, {""element"": ""O"", ""value"": -2.0}, {""element"": ""P"", ""value"": 5.0}]",0.4449388209121245,3.44,1.9000000000000004,32.083333333333336,138.2,0.1101223581757508,14779601141006.926,0.1600648777119365,3.25e-06,3.25e-06,exact,3.25e-06,1.0,-5.488116639021126
de5,Li6.0In2.0Cl12.0,"[{""element"": ""Li"", ""value"": 1.0}, {""element"": ""In"", ""value"": 3.0}, {""element"": ""Cl"", ""value"": -1.0}]",0.3,3.16,1.78,80.0,181.0,0.1,224091403271.3816,0.0375,0.00204,0.00204,exact,0.00204,1.0,-2.6903698325741012
opo,Li4.8Sn4.8S12.0,"[{""element"": ""Li"", ""value"": 1.0}, {""element"": ""Sn"", ""value"": 4.0}, {""element"": ""S"", ""value"": -2.0}]",0.2222222222222222,2.58,1.96,69.0,184.0,0.2222222222222222,465678965568.46185,0.0579710144927536,0.00012,0.00012,exact,0.00012,1.0,-3.9208187539523753
elz,Li6.0Y2.0Br12.0,"[{""element"": ""Li"", ""value"": 1.0}, {""element"": ""Y"", ""value"": 3.0}, {""element"": ""Br"", ""value"": -1.0}]",0.3,2.9599999999999995,1.22,95.95,196.0,0.1,129885365241.86926,0.0312662845231891,0.00192,0.00192,exact,0.00192,1.0,-2.7166987712964503
p81,Li4.0Al4.0Cl16.0,"[{""element"": ""Li"", ""value"": 1.0}, {""element"": ""Al"", ""value"": 3.0}, {""element"": ""Cl"", ""value"": -1.0}]",0.1666666666666666,3.16,1.61,46.25,181.0,0.1666666666666666,1159738156065.2483,0.0648648648648648,1e-06,1e-06,exact,1e-06,1.0,-6.0
be9,Li4.0Ga4.0Br16.0,"[{""element"": ""Li"", ""value"": 1.0}, {""element"": ""Ga"", ""value"": 3.0}, {""element"": ""Br"", ""value"": -1.0}]",0.1666666666666666,2.96,1.81,54.5,196.0,0.1666666666666666,708770527763.9178,0.055045871559633,7e-06,7e-06,exact,7e-06,1.0,-5.154901959985743
xas,Li16.0Sn8.0S24.0,"[{""element"": ""Li"", ""value"": 1.0}, {""element"": ""Sn"", ""value"": 4.0}, {""element"": ""S"", ""value"": -2.0}]",0.3333333333333333,2.58,1.96,69.0,184.0,0.1666666666666666,465678965568.46185,0.0579710144927536,1.5e-05,1.5e-05,exact,1.5e-05,1.0,-4.823908740944319
qy4,Li12.0Na20.0Ti8.0S32.0,"[{""element"": ""Li"", ""value"": 1.0}, {""element"": ""Na"", ""value"": 1.0}, {""element"": ""Ti"", ""value"": 4.0}, {""element"": ""S"", ""value"": -2.0}]",0.1666666666666666,2.58,1.1042857142857143,98.3061224489796,184.0,0.3888888888888889,216097266537.64493,0.0251874299275261,8.8e-06,8.8e-06,exact,8.8e-06,1.0,-5.055517327849831
ard,Li8.0Ta16.0P8.0O64.0,"[{""element"": ""Li"", ""value"": 1.0}, {""element"": ""Ta"", ""value"": 5.0}, {""element"": ""O"", ""value"": -2.0}, {""element"": ""P"", ""value"": 5.0}]",0.0833333333333333,3.44,1.7299999999999998,51.66666666666666,138.2,0.25,13362125382964.031,0.1463483944302358,0.0016,0.0016,exact,0.0016,1.0,-2.795880017344075
9wf,Li12.0Er4.0I24.0,"[{""element"": ""Li"", ""value"": 1.0}, {""element"": ""Er"", ""value"": 3.0}, {""element"": ""I"", ""value"": -1.0}]",0.3,2.66,1.24,97.525,220.00000000000003,0.1,123693614447.82272,0.0307613432453217,0.00065,0.00065,exact,0.00065,1.0,-3.1870866433571443
fwz,Li8.0Si4.0S12.0,"[{""element"": ""Li"", ""value"": 1.0}, {""element"": ""Si"", ""value"": 4.0}, {""element"": ""S"", ""value"": -2.0}]",0.3333333333333333,2.58,1.9,33.0,184.0,0.1666666666666666,4256886531984.5776,0.1212121212121212,2e-06,2e-06,exact,2e-06,1.0,-5.698970004336019
cy2,La1.28Li0.16Ti2.0O6.0,"[{""element"": ""La"", ""value"": 3.0}, {""element"": ""Li"", ""value"": 1.0}, {""element"": ""O"", ""value"": -2.0}, {""element"": ""Ti"", ""value"": 4.0}]",0.0169491525423728,3.44,1.3682926829268294,83.31626016260162,138.2,0.3474576271186441,447826758008.1906,0.0501552908426833,0.000335,0.000335,exact,0.000335,1.0,-3.474955192963155
5tl,La1.24Li0.28Ti2.0O6.0,"[{""element"": ""La"", ""value"": 3.0}, {""element"": ""Li"", ""value"": 1.0}, {""element"": ""O"", ""value"": -2.0}, {""element"": ""Ti"", ""value"": 4.0}]",0.0294117647058823,3.44,1.371604938271605,82.87613168724279,138.2,0.3403361344537815,452514215630.786,0.0504631691535756,0.000442,0.000442,exact,0.000442,1.0,-3.354577730650908
u2y,La1.19Li0.43Ti2.0O6.0,"[{""element"": ""La"", ""value"": 3.0}, {""element"": ""Li"", ""value"": 1.0}, {""element"": ""O"", ""value"": -2.0}, {""element"": ""Ti"", ""value"": 4.0}]",0.0446985446985446,3.44,1.3758620689655174,82.31044932079415,138.2,0.3316008316008315,458538847684.9055,0.0508588748196126,0.000853,0.000853,exact,0.000853,1.0,-3.0690509688324767
ku9,Li0.4Na0.1La0.5Nb2.0O6.0,"[{""element"": ""Li"", ""value"": 1.0}, {""element"": ""Na"", ""value"": 1.0}, {""element"": ""La"", ""value"": 3.0}, {""element"": ""Nb"", ""value"": 5.0}, {""element"": ""O"", ""value"": -2.0}]",0.0444444444444444,3.44,1.478076923076923,76.27930402930403,138.2,0.2888888888888889,581866018359.9485,0.0655203580842014,9.92e-06,9.92e-06,exact,9.92e-06,1.0,-5.0034883278458215
9n0,Li0.3Na0.2La0.5Nb2.0O6.0,"[{""element"": ""Li"", ""value"": 1.0}, {""element"": ""Na"", ""value"": 1.0}, {""element"": ""La"", ""value"": 3.0}, {""element"": ""Nb"", ""value"": 5.0}, {""element"": ""O"", ""value"": -2.0}]",0.0333333333333333,3.44,1.4577777777777778,77.65520282186948,138.2,0.3,561286030594.2944,0.0634202011517051,1.11e-05,1.11e-05,exact,1.11e-05,1.0,-4.954677021213342
h5i,Li0.1Na0.4La0.5Nb2.0O6.0,"[{""element"": ""Li"", ""value"": 1.0}, {""element"": ""Na"", ""value"": 1.0}, {""element"": ""La"", ""value"": 3.0}, {""element"": ""Nb"", ""value"": 5.0}, {""element"": ""O"", ""value"": -2.0}]",0.0111111111111111,3.44,1.4213793103448276,80.12233169129722,138.2,0.3222222222222222,524383983566.225,0.0596544025141255,1.21e-05,1.21e-05,exact,1.21e-05,1.0,-4.91721462968355
o9h,Li0.07Na0.43La0.5Nb2.0O6.0,"[{""element"": ""Li"", ""value"": 1.0}, {""element"": ""Na"", ""value"": 1.0}, {""element"": ""La"", ""value"": 3.0}, {""element"": ""Nb"", ""value"": 5.0}, {""element"": ""O"", ""value"": -2.0}]",0.0077777777777777,3.44,1.4163481228668946,80.46335121079149,138.2,0.3255555555555555,519283188669.8537,0.0591338740335045,1.23e-05,1.23e-05,exact,1.23e-05,1.0,-4.910094888560602
0ii,Li0.02Na0.48La0.5Nb2.0O6.0,"[{""element"": ""Li"", ""value"": 1.0}, {""element"": ""Na"", ""value"": 1.0}, {""element"": ""La"", ""value"": 3.0}, {""element"": ""Nb"", ""value"": 5.0}, {""element"": ""O"", ""value"": -2.0}]",0.0022222222222222,3.44,1.4081879194630875,81.01645893256631,138.2,0.3311111111111111,511010087327.8643,0.0582896164307074,3.99e-06,3.99e-06,exact,3.99e-06,1.0,-5.399027104313252
5fj,Ag0.27Li0.27La1.14Ti2.0O6.0,"[{""element"": ""Ag"", ""value"": 1.0}, {""element"": ""Li"", ""value"": 1.0}, {""element"": ""La"", ""value"": 3.0}, {""element"": ""O"", ""value"": -2.0}, {""element"": ""Ti"", ""value"": 4.0}]",0.027892561983471,3.44,1.423782991202346,83.65999162128193,138.2,0.3522727272727273,430488812112.45306,0.0479538694661877,2.3e-05,2.3e-05,exact,2.3e-05,1.0,-4.638272163982407
kxh,Pr1.12Li0.68Ti2.0O6.02,"[{""element"": ""Li"", ""value"": 1.0}, {""element"": ""O"", ""value"": -2.0}, {""element"": ""Pr"", ""value"": 3.0}, {""element"": ""Ti"", ""value"": 4.0}]",0.0692464358452138,3.4399999999999995,1.392820512820513,78.2094017094017,138.2,0.3177189409368635,473921630890.40674,0.0521869265144199,1e-06,1e-06,exact,1e-06,1.0,-6.0
ubi,Li16.0In8.0Ti8.0P24.0O96.0,"[{""element"": ""Li"", ""value"": 1.0}, {""element"": ""In"", ""value"": 3.0}, {""element"": ""O"", ""value"": -2.0}, {""element"": ""Ti"", ""value"": 4.0}, {""element"": ""P"", ""value"": 5.0}]",0.1052631578947368,3.44,1.978,38.3,138.2,0.2631578947368421,23536290433869.555,0.1971937287311618,8.3e-06,8.3e-06,exact,8.3e-06,1.0,-5.080921907623926
pbz,Li15.0Ge3.0V1.0O16.0,"[{""element"": ""Li"", ""value"": 1.0}, {""element"": ""Ge"", ""value"": 4.0}, {""element"": ""O"", ""value"": -2.0}, {""element"": ""V"", ""value"": 5.0}]",0.4285714285714285,3.44,1.915,44.6875,138.2,0.1142857142857142,1885231840942.7356,0.0958922379301147,5.66e-06,5.66e-06,exact,5.66e-06,1.0,-5.247183568811729
7ek,Li14.8Ge3.4W0.6O16.0,"[{""element"": ""Li"", ""value"": 1.0}, {""element"": ""Ge"", ""value"": 4.0}, {""element"": ""O"", ""value"": -2.0}, {""element"": ""W"", ""value"": 6.0}]",0.4252873563218391,3.44,1.9635,46.75,138.2,0.1149425287356322,1595397724040.9976,0.0915601023017902,3.8e-05,3.8e-05,exact,3.8e-05,1.0,-4.42021640338319
2uv,Li16.0Sn4.0Se16.0,"[{""element"": ""Li"", ""value"": 1.0}, {""element"": ""Sn"", ""value"": 4.0}, {""element"": ""Se"", ""value"": -2.0}]",0.4444444444444444,2.55,1.96,69.0,198.0,0.1111111111111111,465678965568.46185,0.0579710144927536,2e-05,2e-05,exact,2e-05,1.0,-4.698970004336019
kmv,Li16.0Sn4.0S16.0,"[{""element"": ""Li"", ""value"": 1.0}, {""element"": ""Sn"", ""value"": 4.0}, {""element"": ""S"", ""value"": -2.0}]",0.4444444444444444,2.58,1.96,69.0,184.0,0.1111111111111111,465678965568.46185,0.0579710144927536,7e-05,7e-05,exact,7e-05,1.0,-4.154901959985743
kmr,Li20.0Ge1.9Si0.1P4.0S24.0,"[{""element"": ""Li"", ""value"": 1.0}, {""element"": ""Ge"", ""value"": 4.0}, {""element"": ""Si"", ""value"": 4.0}, {""element"": ""P"", ""value"": 5.0}, {""element"": ""S"", ""value"": -2.0}]",0.4,2.58,2.1281666666666665,26.45,184.0,0.12,26516761659965.0,0.225634865276809,0.0086,0.0086,exact,0.0086,1.0,-2.065501548756432
e6e,Li12.8Ge0.8P3.2O16.0,"[{""element"": ""Li"", ""value"": 1.0}, {""element"": ""Ge"", ""value"": 4.0}, {""element"": ""O"", ""value"": -2.0}, {""element"": ""P"", ""value"": 5.0}]",0.3902439024390244,3.44,2.154,22.800000000000004,138.2,0.1219512195121951,31452076289735.47,0.2526854219948849,1.14e-06,1.14e-06,exact,1.14e-06,1.0,-5.943095148663527
ylh,Li12.8Ge0.8V3.2O16.0,"[{""element"": ""Li"", ""value"": 1.0}, {""element"": ""Ge"", ""value"": 4.0}, {""element"": ""O"", ""value"": -2.0}, {""element"": ""V"", ""value"": 5.0}]",0.3902439024390244,3.44,1.706,41.8,138.2,0.1219512195121951,2575075571670.925,0.11555081355028,1.9e-05,1.9e-05,exact,1.9e-05,1.0,-4.721246399047171
eij,Li13.6Ge1.6P2.4O16.0,"[{""element"": ""Li"", ""value"": 1.0}, {""element"": ""Ge"", ""value"": 4.0}, {""element"": ""O"", ""value"": -2.0}, {""element"": ""P"", ""value"": 5.0}]",0.4047619047619048,3.44,2.118,28.6,138.2,0.119047619047619,23981973844499.99,0.2112531969309463,4.5e-06,4.5e-06,exact,4.5e-06,1.0,-5.346787486224656
efb,Li14.4Ge2.4P1.6O16.0,"[{""element"": ""Li"", ""value"": 1.0}, {""element"": ""Ge"", ""value"": 4.0}, {""element"": ""O"", ""value"": -2.0}, {""element"": ""P"", ""value"": 5.0}]",0.4186046511627906,3.44,2.082,34.4,138.2,0.1162790697674418,16511871399264.514,0.1698209718670076,1.1e-05,1.1e-05,exact,1.1e-05,1.0,-4.958607314841775
lcm,Li14.4Ge2.4V1.6O16.0,"[{""element"": ""Li"", ""value"": 1.0}, {""element"": ""Ge"", ""value"": 4.0}, {""element"": ""O"", ""value"": -2.0}, {""element"": ""V"", ""value"": 5.0}]",0.4186046511627906,3.44,1.858,43.9,138.2,0.1162790697674418,2073371040232.2417,0.1012536676447052,3.19e-05,3.19e-05,exact,3.19e-05,1.0,-4.496209316942819
mgs,Li15.2Ge3.2P0.8O16.0,"[{""element"": ""Li"", ""value"": 1.0}, {""element"": ""Ge"", ""value"": 4.0}, {""element"": ""O"", ""value"": -2.0}, {""element"": ""P"", ""value"": 5.0}]",0.4318181818181817,3.44,2.046,40.2,138.2,0.1136363636363636,9041768954029.035,0.128388746803069,1.03e-06,1.03e-06,exact,1.03e-06,1.0,-5.987162775294828
85t,La4.56Li2.32Ti8.0O24.0,"[{""element"": ""La"", ""value"": 3.0}, {""element"": ""Li"", ""value"": 1.0}, {""element"": ""O"", ""value"": -2.0}, {""element"": ""Ti"", ""value"": 4.0}]",0.0596707818930041,3.44,1.3802547770700635,81.72675159235668,138.2,0.3230452674897119,464755347001.8952,0.0512671825769248,0.0016,0.0016,exact,0.0016,1.0,-2.795880017344075
i9a,Li5.0Zn0.5P2.0S8.0,"[{""element"": ""Li"", ""value"": 1.0}, {""element"": ""Zn"", ""value"": 2.0}, {""element"": ""P"", ""value"": 5.0}, {""element"": ""S"", ""value"": -2.0}]",0.3225806451612903,2.58,2.082,27.066666666666663,184.0,0.1612903225806451,31187855197237.668,0.2412347117064647,0.00084,0.00084,exact,0.00084,1.0,-3.0757207139381184
dco,Li4.0Zn1.0P2.0S8.0,"[{""element"": ""Li"", ""value"": 1.0}, {""element"": ""Zn"", ""value"": 2.0}, {""element"": ""P"", ""value"": 5.0}, {""element"": ""S"", ""value"": -2.0}]",0.2666666666666666,2.58,2.01,33.77777777777778,184.0,0.2,26031639505415.484,0.2059794214715589,0.00013,0.00013,exact,0.00013,1.0,-3.886056647693163
tqb,Li3.0Zn1.5P2.0S8.0,"[{""element"": ""Li"", ""value"": 1.0}, {""element"": ""Zn"", ""value"": 2.0}, {""element"": ""P"", ""value"": 5.0}, {""element"": ""S"", ""value"": -2.0}]",0.2068965517241379,2.58,1.9585714285714284,38.57142857142857,184.0,0.2413793103448276,22348628296971.062,0.180797071303769,1.65e-05,1.65e-05,exact,1.65e-05,1.0,-4.782516055786093
1sz,Li0.66La1.12Ti1.94Al0.06O5.94F0.06,"[{""element"": ""Li"", ""value"": 1.0}, {""element"": ""La"", ""value"": 3.0}, {""element"": ""Al"", ""value"": 3.0}, {""element"": ""O"", ""value"": -2.0}, {""element"": ""F"", ""value"": -1.0}, {""element"": ""Ti"", ""value"": 4.0}]",0.0674846625766871,3.4454000000000007,1.3833974358974357,81.21399572649572,138.12425,0.3190184049079754,476315304957.85065,0.0514101154107267,0.000928,0.000928,exact,0.000928,1.0,-3.032452023781138
yh8,Li0.66La1.12Ti1.92Al0.08O5.92F0.08,"[{""element"": ""Li"", ""value"": 1.0}, {""element"": ""La"", ""value"": 3.0}, {""element"": ""Al"", ""value"": 3.0}, {""element"": ""O"", ""value"": -2.0}, {""element"": ""F"", ""value"": -1.0}, {""element"": ""Ti"", ""value"": 4.0}]",0.0674846625766871,3.4472,1.383846153846154,81.12264957264956,138.099,0.3190184049079755,479321161335.4258,0.0514020972208903,0.000622,0.000622,exact,0.000622,1.0,-3.2062096153091812
coh,Li0.66La1.12Ti1.9Al0.1O5.9F0.1,"[{""element"": ""Li"", ""value"": 1.0}, {""element"": ""La"", ""value"": 3.0}, {""element"": ""Al"", ""value"": 3.0}, {""element"": ""O"", ""value"": -2.0}, {""element"": ""F"", ""value"": -1.0}, {""element"": ""Ti"", ""value"": 4.0}]",0.0674846625766871,3.449,1.3842948717948715,81.03130341880342,138.07375,0.3190184049079755,482327017713.00085,0.0513940790310539,0.000176,0.000176,exact,0.000176,1.0,-3.75448733218585
1pw,Li0.66La1.12Ti1.88Al0.12O5.88F0.12,"[{""element"": ""Li"", ""value"": 1.0}, {""element"": ""La"", ""value"": 3.0}, {""element"": ""Al"", ""value"": 3.0}, {""element"": ""O"", ""value"": -2.0}, {""element"": ""F"", ""value"": -1.0}, {""element"": ""Ti"", ""value"": 4.0}]",0.0674846625766871,3.4508,1.3847435897435898,80.93995726495726,138.04849999999996,0.3190184049079755,485332874090.5759,0.0513860608412176,0.000106,0.000106,exact,0.000106,1.0,-3.9746941347352296
my5,Li0.66La1.12Ti1.84Al0.16O5.84F0.16,"[{""element"": ""Li"", ""value"": 1.0}, {""element"": ""La"", ""value"": 3.0}, {""element"": ""Al"", ""value"": 3.0}, {""element"": ""O"", ""value"": -2.0}, {""element"": ""F"", ""value"": -1.0}, {""element"": ""Ti"", ""value"": 4.0}]",0.0674846625766871,3.4544,1.3856410256410256,80.75726495726497,137.998,0.3190184049079754,491344586845.726,0.0513700244615448,0.000494,0.000494,exact,0.000494,1.0,-3.306273051076353
hta,La1.13Li0.61Ti2.0O6.0,"[{""element"": ""La"", ""value"": 3.0}, {""element"": ""Li"", ""value"": 1.0}, {""element"": ""O"", ""value"": -2.0}, {""element"": ""Ti"", ""value"": 4.0}]",0.0626283367556468,3.44,1.3811501597444091,81.60777422790201,138.2,0.3213552361396303,466022480089.51154,0.0513504095255399,0.000957,0.000957,exact,0.000957,1.0,-3.0190880622231564
s3h,La1.0Li1.0Ti2.0O6.0,"[{""element"": ""La"", ""value"": 3.0}, {""element"": ""Li"", ""value"": 1.0}, {""element"": ""O"", ""value"": -2.0}, {""element"": ""Ti"", ""value"": 4.0}]",0.1,3.44,1.393333333333333,79.98888888888888,138.2,0.3,483263937635.01215,0.0524828508730289,0.000925,0.000925,exact,0.000925,1.0,-3.0338582672609675
2lu,La1.1Li0.72Ti2.0O6.0,"[{""element"": ""La"", ""value"": 3.0}, {""element"": ""Li"", ""value"": 1.0}, {""element"": ""O"", ""value"": -2.0}, {""element"": ""Ti"", ""value"": 4.0}]",0.0733197556008146,3.44,1.3838709677419354,81.24623655913979,138.2,0.3156822810590631,469872929665.42975,0.0516033120597186,0.000688,0.000688,exact,0.000688,1.0,-3.162411561764489
bd5,La1.08Li0.78Ti2.0O6.0,"[{""element"": ""La"", ""value"": 3.0}, {""element"": ""Li"", ""value"": 1.0}, {""element"": ""O"", ""value"": -2.0}, {""element"": ""Ti"", ""value"": 4.0}]",0.0791075050709939,3.44,1.385714285714286,81.00129870129871,138.2,0.3123732251521298,472481567581.5822,0.0517746507895842,0.000651,0.000651,exact,0.000651,1.0,-3.1864190114318083
ukw,La1.04Li0.9Ti2.0O6.0,"[{""element"": ""La"", ""value"": 3.0}, {""element"": ""Li"", ""value"": 1.0}, {""element"": ""O"", ""value"": -2.0}, {""element"": ""Ti"", ""value"": 4.0}]",0.090543259557344,3.44,1.3894736842105264,80.5017543859649,138.2,0.3058350100603622,477801815963.2088,0.0521240916202312,0.000501,0.000501,exact,0.000501,1.0,-3.300162274132754
5h8,La1.16Li0.54Ti2.0O6.0,"[{""element"": ""La"", ""value"": 3.0}, {""element"": ""Li"", ""value"": 1.0}, {""element"": ""O"", ""value"": -2.0}, {""element"": ""Ti"", ""value"": 4.0}]",0.0556701030927835,3.44,1.3784810126582276,81.96244725738396,138.2,0.3257731958762887,462245140315.6677,0.0511023089382127,0.000599,0.000599,exact,0.000599,1.0,-3.2225731776106885
vwy,La1.12Li0.66Ti2.0O6.0,"[{""element"": ""La"", ""value"": 3.0}, {""element"": ""Li"", ""value"": 1.0}, {""element"": ""O"", ""value"": -2.0}, {""element"": ""Ti"", ""value"": 4.0}]",0.0674846625766871,3.44,1.382051282051282,81.48803418803419,138.2,0.3190184049079754,467297735825.1255,0.0514341699802358,0.000668,0.000668,exact,0.000668,1.0,-3.175223537524454
sib,La2.52Li0.44Mg2.0W2.0O12.0,"[{""element"": ""La"", ""value"": 3.0}, {""element"": ""Li"", ""value"": 1.0}, {""element"": ""Mg"", ""value"": 2.0}, {""element"": ""O"", ""value"": -2.0}, {""element"": ""W"", ""value"": 6.0}]",0.0232067510548523,3.44,1.3484662576687116,83.71104294478529,138.2,0.3438818565400843,619835831445.7682,0.0543553505071848,6.8e-06,6.8e-06,exact,6.8e-06,1.0,-5.167491087293763
r99,La2.48Li0.56Mg2.0W2.0O12.0,"[{""element"": ""La"", ""value"": 3.0}, {""element"": ""Li"", ""value"": 1.0}, {""element"": ""Mg"", ""value"": 2.0}, {""element"": ""O"", ""value"": -2.0}, {""element"": ""W"", ""value"": 6.0}]",0.0294117647058823,3.44,1.35,83.49341563786008,138.2,0.3403361344537815,623241344661.0015,0.0545352159568563,1.2e-05,1.2e-05,exact,1.2e-05,1.0,-4.920818753952375
52b,Li20.1Ge2.1P3.9S24.0,"[{""element"": ""Li"", ""value"": 1.0}, {""element"": ""Ge"", ""value"": 4.0}, {""element"": ""P"", ""value"": 5.0}, {""element"": ""S"", ""value"": -2.0}]",0.4011976047904191,2.58,2.127,27.15,184.0,0.1197604790419161,25849499455808.86,0.2216112531969309,0.0122,0.0122,exact,0.0122,1.0,-1.9136401693252518
8po,Li20.4Ge2.4P3.6S24.0,"[{""element"": ""Li"", ""value"": 1.0}, {""element"": ""Ge"", ""value"": 4.0}, {""element"": ""P"", ""value"": 5.0}, {""element"": ""S"", ""value"": -2.0}]",0.4047619047619047,2.58,2.118,28.6,184.0,0.119047619047619,23981973844499.99,0.2112531969309462,0.0132,0.0132,exact,0.0132,1.0,-1.8794260687941502
j8q,Li20.0Ge2.0P4.0S24.0,"[{""element"": ""Li"", ""value"": 1.0}, {""element"": ""Ge"", ""value"": 4.0}, {""element"": ""P"", ""value"": 5.0}, {""element"": ""S"", ""value"": -2.0}]",0.4,2.58,2.13,26.666666666666668,184.0,0.12,26472007992911.816,0.2250639386189258,0.0121,0.0121,exact,0.0121,1.0,-1.91721462968355
izs,Li20.85Si2.85P3.15S24.0,"[{""element"": ""Li"", ""value"": 1.0}, {""element"": ""Si"", ""value"": 4.0}, {""element"": ""P"", ""value"": 5.0}, {""element"": ""S"", ""value"": -2.0}]",0.4100294985250737,2.58,2.05225,24.6,184.0,0.1179941002949852,22456164938552.414,0.2119875222816399,0.00527,0.00527,exact,0.00527,1.0,-2.2781893847874533
8nc,Li20.55Si2.55P3.45S24.0,"[{""element"": ""Li"", ""value"": 1.0}, {""element"": ""Si"", ""value"": 4.0}, {""element"": ""P"", ""value"": 5.0}, {""element"": ""S"", ""value"": -2.0}]",0.4065281899109793,2.58,2.0667500000000003,23.8,184.0,0.1186943620178041,24189429548701.74,0.220632798573975,0.00565,0.00565,exact,0.00565,1.0,-2.2479515521805613
xga,Li20.01Sn1.98P4.02S24.0,"[{""element"": ""Li"", ""value"": 1.0}, {""element"": ""Sn"", ""value"": 4.0}, {""element"": ""P"", ""value"": 5.0}, {""element"": ""S"", ""value"": -2.0}]",0.400119976004799,2.58,2.1141,34.16,184.0,0.1199760047990401,26231533811068.125,0.2161892583120205,0.00373,0.00373,exact,0.00373,1.0,-2.4282911681913126
sg4,Li19.71Sn1.68P4.32S24.0,"[{""element"": ""Li"", ""value"": 1.0}, {""element"": ""Sn"", ""value"": 4.0}, {""element"": ""P"", ""value"": 5.0}, {""element"": ""S"", ""value"": -2.0}]",0.3964996982498491,2.58,2.1256,31.56,184.0,0.1207000603500301,28154358799538.254,0.2279965899403239,0.00436,0.00436,exact,0.00436,1.0,-2.360513510731414
ns3,Li19.62Sn1.62P4.38S24.0,"[{""element"": ""Li"", ""value"": 1.0}, {""element"": ""Sn"", ""value"": 4.0}, {""element"": ""P"", ""value"": 5.0}, {""element"": ""S"", ""value"": -2.0}]",0.3954050785973397,2.58,2.1279,31.040000000000003,184.0,0.120918984280532,28538923797232.28,0.2303580562659846,0.00496,0.00496,exact,0.00496,1.0,-2.3045183235098023
9lx,Li20.0Sn2.0P4.0S24.0,"[{""element"": ""Li"", ""value"": 1.0}, {""element"": ""Sn"", ""value"": 4.0}, {""element"": ""P"", ""value"": 5.0}, {""element"": ""S"", ""value"": -2.0}]",0.4,2.58,2.1133333333333333,34.333333333333336,184.0,0.12,26103345478503.453,0.2154021028701336,0.007,0.007,exact,0.007,1.0,-2.154901959985743
mtn,Li20.0Ge2.0P4.0S24.0,"[{""element"": ""Li"", ""value"": 1.0}, {""element"": ""Ge"", ""value"": 4.0}, {""element"": ""P"", ""value"": 5.0}, {""element"": ""S"", ""value"": -2.0}]",0.4,2.58,2.13,26.666666666666668,184.0,0.12,26472007992911.816,0.2250639386189258,0.0246,0.0246,exact,0.0246,1.0,-1.609064892896621
9rc,Li20.0Ge1.55Sn0.45P4.0S24.0,"[{""element"": ""Li"", ""value"": 1.0}, {""element"": ""Ge"", ""value"": 4.0}, {""element"": ""Sn"", ""value"": 4.0}, {""element"": ""P"", ""value"": 5.0}, {""element"": ""S"", ""value"": -2.0}]",0.4,2.58,2.12625,28.391666666666666,184.0,0.12,26389058927169.934,0.2228900255754475,0.0141,0.0141,exact,0.0141,1.0,-1.85078088734462
13q,Li20.0Sn2.0P4.0S24.0,"[{""element"": ""Li"", ""value"": 1.0}, {""element"": ""Sn"", ""value"": 4.0}, {""element"": ""P"", ""value"": 5.0}, {""element"": ""S"", ""value"": -2.0}]",0.4,2.58,2.1133333333333333,34.333333333333336,184.0,0.12,26103345478503.453,0.2154021028701336,0.00398,0.00398,exact,0.00398,1.0,-2.4001169279263124
ik8,Li20.0Ge0.83Sn1.17P4.0S24.0,"[{""element"": ""Li"", ""value"": 1.0}, {""element"": ""Ge"", ""value"": 4.0}, {""element"": ""Sn"", ""value"": 4.0}, {""element"": ""P"", ""value"": 5.0}, {""element"": ""S"", ""value"": -2.0}]",0.4,2.58,2.12025,31.151666666666667,184.0,0.12,26256340421982.92,0.2194117647058823,0.00743,0.00743,exact,0.00743,1.0,-2.1290111862394245
nip,Li19.62Sn1.62P4.38S24.0,"[{""element"": ""Li"", ""value"": 1.0}, {""element"": ""Sn"", ""value"": 4.0}, {""element"": ""P"", ""value"": 5.0}, {""element"": ""S"", ""value"": -2.0}]",0.3954050785973397,2.58,2.1279,31.040000000000003,184.0,0.120918984280532,28538923797232.28,0.2303580562659846,0.0055,0.0055,exact,0.0055,1.0,-2.2596373105057563
1hh,Li20.0Ge2.0P4.0S24.0,"[{""element"": ""Li"", ""value"": 1.0}, {""element"": ""Ge"", ""value"": 4.0}, {""element"": ""P"", ""value"": 5.0}, {""element"": ""S"", ""value"": -2.0}]",0.4,2.58,2.13,26.666666666666668,184.0,0.12,26472007992911.816,0.2250639386189258,0.012,0.012,exact,0.012,1.0,-1.9208187539523751
8ub,Li21.0Sn0.6Si2.4P3.0S24.0,"[{""element"": ""Li"", ""value"": 1.0}, {""element"": ""Si"", ""value"": 4.0}, {""element"": ""Sn"", ""value"": 4.0}, {""element"": ""P"", ""value"": 5.0}, {""element"": ""S"", ""value"": -2.0}]",0.4117647058823529,2.58,2.051,28.6,184.0,0.1176470588235294,21210411876836.152,0.2013407734635356,0.00879,0.00879,exact,0.00879,1.0,-2.0560111249262283
7tu,Li20.4Sn0.48Si1.92P3.6S24.0,"[{""element"": ""Li"", ""value"": 1.0}, {""element"": ""Si"", ""value"": 4.0}, {""element"": ""Sn"", ""value"": 4.0}, {""element"": ""P"", ""value"": 5.0}, {""element"": ""S"", ""value"": -2.0}]",0.4047619047619047,2.58,2.0788,26.28,184.0,0.119047619047619,24752765248463.11,0.2198961481825931,0.00782,0.00782,exact,0.00782,1.0,-2.106793246940152
ui6,Li20.7Sn0.54Si2.16P3.3S24.0,"[{""element"": ""Li"", ""value"": 1.0}, {""element"": ""Si"", ""value"": 4.0}, {""element"": ""Sn"", ""value"": 4.0}, {""element"": ""P"", ""value"": 5.0}, {""element"": ""S"", ""value"": -2.0}]",0.408284023668639,2.58,2.0649,27.44,184.0,0.1183431952662721,22981588562649.63,0.2106184608230644,0.011,0.011,exact,0.011,1.0,-1.958607314841775
fnu,Li19.2Ba0.4Ge2.0P4.0S24.0,"[{""element"": ""Li"", ""value"": 1.0}, {""element"": ""Ba"", ""value"": 2.0}, {""element"": ""Ge"", ""value"": 4.0}, {""element"": ""P"", ""value"": 5.0}, {""element"": ""S"", ""value"": -2.0}]",0.3870967741935484,2.58,2.0525,34.21428571428571,184.0,0.1290322580645161,24818999390708.57,0.2118453106722972,0.000572,0.000572,exact,0.000572,1.0,-3.2426039712069756
pfi,Li18.8Ba0.6Ge2.0P4.0S24.0,"[{""element"": ""Li"", ""value"": 1.0}, {""element"": ""Ba"", ""value"": 2.0}, {""element"": ""Ge"", ""value"": 4.0}, {""element"": ""P"", ""value"": 5.0}, {""element"": ""S"", ""value"": -2.0}]",0.3805668016194332,2.58,2.017272727272728,37.64502164502165,184.0,0.1336032388663967,24067631844252.56,0.2058368434238296,0.000707,0.000707,exact,0.000707,1.0,-3.1505805862031004
f0h,Li18.4Ba0.8Ge2.0P4.0S24.0,"[{""element"": ""Li"", ""value"": 1.0}, {""element"": ""Ba"", ""value"": 2.0}, {""element"": ""Ge"", ""value"": 4.0}, {""element"": ""P"", ""value"": 5.0}, {""element"": ""S"", ""value"": -2.0}]",0.3739837398373983,2.58,1.9841176470588235,40.87394957983193,184.0,0.1382113821138211,23360462388764.543,0.200181815425272,0.000316,0.000316,exact,0.000316,1.0,-3.500312917381596
7iw,Li18.0Ba1.0Ge2.0P4.0S24.0,"[{""element"": ""Li"", ""value"": 1.0}, {""element"": ""Ba"", ""value"": 2.0}, {""element"": ""Ge"", ""value"": 4.0}, {""element"": ""P"", ""value"": 5.0}, {""element"": ""S"", ""value"": -2.0}]",0.3673469387755102,2.58,1.9528571428571424,43.91836734693878,184.0,0.1428571428571428,22693702616447.27,0.1948499318837747,9.98e-05,9.98e-05,exact,9.98e-05,1.0,-4.000869458712629
ikh,Li19.2P6.0S24.0,"[{""element"": ""Li"", ""value"": 1.0}, {""element"": ""P"", ""value"": 5.0}, {""element"": ""S"", ""value"": -2.0}]",0.3902439024390243,2.58,2.19,17.0,184.0,0.1219512195121951,38922178734970.95,0.2941176470588235,0.0012,0.0012,exact,0.0012,1.0,-2.9208187539523753
hd3,Li14.0Ge2.0P2.0S16.0,"[{""element"": ""Li"", ""value"": 1.0}, {""element"": ""Ge"", ""value"": 4.0}, {""element"": ""P"", ""value"": 5.0}, {""element"": ""S"", ""value"": -2.0}]",0.4117647058823529,2.58,2.1,31.5,184.0,0.1176470588235294,20246922621882.25,0.1905370843989769,0.007,0.007,exact,0.007,1.0,-2.154901959985743
ete,Li19.08Si3.48P2.88S23.4Cl0.6,"[{""element"": ""Li"", ""value"": 1.0}, {""element"": ""Si"", ""value"": 4.0}, {""element"": ""Cl"", ""value"": -1.0}, {""element"": ""P"", ""value"": 5.0}, {""element"": ""S"", ""value"": -2.0}]",0.3859223300970874,2.5945,2.0313207547169814,25.75471698113208,183.925,0.1286407766990291,19954377340884.062,0.1995089631049675,0.025,0.025,exact,0.025,1.0,-1.6020599913279623
k4x,Li20.7Si2.7P3.3S24.0,"[{""element"": ""Li"", ""value"": 1.0}, {""element"": ""Si"", ""value"": 4.0}, {""element"": ""P"", ""value"": 5.0}, {""element"": ""S"", ""value"": -2.0}]",0.408284023668639,2.58,2.0595,24.2,184.0,0.1183431952662721,23322797243627.08,0.2163101604278074,0.0065,0.0065,exact,0.0065,1.0,-2.1870866433571443
wyu,Li56.0La24.0Zr16.0O96.0,"[{""element"": ""Li"", ""value"": 1.0}, {""element"": ""La"", ""value"": 3.0}, {""element"": ""Zr"", ""value"": 4.0}, {""element"": ""O"", ""value"": -2.0}]",0.2916666666666667,3.44,1.1920000000000002,102.58,138.2,0.2083333333333333,169832268285.58978,0.0356431091090659,1.63e-06,1.63e-06,exact,1.63e-06,1.0,-5.787812395596042
019,Li6.0Ti12.0P18.0O72.0,"[{""element"": ""Li"", ""value"": 1.0}, {""element"": ""O"", ""value"": -2.0}, {""element"": ""Ti"", ""value"": 4.0}, {""element"": ""P"", ""value"": 5.0}]",0.0555555555555555,3.44,1.93,34.4,138.2,0.2777777777777778,23629637065447.984,0.2029168692270296,0.000161,0.000161,exact,0.000161,1.0,-3.7931741239681505
ob9,Li2.67Mg0.67P2.0S6.0,"[{""element"": ""Li"", ""value"": 1.0}, {""element"": ""Mg"", ""value"": 2.0}, {""element"": ""P"", ""value"": 4.0}, {""element"": ""S"", ""value"": -2.0}]",0.2354497354497354,2.58,1.9691760299625467,30.801498127340828,184.0,0.2354497354497354,23375576535810.688,0.1832207289907224,4e-06,4e-06,exact,4e-06,1.0,-5.3979400086720375
ei3,Li9.0Y3.0Cl18.0,"[{""element"": ""Li"", ""value"": 1.0}, {""element"": ""Y"", ""value"": 3.0}, {""element"": ""Cl"", ""value"": -1.0}]",0.3,3.16,1.22,95.95,181.0,0.1,129885365241.86926,0.0312662845231891,0.000539,0.000539,exact,0.000539,1.0,-3.2684112348132612
deu,Li8.8Al0.8Ge1.2S8.0,"[{""element"": ""Li"", ""value"": 1.0}, {""element"": ""Al"", ""value"": 3.0}, {""element"": ""Ge"", ""value"": 4.0}, {""element"": ""S"", ""value"": -2.0}]",0.4680851063829787,2.58,1.85,46.1,184.0,0.1063829787234042,1406895167702.2346,0.0781198589894242,4.3e-05,4.3e-05,exact,4.3e-05,1.0,-4.366531544420414
usu,Li8.8Al0.8Sn1.2S8.0,"[{""element"": ""Li"", ""value"": 1.0}, {""element"": ""Al"", ""value"": 3.0}, {""element"": ""Sn"", ""value"": 4.0}, {""element"": ""S"", ""value"": -2.0}]",0.4680851063829787,2.58,1.82,59.9,184.0,0.1063829787234042,743302641767.1765,0.0607285546415981,4.3e-06,4.3e-06,exact,4.3e-06,1.0,-5.366531544420414
0o6,Li7.2Ti10.8Sc1.2P18.0O72.0,"[{""element"": ""Li"", ""value"": 1.0}, {""element"": ""Sc"", ""value"": 3.0}, {""element"": ""O"", ""value"": -2.0}, {""element"": ""Ti"", ""value"": 4.0}, {""element"": ""P"", ""value"": 5.0}]",0.0659340659340659,3.44,1.9228,35.21000000000001,138.2,0.2747252747252747,23610720290398.57,0.2017583092393112,9.98e-05,9.98e-05,exact,9.98e-05,1.0,-4.000869458712629
qea,Li6.0Ti12.0P18.0O72.0,"[{""element"": ""Li"", ""value"": 1.0}, {""element"": ""O"", ""value"": -2.0}, {""element"": ""Ti"", ""value"": 4.0}, {""element"": ""P"", ""value"": 5.0}]",0.0555555555555555,3.44,1.93,34.4,138.2,0.2777777777777778,23629637065447.984,0.2029168692270296,2e-06,2e-06,exact,2e-06,1.0,-5.698970004336019
0fh,Li7.2Al1.2Ge10.8P18.0O72.0,"[{""element"": ""Li"", ""value"": 1.0}, {""element"": ""Al"", ""value"": 3.0}, {""element"": ""Ge"", ""value"": 4.0}, {""element"": ""O"", ""value"": -2.0}, {""element"": ""P"", ""value"": 5.0}]",0.0659340659340659,3.44,2.102,28.61,138.2,0.2747252747252747,23965496710390.86,0.2103695306559756,4.83e-05,4.83e-05,exact,4.83e-05,1.0,-4.316052869248487
gw2,Li8.4Al2.4Ge9.6P18.0O72.0,"[{""element"": ""Li"", ""value"": 1.0}, {""element"": ""Al"", ""value"": 3.0}, {""element"": ""Ge"", ""value"": 4.0}, {""element"": ""O"", ""value"": -2.0}, {""element"": ""P"", ""value"": 5.0}]",0.0760869565217391,3.44,2.086,28.62,138.2,0.2717391304347826,23949019576281.727,0.209485864381005,0.000188,0.000188,exact,0.000188,1.0,-3.72584215073632
1xf,Li9.0Al3.0Ge9.0P18.0O72.0,"[{""element"": ""Li"", ""value"": 1.0}, {""element"": ""Al"", ""value"": 3.0}, {""element"": ""Ge"", ""value"": 4.0}, {""element"": ""O"", ""value"": -2.0}, {""element"": ""P"", ""value"": 5.0}]",0.081081081081081,3.44,2.078,28.625,138.2,0.2702702702702703,23940781009227.16,0.2090440312435197,0.000336,0.000336,exact,0.000336,1.0,-3.473660722610156
tjh,Li10.2Al4.2Ge7.8P18.0O72.0,"[{""element"": ""Li"", ""value"": 1.0}, {""element"": ""Al"", ""value"": 3.0}, {""element"": ""Ge"", ""value"": 4.0}, {""element"": ""O"", ""value"": -2.0}, {""element"": ""P"", ""value"": 5.0}]",0.0909090909090909,3.44,2.062,28.635,138.2,0.267379679144385,23924303875118.023,0.2081603649685491,0.000264,0.000264,exact,0.000264,1.0,-3.5783960731301687
mdj,Li7.2Ti12.0Si1.2P16.8O72.0,"[{""element"": ""Li"", ""value"": 1.0}, {""element"": ""Si"", ""value"": 4.0}, {""element"": ""O"", ""value"": -2.0}, {""element"": ""Ti"", ""value"": 4.0}, {""element"": ""P"", ""value"": 5.0}]",0.0659340659340659,3.44,1.9184000000000003,35.04,138.2,0.2747252747252747,22243025377328.527,0.1960006481931615,8.6e-05,8.6e-05,exact,8.6e-05,1.0,-4.0655015487564325
t1l,Li7.8Ti12.0Si1.8P16.2O72.0,"[{""element"": ""Li"", ""value"": 1.0}, {""element"": ""Si"", ""value"": 4.0}, {""element"": ""O"", ""value"": -2.0}, {""element"": ""Ti"", ""value"": 4.0}, {""element"": ""P"", ""value"": 5.0}]",0.0710382513661202,3.44,1.9126,35.36,138.2,0.273224043715847,21549719533268.8,0.1925425376762275,0.00032,0.00032,exact,0.00032,1.0,-3.494850021680094
my9,Li7.2Al1.2Ti10.8P18.0O72.0,"[{""element"": ""Li"", ""value"": 1.0}, {""element"": ""Al"", ""value"": 3.0}, {""element"": ""O"", ""value"": -2.0}, {""element"": ""Ti"", ""value"": 4.0}, {""element"": ""P"", ""value"": 5.0}]",0.0659340659340659,3.44,1.9328,33.830000000000005,138.2,0.2747252747252747,23648393609244.05,0.2028668357224506,0.000595,0.000595,exact,0.000595,1.0,-3.2254830342714502
9s4,Li7.8Al1.8Ti10.2P18.0O72.0,"[{""element"": ""Li"", ""value"": 1.0}, {""element"": ""Al"", ""value"": 3.0}, {""element"": ""O"", ""value"": -2.0}, {""element"": ""Ti"", ""value"": 4.0}, {""element"": ""P"", ""value"": 5.0}]",0.0710382513661202,3.44,1.9342,33.544999999999995,138.2,0.273224043715847,23657771881142.08,0.2028418189701612,0.000722,0.000722,exact,0.000722,1.0,-3.141462802430361
xa0,Li9.0Al3.0Ti9.0P18.0O72.0,"[{""element"": ""Li"", ""value"": 1.0}, {""element"": ""Al"", ""value"": 3.0}, {""element"": ""O"", ""value"": -2.0}, {""element"": ""Ti"", ""value"": 4.0}, {""element"": ""P"", ""value"": 5.0}]",0.081081081081081,3.44,1.937,32.975,138.2,0.2702702702702703,23676528424938.152,0.2027917854655822,0.000248,0.000248,exact,0.000248,1.0,-3.6055483191737836
txm,Li7.8Cr1.8Ti10.2P18.0O72.0,"[{""element"": ""Li"", ""value"": 1.0}, {""element"": ""O"", ""value"": -2.0}, {""element"": ""Cr"", ""value"": 3.0}, {""element"": ""Ti"", ""value"": 4.0}, {""element"": ""P"", ""value"": 5.0}]",0.0710382513661202,3.44,1.9372,34.46,138.2,0.273224043715847,23617782776854.797,0.201876756346562,3.51e-05,3.51e-05,exact,3.51e-05,1.0,-4.454692883534176
v1t,Li8.4Cr2.4Ti9.6P18.0O72.0,"[{""element"": ""Li"", ""value"": 1.0}, {""element"": ""O"", ""value"": -2.0}, {""element"": ""Cr"", ""value"": 3.0}, {""element"": ""Ti"", ""value"": 4.0}, {""element"": ""P"", ""value"": 5.0}]",0.0760869565217391,3.44,1.9396,34.480000000000004,138.2,0.2717391304347826,23613831347323.727,0.2015300520530727,0.000149,0.000149,exact,0.000149,1.0,-3.826813731587726
d6b,Li9.0Cr3.0Ti9.0P18.0O72.0,"[{""element"": ""Li"", ""value"": 1.0}, {""element"": ""O"", ""value"": -2.0}, {""element"": ""Cr"", ""value"": 3.0}, {""element"": ""Ti"", ""value"": 4.0}, {""element"": ""P"", ""value"": 5.0}]",0.081081081081081,3.44,1.942,34.5,138.2,0.2702702702702703,23609879917792.664,0.2011833477595835,0.000386,0.000386,exact,0.000386,1.0,-3.413412695328245
3ta,Li7.8Ga1.8Ti10.2P18.0O72.0,"[{""element"": ""Li"", ""value"": 1.0}, {""element"": ""Ga"", ""value"": 3.0}, {""element"": ""O"", ""value"": -2.0}, {""element"": ""Ti"", ""value"": 4.0}, {""element"": ""P"", ""value"": 5.0}]",0.0710382513661202,3.44,1.9462,34.04,138.2,0.273224043715847,23630713823444.004,0.2022526793718473,0.000261,0.000261,exact,0.000261,1.0,-3.583359492661719
gjy,Li8.4Ga2.4Ti9.6P18.0O72.0,"[{""element"": ""Li"", ""value"": 1.0}, {""element"": ""Ga"", ""value"": 3.0}, {""element"": ""O"", ""value"": -2.0}, {""element"": ""Ti"", ""value"": 4.0}, {""element"": ""P"", ""value"": 5.0}]",0.0760869565217391,3.44,1.9516,33.919999999999995,138.2,0.2717391304347826,23631072742776.01,0.2020312827534532,0.000128,0.000128,exact,0.000128,1.0,-3.8927900303521317
6st,Li7.2Fe1.2Ti10.8P18.0O72.0,"[{""element"": ""Li"", ""value"": 1.0}, {""element"": ""O"", ""value"": -2.0}, {""element"": ""Fe"", ""value"": 3.0}, {""element"": ""Ti"", ""value"": 4.0}, {""element"": ""P"", ""value"": 5.0}]",0.0659340659340659,3.44,1.9416,34.25,138.2,0.2747252747252747,23627114709650.484,0.20238677857279,0.00018,0.00018,exact,0.00018,1.0,-3.744727494896694
t9r,Li7.8Fe1.8Ti10.2P18.0O72.0,"[{""element"": ""Li"", ""value"": 1.0}, {""element"": ""O"", ""value"": -2.0}, {""element"": ""Fe"", ""value"": 3.0}, {""element"": ""Ti"", ""value"": 4.0}, {""element"": ""P"", ""value"": 5.0}]",0.0710382513661202,3.44,1.9474,34.175,138.2,0.273224043715847,23625853531751.73,0.2021217332456702,0.000246,0.000246,exact,0.000246,1.0,-3.6090648928966207
