Repository: Saberg1001/ML-SBE

# IonConductivity

本项目基于化学式和组成描述符研究锂离子电解质电导率。目前可运行模型均为
`log10(Ionic conductivity (S cm-1))` 绝对值回归；趋势分类模型已保留，
trend-v3 使用材料 A 的已知电导率和同文献可比材料对预测 `log10(σ_B)`，再派生
绝对变化与变化比例。趋势模型必须使用经复核的配对表和 DOI/重复公式连通分组划分。

## 目录结构

```text
config/
├── chemistry/                 氧化态与离子半径规则
└── taxonomy/                  待建立的Family规范词表

data/
├── obelix/raw/                OBLiX all、文献推荐划分及CIF
├── experimental/             113条实验数据及人工标注
├── prediction_inputs/        无训练标签的待预测配方
└── splits/                    固定ID/分组划分manifest

main/                          清洗、特征、划分、训练和预测代码
runs/                          运行索引、每次模型运行及其预测
reports/                       筛选后的正式表格和图片
archive/                       只读历史模型和旧预测
scripts/                       可复用审计与绘图入口
```

目录约定：`obelix/raw` 和 `experimental/raw` 保留源文件，不直接覆盖；
`data/splits` 只保存样本ID、分组和划分manifest，不复制完整特征表。每个
`runs/<task>/<run_id>` 自带配置、入模数据、模型、预测和诊断图，`reports` 只放
精选汇总，`archive` 只读保留历史材料。

## 数据

OBLiX原始数据位于：

```text
data/obelix/raw/all.csv
data/obelix/raw/official_split/train.csv
data/obelix/raw/official_split/test.csv
data/obelix/raw/cifs/
```

其中 `train.csv/test.csv` 表示文献推荐划分。当前工作区的 `train.csv` 内容呈
二进制或加密状态，文件被原样保留，但在取得可读版本前不能直接交给pandas。

实验数据分为原始表和标注表：

```text
data/experimental/raw/experimental-data.tsv
data/experimental/annotations/experimental-data-labeled.csv
```

legacy block文件只用于人工复核，不能直接视为有效趋势配对。待预测配方位于
`data/prediction_inputs/`，不参与训练。

## 当前绝对值baseline

历史模型索引位于 `runs/absolute/registry.csv`，对应运行目录为：

```text
runs/absolute/abs_v0_f26/
runs/absolute/abs_v0_f27_family_ordinal/
runs/absolute/abs_v0_f34_small8/
runs/absolute/abs_v0_f35_small8_family_ordinal/
```

四者均为历史baseline，使用相同的旧随机344/86划分。27和35特征模型的Family
采用连续浮点编码；四个模型的随机划分均存在公式和DOI泄漏。因此这些结果可用于
复盘特征变化，但不能作为趋势模型的最终性能结论。

每个运行内部统一保存：

```text
<run_id>/
├── manifest.json
├── config.json
├── data/
├── lightgbm/
├── predictions/
└── figures/
```

## 使用当前流水线

项目环境：

```text
/home/ziyiguo/miniconda3/envs/IonConductivity
```

完整训练API保持从 `main` 导入：

```python
from main import PipelineConfig, run_training_pipeline

result = run_training_pipeline(PipelineConfig())
print(result.train.output_dir)
```

新训练默认写入 `runs/absolute/`。划分阶段不再额外写顶层 `features/train/test`
副本；每个正式运行在自己的 `data/` 下保存实际入模数据。

实验性 trend-v3 回归训练与成对预测：

```bash
python main/trend/train_pair_regression_v3.py
python main/trend/predict_regression.py Li6PS5Cl Li6PS5Br 1e-3
python main/trend/evaluate_regression_experimental.py
```

模型输入两条化学式及材料 A 的已知电导率，回归目标为 `log10(σ_B)`；随后派生
`σ_B-σ_A`、`|σ_B-σ_A|` 和 `log10(σ_B/σ_A)`。训练对限定在同 DOI、同标准化
family 及相同测量/制备/相态分层中，并使用 A/B 交换训练增强。新目标与精简后的
43 特征模型在内部测试和 113 条同实验室外部数据上均未超过零变化回归基线，
当前状态仍为 `experimental_not_for_deployment`。

预测示例：

```python
from main import PredictConfig, predict_formulas

result = predict_formulas(
    "data/experimental/annotations/experimental-data-labeled.csv",
    "runs/absolute/abs_v0_f26",
    PredictConfig(
        dataset_name="experimental_113",
        prediction_purpose="Evaluate the historical absolute baseline",
    ),
)
```

默认输出与模型运行绑定：

```text
runs/absolute/<run_id>/predictions/<model>/<dataset_id>/
├── predictions.csv
├── features.csv
├── evaluation.json
└── run_metadata.json
```

使用 native-family 绝对电导率模型时必须显式提供 family。单配方示例：

```bash
python main/predict.py absolute \
  --model-run runs/absolute/abs_v2_f37_native_family_lgbm_trials50_seed42 \
  --formula Li7La3Zr2O12 \
  --family garnet
```

多配方可重复传入 `--formula` 和 `--family`；一个 `--family` 值也可应用于
全部配方。批量 CSV 默认识别 `True Composition` 和 `Family` 列，也可通过
`--formula-column`、`--family-column` 和 `--id-column` 指定列名。

化学配置位于 `config/chemistry/`。历史模型集中在
`archive/absolute_legacy/models/`，只读保留，不作为代码默认输入。

File: reports/data_audit/li_y_zr_cl_y_zr_gradient_all.csv
source_csv_line,gradient_role,x_Y,x_Zr,n_Li_Cl6,n_Y_Cl6,n_Zr_Cl6,n_Cl_Cl6,composition_record_count,ID,化学式,电导率（室温，S/cm）,电导率测得温度（°C）,电导率（其他温度，S/cm）,化合物制备方法,family,非晶,对应文献DOI,文献年份,备注
385,Y_endmember,1,0,3,1,0,6,7,ei3,Li3YCl6,0.000539,RT,,unknow,halides,unknow,10.1002/adma.201803075,2018,appendix: diffraction data available；close match: Yes；close match DOI: 10.1021/acs.chemmater.0c04352
608,Y_endmember,1,0,3,1,0,6,7,trv1_0059,Li3YCl6,≈4.0e-4,RT,,unknow,halide,unknow,10.1002/adma.202501838,2025,对比电解质；与Li不稳定
549,Y_endmember,1,0,3,1,0,6,7,trv1_0022,Li3YCl6,1.53e-4,RT,,unknow,halide,否,10.1007/s10008-023-05612-9,2023,原始相；三方晶系
473,Y_endmember,1,0,3,1,0,6,7,v78,Li3YCl6,0.0000608,RT,,unknow,halides,否,10.1021/acs.nanolett.0c01156,2020,Curator row 78; starting hcp value for In3+ substitution; original 0.0608 mS/cm
598,Y_endmember,1,0,3,1,0,6,7,trv1_0049,Li3YCl6,2.6e-4,RT,,unknow,halide,unknow,10.1021/acsami.4c01352,2024,
484,Y_endmember,1,0,3,1,0,6,7,yz0,Li3YCl6,0.00007,25,,unknow,halides,否,10.1021/acsenergylett.9b02599,2020,Human-verified Figure 1d extraction; curator row 26-1; phase I (trigonal); original 0.07 mS/cm at 25 C
533,Y_endmember,1,0,3,1,0,6,7,v65,Li3YCl6,0.000345,RT,,NH4Cl辅助湿化学合成（500°C）,halides,否,10.1126/sciadv.abh1896,2021,Curator row 65; NH4Cl-assisted wet-chemical synthesis at 500 C; original 0.345 mS/cm
555,mixed_gradient,0.99,0.01,2.99,0.99,0.01,6,1,trv1_0028,Li2.99Y0.99Zr0.01Cl6,2.76e-4,RT,,unknow,halide,否,10.1007/s10008-023-05612-9,2023,Zr掺杂最优值
485,mixed_gradient,0.9,0.1,2.9,0.9,0.1,6,1,yz1,Li2.9Y0.9Zr0.1Cl6,0.00032,25,,unknow,halides,否,10.1021/acsenergylett.9b02599,2020,Human-verified Figure 1d extraction; curator row 26-2; phase I; original 0.32 mS/cm at 25 C
486,mixed_gradient,0.8,0.2,2.8,0.8,0.2,6,1,yz2,Li2.8Y0.8Zr0.2Cl6,0.00095,25,,unknow,halides,否,10.1021/acsenergylett.9b02599,2020,Human-verified Figure 1d extraction; curator row 26-3; phase I+II; original 0.95 mS/cm at 25 C
487,mixed_gradient,0.75,0.25,2.75,0.75,0.25,6,1,yz3,Li2.75Y0.75Zr0.25Cl6,0.001,25,,unknow,halides,否,10.1021/acsenergylett.9b02599,2020,Human-verified Figure 1d extraction; curator row 26-4; phase I+II; original 1.0 mS/cm at 25 C
488,mixed_gradient,0.7,0.3,2.7,0.7,0.3,6,1,yz4,Li2.7Y0.7Zr0.3Cl6,0.0012,25,,unknow,halides,否,10.1021/acsenergylett.9b02599,2020,Human-verified Figure 1d extraction; curator row 26-5; phase I+II; original 1.2 mS/cm at 25 C
489,mixed_gradient,0.633,0.367,2.633,0.633,0.367,6,1,yz5,Li2.633Y0.633Zr0.367Cl6,0.0013,25,,unknow,halides,否,10.1021/acsenergylett.9b02599,2020,Human-verified Figure 1d extraction with composition aligned to article text x=0.367; curator row 26-6; phase III; original 1.3 mS/cm at 25 C
511,mixed_gradient,0.5,0.5,2.5,0.5,0.5,6,3,v10,Li2.5Y0.5Zr0.5Cl6,0.0021,RT,,球磨 + 退火,halides,否,10.1016/j.cej.2021.130630,2021,Curator row 10; ball-milled and annealed; trigonal; tabulated value 2.1 mS/cm
474,mixed_gradient,0.5,0.5,2.5,0.5,0.5,6,3,n7a,Li2.5Y0.5Zr0.5Cl6,0.0014,RT,,unknow,halides,unknow,10.1021/acsenergylett.9b02599,2020,Li2.5Er0.5Zr0.5Cl6 is available
491,mixed_gradient,0.5,0.5,2.5,0.5,0.5,6,3,yz7,Li2.5Y0.5Zr0.5Cl6,0.0014,25,,unknow,halides,否,10.1021/acsenergylett.9b02599,2020,Human-verified Figure 1d extraction; curator row 26-7; phase III (orthorhombic); original 1.4 mS/cm at 25 C; existing OBLiX record retained
600,mixed_gradient,0.4,0.6,2.4,0.4,0.6,6,2,trv1_0051,Li2.4Y0.4Zr0.6Cl6,2.05e-3,RT,,unknow,halide,unknow,10.1021/acsami.4c01352,2024,系列最优
490,mixed_gradient,0.4,0.6,2.4,0.4,0.6,6,2,yz6,Li2.4Y0.4Zr0.6Cl6,0.00095,25,,unknow,halides,否,10.1021/acsenergylett.9b02599,2020,Human-verified Figure 1d extraction; curator row 26-8; phase III; original 0.95 mS/cm at 25 C
508,Zr_endmember,0,1,2,0,1,6,9,v63,Li2ZrCl6,0.0004,RT,,机械球磨,halides,否,10.1002/aenm.202003190,2021,Curator row 63; mechanical milling; trigonal; original 0.4 mS/cm
573,Zr_endmember,0,1,2,0,1,6,9,trv1_0033,Li2ZrCl6,4.17e-4,27（外推）,30°C: 4.8e-4,机械化学球磨,halide,unknow,10.1002/aenm.202405760,2024,未暴露样品；由30°C按Ea=0.37 eV外推至27°C
579,Zr_endmember,0,1,2,0,1,6,9,trv1_0039,Li2ZrCl6,,30,30°C: 1.4e-4,机械化学球磨,halide,unknow,10.1002/aenm.202405760,2024,空气暴露后
581,Zr_endmember,0,1,2,0,1,6,9,trv1_0041,Li2ZrCl6,2.94e-4,27（外推）,30°C: 3.4e-4,机械化学球磨,halide,unknow,10.1002/smll.202407418,2024,由30°C按Ea=0.38 eV外推至27°C
610,Zr_endmember,0,1,2,0,1,6,9,trv1_0061,Li2ZrCl6,4.0e-4,30,30°C: 4.7e-4,机械化学球磨（600 rpm，10 h）,halide,否,10.1002/smll.202505926,2025,室温值由30°C数据外推至27°C；I与Br系列共用基准，已合并
589,Zr_endmember,0,1,2,0,1,6,9,qtx,Li2ZrCl6,0.00012,RT,,unknow,halides,否,10.1016/j.ensm.2024.103444,2024,Source data/add-data-LZACO.txt; crystalline; original 0.12 mS/cm; Ea=0.43 eV
596,Zr_endmember,0,1,2,0,1,6,9,nek,Li2ZrCl6,0.000397,RT,,unknow,halides,unknow,10.1016/j.est.2024.111700,2024,Source data/add-data-LZACO.txt; original 3.97e-4 S/cm
632,Zr_endmember,0,1,2,0,1,6,9,trv1_0083,Li2ZrCl6,1.50e-4,25,,机械化学球磨（1000 rpm，15 h）,halide,否,10.1021/acs.jpcc.5c05412,2025,纯相LZC；三方相
685,Zr_endmember,0,1,2,0,1,6,9,trv1_0136,Li2ZrCl6,~1.0e-5,25,,unknow,halide,否,10.1021/acsaem.6c01288,2026,主值为σTOT；σbulk=1.0e-4 S/cm；基准材料
