Repository: Saberg1001/ML-SBE

# IonConductivity

本项目基于化学式和组成描述符研究锂离子电解质电导率。目前可运行模型均为
`log10(Ionic conductivity (S cm-1))` 绝对值回归；趋势分类模型已保留，
trend-v3 使用材料 A 的已知电导率和同文献可比材料对预测 `log10(σ_B)`，再派生
绝对变化与变化比例。趋势模型必须使用经复核的配对表和 DOI/重复公式连通分组划分。

## 目录结构

```text
config/
├── chemistry/                 氧化态与离子半径规则
└── taxonomy/                  待建立的Family规范词表

data/
├── obelix/raw/                OBLiX all、文献推荐划分及CIF
├── experimental/             113条实验数据及人工标注
├── prediction_inputs/        无训练标签的待预测配方
└── splits/                    固定ID/分组划分manifest

main/                          清洗、特征、划分、训练和预测代码
runs/                          运行索引、每次模型运行及其预测
reports/                       筛选后的正式表格和图片
archive/                       只读历史模型和旧预测
scripts/                       可复用审计与绘图入口
```

目录约定：`obelix/raw` 和 `experimental/raw` 保留源文件，不直接覆盖；
`data/splits` 只保存样本ID、分组和划分manifest，不复制完整特征表。每个
`runs/<task>/<run_id>` 自带配置、入模数据、模型、预测和诊断图，`reports` 只放
精选汇总，`archive` 只读保留历史材料。

## 数据

OBLiX原始数据位于：

```text
data/obelix/raw/all.csv
data/obelix/raw/official_split/train.csv
data/obelix/raw/official_split/test.csv
data/obelix/raw/cifs/
```

其中 `train.csv/test.csv` 表示文献推荐划分。当前工作区的 `train.csv` 内容呈
二进制或加密状态，文件被原样保留，但在取得可读版本前不能直接交给pandas。

实验数据分为原始表和标注表：

```text
data/experimental/raw/experimental-data.tsv
data/experimental/annotations/experimental-data-labeled.csv
```

legacy block文件只用于人工复核，不能直接视为有效趋势配对。待预测配方位于
`data/prediction_inputs/`，不参与训练。

## 当前绝对值baseline

历史模型索引位于 `runs/absolute/registry.csv`，对应运行目录为：

```text
runs/absolute/abs_v0_f26/
runs/absolute/abs_v0_f27_family_ordinal/
runs/absolute/abs_v0_f34_small8/
runs/absolute/abs_v0_f35_small8_family_ordinal/
```

四者均为历史baseline，使用相同的旧随机344/86划分。27和35特征模型的Family
采用连续浮点编码；四个模型的随机划分均存在公式和DOI泄漏。因此这些结果可用于
复盘特征变化，但不能作为趋势模型的最终性能结论。

每个运行内部统一保存：

```text
<run_id>/
├── manifest.json
├── config.json
├── data/
├── lightgbm/
├── predictions/
└── figures/
```

## 使用当前流水线

项目环境：

```text
/home/ziyiguo/miniconda3/envs/IonConductivity
```

完整训练API保持从 `main` 导入：

```python
from main import PipelineConfig, run_training_pipeline

result = run_training_pipeline(PipelineConfig())
print(result.train.output_dir)
```

新训练默认写入 `runs/absolute/`。划分阶段不再额外写顶层 `features/train/test`
副本；每个正式运行在自己的 `data/` 下保存实际入模数据。

实验性 trend-v3 回归训练与成对预测：

```bash
python main/trend/train_pair_regression_v3.py
python main/trend/predict_regression.py Li6PS5Cl Li6PS5Br 1e-3
python main/trend/evaluate_regression_experimental.py
```

模型输入两条化学式及材料 A 的已知电导率，回归目标为 `log10(σ_B)`；随后派生
`σ_B-σ_A`、`|σ_B-σ_A|` 和 `log10(σ_B/σ_A)`。训练对限定在同 DOI、同标准化
family 及相同测量/制备/相态分层中，并使用 A/B 交换训练增强。新目标与精简后的
43 特征模型在内部测试和 113 条同实验室外部数据上均未超过零变化回归基线，
当前状态仍为 `experimental_not_for_deployment`。

预测示例：

```python
from main import PredictConfig, predict_formulas

result = predict_formulas(
    "data/experimental/annotations/experimental-data-labeled.csv",
    "runs/absolute/abs_v0_f26",
    PredictConfig(
        dataset_name="experimental_113",
        prediction_purpose="Evaluate the historical absolute baseline",
    ),
)
```

默认输出与模型运行绑定：

```text
runs/absolute/<run_id>/predictions/<model>/<dataset_id>/
├── predictions.csv
├── features.csv
├── evaluation.json
└── run_metadata.json
```

使用 native-family 绝对电导率模型时必须显式提供 family。单配方示例：

```bash
python main/predict.py absolute \
  --model-run runs/absolute/abs_v2_f37_native_family_lgbm_trials50_seed42 \
  --formula Li7La3Zr2O12 \
  --family garnet
```

多配方可重复传入 `--formula` 和 `--family`；一个 `--family` 值也可应用于
全部配方。批量 CSV 默认识别 `True Composition` 和 `Family` 列，也可通过
`--formula-column`、`--family-column` 和 `--id-column` 指定列名。

化学配置位于 `config/chemistry/`。历史模型集中在
`archive/absolute_legacy/models/`，只读保留，不作为代码默认输入。

File: runs/trend/trend_cls_v1_f27_family_swap_optuna50_seed42/data/train.csv (part 1 of 49)
pair_id,group_id,group_label,group_size,id_a,id_b,source_row_a,source_row_b,formula_a,formula_b,doi,temperature,preparation_method,family,family_normalized,amorphous_status_a,amorphous_status_b,crystal_phase_a,crystal_phase_b,year_a,year_b,label_quality,pair_weight_group_equal,trend_label,trend_class,电导率变化趋势,direction_label,direction_class,conductivity_a_S_cm-1,conductivity_b_S_cm-1,conductivity_qualifier_a,conductivity_qualifier_b,conductivity_source_a,conductivity_source_b,delta_conductivity_S_cm-1,absolute_change_conductivity_S_cm-1,conductivity_ratio_b_over_a,conductivity_fold_change,absolute_change_met,fold_change_met,change_trigger,absolute_change_threshold_S_cm-1,fold_change_threshold,delta_entropy_c_l,delta_log10_rho_plus_incl_li,delta_log10_phi_plus_incl_li,delta_field_x_r_diff,delta_n_Li,delta_log_rho_ratio,delta_r_all_pm,delta_n_host_cation,delta_ir_mean_square_all,delta_atwt_geometric_mean_all,delta_chi_all,delta_chi_minus,delta_r_minus_pm,mean_entropy_c_l,mean_log10_rho_plus_incl_li,mean_log10_phi_plus_incl_li,mean_field_x_r_diff,mean_n_Li,mean_r_all_pm,mean_atwt_geometric_mean_all,mean_chi_all,abs_delta_entropy_c_l,abs_delta_log10_rho_plus_incl_li,abs_delta_log10_phi_plus_incl_li,abs_delta_field_x_r_diff,abs_delta_n_Li,composition_L1_distance
trpair_000026,trgrp_0007,doi=10.1002/chin.199345017; temperature=RT; preparation=unknow; family=nasicon,2,4ba,a3l,50,49,LiGe2(PO4)3,LiHf2(PO4)3,10.1002/chin.199345017,RT,unknow,nasicon,nasicon,unknow,unknow,unknow,unknow,1993,1993,exact,1.0,almost_unchanged,0,几乎不变,decrease,-1,3.33e-07,2.83e-07,exact,exact,room_temperature,room_temperature,-5e-08,5e-08,0.8498498498498498,1.176678445229682,False,False,none,0.0001,100.0,0.0,-0.008489469188186,-0.026241569338849,2.535723795691114,0.0,-0.0084894691881856,2.8888888888888857,0.0,340.8888888888887,2.1192131602570647,-0.0788888888888892,0.0,0.0,0.6730116670092565,13.296909104310032,-0.7614498009717683,-17.13985173081578,0.0555555555555555,105.2722222222222,21.23294501938708,2.8966666666666665,0.0,0.008489469188186,0.026241569338849,2.535723795691114,0.0,0.2222222222222222
trpair_000027,trgrp_0008,doi=10.1002/pssa.201001117; temperature=RT; preparation=unknow; family=argyrodites,3,97p,p9u,187,188,Li6PS5Cl,Li6PS5I,10.1002/pssa.201001117,RT,unknow,argyrodites,argyrodites,unknow,unknow,unknow,unknow,2011,2011,exact,0.3333333333333333,increase,1,增大,increase,1,3.3e-05,0.00022,exact,exact,room_temperature,room_temperature,0.000187,0.000187,6.666666666666666,6.666666666666666,True,False,absolute_difference,0.0001,100.0,0.0,0.0,0.0,-0.3556489262371611,0.0,0.0186914945417289,3.0,0.0,1203.0000000000036,1.6391036798275491,-0.0384615384615383,-0.0833333333333339,6.5,0.0,12.753345632073744,-1.261891854813765,-6.919521141790051,0.4615384615384615,118.65384615384616,16.722855121605626,1.8369230769230769,0.0,0.0,0.0,0.3556489262371611,0.0,0.1538461538461538
trpair_000028,trgrp_0008,doi=10.1002/pssa.201001117; temperature=RT; preparation=unknow; family=argyrodites,3,97p,w87,187,186,Li6PS5Cl,Li6PS5Br,10.1002/pssa.201001117,RT,unknow,argyrodites,argyrodites,unknow,unknow,unknow,unknow,2011,2011,exact,0.3333333333333333,almost_unchanged,0,几乎不变,decrease,-1,3.3e-05,3.2e-05,exact,exact,room_temperature,room_temperature,-1.000000000000004e-06,1.000000000000004e-06,0.9696969696969696,1.0312500000000002,False,False,none,0.0001,100.0,0.0,0.0,0.0,-0.1367880485527539,0.0,0.0088621217474544,1.1538461538461462,0.0,435.0,1.0258286539814172,-0.0153846153846153,-0.0333333333333341,2.5,0.0,12.753345632073744,-1.261891854813765,-6.810090702947847,0.4615384615384615,117.73076923076924,16.416217608682558,1.8484615384615384,0.0,0.0,0.0,0.1367880485527539,0.0,0.1538461538461538
trpair_000029,trgrp_0008,doi=10.1002/pssa.201001117; temperature=RT; preparation=unknow; family=argyrodites,3,p9u,w87,188,186,Li6PS5I,Li6PS5Br,10.1002/pssa.201001117,RT,unknow,argyrodites,argyrodites,unknow,unknow,unknow,unknow,2011,2011,exact,0.3333333333333333,decrease,-1,减少,decrease,-1,0.00022,3.2e-05,exact,exact,room_temperature,room_temperature,-0.000188,0.000188,0.1454545454545454,6.875000000000001,True,False,absolute_difference,0.0001,100.0,0.0,0.0,0.0,0.2188608776844072,0.0,-0.0098293727942744,-1.8461538461538536,0.0,-768.0000000000036,-0.6132750258461321,0.0230769230769229,0.0499999999999998,-4.0,0.0,12.753345632073744,-1.261891854813765,-6.987915166066427,0.4615384615384615,119.23076923076924,17.235769448596336,1.8292307692307688,0.0,0.0,0.0,0.2188608776844072,0.0,0.1538461538461538
trpair_000046,trgrp_0011,doi=10.1002/smll.202505926; temperature=30; preparation=机械化学球磨; family=halide,4,trv1_0068,trv1_0069,571,572,Li2ZrCl5.5Br0.5,Li2ZrCl5Br,10.1002/smll.202505926,30,机械化学球磨,halide,halides,晶体,晶体,unknow,unknow,2025,2025,exact,0.1666666666666666,decrease,-1,减少,decrease,-1,0.00047,0.00032,exact,exact,room_temperature,room_temperature,-0.0001499999999999,0.0001499999999999,0.6808510638297873,1.4687499999999998,True,False,absolute_difference,0.0001,100.0,0.0,0.0,0.0,-0.033713200379867,0.0,0.0078995321954771,0.8333333333333428,0.0,314.16666666666424,1.3241434382808492,-0.011111111111111,-0.016666666666667,1.25,0.0,11.279572846118445,-1.569110031138449,-3.017331433998101,0.2222222222222222,145.58333333333331,29.33559033985136,2.455555555555556,0.0,0.0,0.0,0.033713200379867,0.0,0.1111111111111111
trpair_000047,trgrp_0011,doi=10.1002/smll.202505926; temperature=30; preparation=机械化学球磨; family=halide,4,trv1_0068,trv1_0070,571,573,Li2ZrCl5.5Br0.5,Li2ZrCl4.5Br1.5,10.1002/smll.202505926,30,机械化学球磨,halide,halides,晶体,晶体,unknow,unknow,2025,2025,exact,0.1666666666666666,decrease,-1,减少,decrease,-1,0.00047,0.00021,exact,exact,room_temperature,room_temperature,-0.00026,0.00026,0.4468085106382979,2.238095238095238,True,False,absolute_difference,0.0001,100.0,0.0,0.0,0.0,-0.067426400759734,0.0,0.0159454178921287,1.6666666666666856,0.0,628.3333333333321,2.709435836629545,-0.0222222222222221,-0.0333333333333341,2.5,0.0,11.279572846118445,-1.569110031138449,-3.034188034188034,0.2222222222222222,146.0,30.02823653902571,2.45,0.0,0.0,0.0,0.067426400759734,0.0,0.2222222222222222
trpair_000048,trgrp_0011,doi=10.1002/smll.202505926; temperature=30; preparation=机械化学球磨; family=halide,4,trv1_0068,trv1_0071,571,574,Li2ZrCl5.5Br0.5,Li2ZrCl4Br2,10.1002/smll.202505926,30,机械化学球磨,halide,halides,晶体,晶体,unknow,unknow,2025,2025,exact,0.1666666666666666,decrease,-1,减少,decrease,-1,0.00047,0.00018,exact,exact,room_temperature,room_temperature,-0.00029,0.00029,0.3829787234042554,2.6111111111111107,True,False,absolute_difference,0.0001,100.0,0.0,0.0,0.0,-0.101139601139601,0.0,0.0241431825612827,2.5,0.0,942.5,4.158701054764933,-0.0333333333333332,-0.0500000000000002,3.75,0.0,11.279572846118445,-1.569110031138449,-3.051044634377968,0.2222222222222222,146.41666666666666,30.752869148093403,2.4444444444444446,0.0,0.0,0.0,0.101139601139601,0.0,0.3333333333333333
trpair_000049,trgrp_0011,doi=10.1002/smll.202505926; temperature=30; preparation=机械化学球磨; family=halide,4,trv1_0069,trv1_0070,572,573,Li2ZrCl5Br,Li2ZrCl4.5Br1.5,10.1002/smll.202505926,30,机械化学球磨,halide,halides,晶体,晶体,unknow,unknow,2025,2025,exact,0.1666666666666666,decrease,-1,减少,decrease,-1,0.00032,0.00021,exact,exact,room_temperature,room_temperature,-0.00011,0.00011,0.65625,1.523809523809524,True,False,absolute_difference,0.0001,100.0,0.0,0.0,0.0,-0.033713200379867,0.0,0.0080458856966516,0.8333333333333428,0.0,314.1666666666679,1.385292398348696,-0.011111111111111,-0.016666666666667,1.25,0.0,11.279572846118445,-1.569110031138449,-3.051044634377968,0.2222222222222222,146.41666666666669,30.690308258166134,2.4444444444444446,0.0,0.0,0.0,0.033713200379867,0.0,0.1111111111111111
trpair_000050,trgrp_0011,doi=10.1002/smll.202505926; temperature=30; preparation=机械化学球磨; family=halide,4,trv1_0069,trv1_0071,572,574,Li2ZrCl5Br,Li2ZrCl4Br2,10.1002/smll.202505926,30,机械化学球磨,halide,halides,晶体,晶体,unknow,unknow,2025,2025,exact,0.1666666666666666,decrease,-1,减少,decrease,-1,0.00032,0.00018,exact,exact,room_temperature,room_temperature,-0.00014,0.00014,0.5625,1.777777777777778,True,False,absolute_difference,0.0001,100.0,0.0,0.0,0.0,-0.067426400759734,0.0,0.0162436503658056,1.6666666666666572,0.0,628.3333333333358,2.834557616484084,-0.0222222222222221,-0.0333333333333332,2.5,0.0,11.279572846118445,-1.569110031138449,-3.067901234567901,0.2222222222222222,146.83333333333331,31.414940867233828,2.438888888888889,0.0,0.0,0.0,0.067426400759734,0.0,0.2222222222222222
trpair_000051,trgrp_0011,doi=10.1002/smll.202505926; temperature=30; preparation=机械化学球磨; family=halide,4,trv1_0070,trv1_0071,573,574,Li2ZrCl4.5Br1.5,Li2ZrCl4Br2,10.1002/smll.202505926,30,机械化学球磨,halide,halides,晶体,晶体,unknow,unknow,2025,2025,exact,0.1666666666666666,almost_unchanged,0,几乎不变,decrease,-1,0.00021,0.00018,exact,exact,room_temperature,room_temperature,-3e-05,3e-05,0.8571428571428572,1.1666666666666667,False,False,none,0.0001,100.0,0.0,0.0,0.0,-0.033713200379867,0.0,0.008197764669154,0.8333333333333144,0.0,314.1666666666679,1.4492652181353876,-0.011111111111111,-0.0166666666666661,1.25,0.0,11.279572846118445,-1.569110031138449,-3.0847578347578346,0.2222222222222222,147.25,32.10758706640817,2.4333333333333336,0.0,0.0,0.0,0.033713200379867,0.0,0.1111111111111111
trpair_000052,trgrp_0012,doi=10.1002/smll.202505926; temperature=30; preparation=机械化学球磨（600 rpm，10 h）; family=halide,6,trv1_0061,trv1_0062,564,565,Li2ZrCl6,Li2ZrCl5.75I0.25,10.1002/smll.202505926,30,机械化学球磨（600 rpm，10 h）,halide,halides,晶体,晶体,unknow,unknow,2025,2025,exact,0.0666666666666666,increase,1,增大,increase,1,0.0004,0.00056,exact,exact,room_temperature,room_temperature,0.0001599999999999,0.0001599999999999,1.4,1.4,True,False,absolute_difference,0.0001,100.0,0.0,0.0,0.0,-0.0438271604938274,0.0,0.0080933287958335,1.0833333333333144,0.0,434.4166666666715,0.9882667428120584,-0.0138888888888888,-0.0208333333333334,1.625,0.0,11.279572846118445,-1.569110031138449,-2.9886752136752137,0.2222222222222222,144.875,27.90195830374308,2.4652777777777777,0.0,0.0,0.0,0.0438271604938274,0.0,0.0555555555555555
trpair_000053,trgrp_0012,doi=10.1002/smll.202505926; temperature=30; preparation=机械化学球磨（600 rpm，10 h）; family=halide,6,trv1_0061,trv1_0063,564,566,Li2ZrCl6,Li2ZrCl5.5I0.5,10.1002/smll.202505926,30,机械化学球磨（600 rpm，10 h）,halide,halides,晶体,晶体,unknow,unknow,2025,2025,exact,0.0666666666666666,increase,1,增大,increase,1,0.0004,0.00081,exact,exact,room_temperature,room_temperature,0.0004099999999999,0.0004099999999999,2.025,2.025,True,False,absolute_difference,0.0001,100.0,0.0,0.0,0.0,-0.0876543209876543,0.0,0.0163403501353802,2.166666666666657,0.0,868.8333333333394,2.0121682416603512,-0.0277777777777776,-0.0416666666666665,3.25,0.0,11.279572846118445,-1.569110031138449,-3.0105887939221274,0.2222222222222222,145.41666666666669,28.413909053167224,2.458333333333333,0.0,0.0,0.0,0.0876543209876543,0.0,0.111111111111111
trpair_000054,trgrp_0012,doi=10.1002/smll.202505926; temperature=30; preparation=机械化学球磨（600 rpm，10 h）; family=halide,6,trv1_0061,trv1_0064,564,567,Li2ZrCl6,Li2ZrCl5.25I0.75,10.1002/smll.202505926,30,机械化学球磨（600 rpm，10 h）,halide,halides,晶体,晶体,unknow,unknow,2025,2025,exact,0.0666666666666666,increase,1,增大,increase,1,0.0004,0.00074,exact,exact,room_temperature,room_temperature,0.0003399999999999,0.0003399999999999,1.85,1.85,True,False,absolute_difference,0.0001,100.0,0.0,0.0,0.0,-0.1314814814814817,0.0,0.0247470144513319,3.25,0.0,1303.2500000000073,3.0729894085861247,-0.0416666666666669,-0.0625,4.875,0.0,11.279572846118445,-1.569110031138449,-3.0325023741690407,0.2222222222222222,145.95833333333334,28.94431963663011,2.451388888888889,0.0,0.0,0.0,0.1314814814814817,0.0,0.1666666666666665
trpair_000055,trgrp_0012,doi=10.1002/smll.202505926; temperature=30; preparation=机械化学球磨（600 rpm，10 h）; family=halide,6,trv1_0061,trv1_0065,564,568,Li2ZrCl6,Li2ZrCl5I,10.1002/smll.202505926,30,机械化学球磨（600 rpm，10 h）,halide,halides,晶体,晶体,unknow,unknow,2025,2025,exact,0.0666666666666666,increase,1,增大,increase,1,0.0004,0.00067,exact,exact,room_temperature,room_temperature,0.00027,0.00027,1.675,1.675,True,False,absolute_difference,0.0001,100.0,0.0,0.0,0.0,-0.1753086419753087,0.0,0.0333196245791147,4.333333333333314,0.0,1737.6666666666715,4.172061486772897,-0.0555555555555558,-0.0833333333333334,6.5,0.0,11.279572846118445,-1.569110031138449,-3.0544159544159544,0.2222222222222222,146.5,29.49385567572349,2.4444444444444446,0.0,0.0,0.0,0.1753086419753087,0.0,0.2222222222222221
trpair_000056,trgrp_0012,doi=10.1002/smll.202505926; temperature=30; preparation=机械化学球磨（600 rpm，10 h）; family=halide,6,trv1_0061,trv1_0066,564,569,Li2ZrCl6,Li2ZrCl4.5I1.5,10.1002/smll.202505926,30,机械化学球磨（600 rpm，10 h）,halide,halides,晶体,晶体,unknow,unknow,2025,2025,exact,0.0666666666666666,increase,1,增大,increase,1,0.0004,0.00054,exact,exact,room_temperature,room_temperature,0.00014,0.00014,1.35,1.35,True,False,absolute_difference,0.0001,100.0,0.0,0.0,0.0,-0.262962962962963,0.0,0.0509898288740704,6.5,0.0,2606.5000000000077,6.490525089216643,-0.0833333333333334,-0.125,9.75,0.0,11.279572846118445,-1.569110031138449,-3.0982431149097813,0.2222222222222222,147.58333333333334,30.65308747694537,2.430555555555556,0.0,0.0,0.0,0.262962962962963,0.0,0.3333333333333332
trpair_000057,trgrp_0012,doi=10.1002/smll.202505926; temperature=30; preparation=机械化学球磨（600 rpm，10 h）; family=halide,6,trv1_0062,trv1_0063,565,566,Li2ZrCl5.75I0.25,Li2ZrCl5.5I0.5,10.1002/smll.202505926,30,机械化学球磨（600 rpm，10 h）,halide,halides,晶体,晶体,unknow,unknow,2025,2025,exact,0.0666666666666666,increase,1,增大,increase,1,0.00056,0.00081,exact,exact,room_temperature,room_temperature,0.00025,0.00025,1.4464285714285714,1.4464285714285714,True,False,absolute_difference,0.0001,100.0,0.0,0.0,0.0,-0.0438271604938269,0.0,0.0082470213395466,1.0833333333333428,0.0,434.4166666666679,1.0239014988482928,-0.0138888888888888,-0.020833333333333,1.625,0.0,11.279572846118445,-1.569110031138449,-3.0325023741690407,0.2222222222222222,145.95833333333331,28.908042424573253,2.4513888888888893,0.0,0.0,0.0,0.0438271604938269,0.0,0.0555555555555554
trpair_000058,trgrp_0012,doi=10.1002/smll.202505926; temperature=30; preparation=机械化学球磨（600 rpm，10 h）; family=halide,6,trv1_0062,trv1_0064,565,567,Li2ZrCl5.75I0.25,Li2ZrCl5.25I0.75,10.1002/smll.202505926,30,机械化学球磨（600 rpm，10 h）,halide,halides,晶体,晶体,unknow,unknow,2025,2025,exact,0.0666666666666666,increase,1,增大,increase,1,0.00056,0.00074,exact,exact,room_temperature,room_temperature,0.00018,0.00018,1.3214285714285716,1.3214285714285716,True,False,absolute_difference,0.0001,100.0,0.0,0.0,0.0,-0.0876543209876543,0.0,0.0166536856554984,2.1666666666666856,0.0,868.8333333333358,2.0847226657740663,-0.0277777777777781,-0.0416666666666665,3.25,0.0,11.279572846118445,-1.569110031138449,-3.054415954415955,0.2222222222222222,146.5,29.438453008036134,2.4444444444444446,0.0,0.0,0.0,0.0876543209876543,0.0,0.111111111111111
trpair_000059,trgrp_0012,doi=10.1002/smll.202505926; temperature=30; preparation=机械化学球磨（600 rpm，10 h）; family=halide,6,trv1_0062,trv1_0065,565,568,Li2ZrCl5.75I0.25,Li2ZrCl5I,10.1002/smll.202505926,30,机械化学球磨（600 rpm，10 h）,halide,halides,晶体,晶体,unknow,unknow,2025,2025,exact,0.0666666666666666,increase,1,增大,increase,1,0.00056,0.00067,exact,exact,room_temperature,room_temperature,0.00011,0.00011,1.1964285714285716,1.1964285714285716,True,False,absolute_difference,0.0001,100.0,0.0,0.0,0.0,-0.1314814814814813,0.0,0.0252262957832811,3.25,0.0,1303.25,3.1837947439608385,-0.0416666666666669,-0.0625,4.875,0.0,11.279572846118445,-1.569110031138449,-3.076329534662868,0.2222222222222222,147.04166666666666,29.987989047129524,2.4375,0.0,0.0,0.0,0.1314814814814813,0.0,0.1666666666666665
trpair_000060,trgrp_0012,doi=10.1002/smll.202505926; temperature=30; preparation=机械化学球磨（600 rpm，10 h）; family=halide,6,trv1_0062,trv1_0066,565,569,Li2ZrCl5.75I0.25,Li2ZrCl4.5I1.5,10.1002/smll.202505926,30,机械化学球磨（600 rpm，10 h）,halide,halides,晶体,晶体,unknow,unknow,2025,2025,exact,0.0666666666666666,almost_unchanged,0,几乎不变,decrease,-1,0.00056,0.00054,exact,exact,room_temperature,room_temperature,-1.9999999999999944e-05,1.9999999999999944e-05,0.9642857142857144,1.037037037037037,False,False,none,0.0001,100.0,0.0,0.0,0.0,-0.2191358024691356,0.0,0.0428965000782368,5.416666666666686,0.0,2172.083333333336,5.502258346404584,-0.0694444444444446,-0.1041666666666665,8.125,0.0,11.279572846118445,-1.569110031138449,-3.1201566951566955,0.2222222222222222,148.125,31.147220848351395,2.423611111111111,0.0,0.0,0.0,0.2191358024691356,0.0,0.2777777777777777
trpair_000061,trgrp_0012,doi=10.1002/smll.202505926; temperature=30; preparation=机械化学球磨（600 rpm，10 h）; family=halide,6,trv1_0063,trv1_0064,566,567,Li2ZrCl5.5I0.5,Li2ZrCl5.25I0.75,10.1002/smll.202505926,30,机械化学球磨（600 rpm，10 h）,halide,halides,晶体,晶体,unknow,unknow,2025,2025,exact,0.0666666666666666,almost_unchanged,0,几乎不变,decrease,-1,0.00081,0.00074,exact,exact,room_temperature,room_temperature,-6.999999999999997e-05,6.999999999999997e-05,0.9135802469135804,1.0945945945945943,False,False,none,0.0001,100.0,0.0,0.0,0.0,-0.0438271604938274,0.0,0.0084066643159517,1.0833333333333428,0.0,434.4166666666679,1.0608211669257734,-0.0138888888888892,-0.0208333333333334,1.625,0.0,11.279572846118445,-1.569110031138449,-3.076329534662868,0.2222222222222222,147.04166666666669,29.95040375746029,2.4375,0.0,0.0,0.0,0.0438271604938274,0.0,0.0555555555555555
trpair_000062,trgrp_0012,doi=10.1002/smll.202505926; temperature=30; preparation=机械化学球磨（600 rpm，10 h）; family=halide,6,trv1_0063,trv1_0065,566,568,Li2ZrCl5.5I0.5,Li2ZrCl5I,10.1002/smll.202505926,30,机械化学球磨（600 rpm，10 h）,halide,halides,晶体,晶体,unknow,unknow,2025,2025,exact,0.0666666666666666,decrease,-1,减少,decrease,-1,0.00081,0.00067,exact,exact,room_temperature,room_temperature,-0.0001399999999999,0.0001399999999999,0.8271604938271606,1.208955223880597,True,False,absolute_difference,0.0001,100.0,0.0,0.0,0.0,-0.0876543209876543,0.0,0.0169792744437344,2.166666666666657,0.0,868.8333333333321,2.1598932451125457,-0.0277777777777781,-0.0416666666666669,3.25,0.0,11.279572846118445,-1.569110031138449,-3.0982431149097813,0.2222222222222222,147.58333333333331,30.49993979655367,2.430555555555556,0.0,0.0,0.0,0.0876543209876543,0.0,0.1111111111111111
trpair_000063,trgrp_0012,doi=10.1002/smll.202505926; temperature=30; preparation=机械化学球磨（600 rpm，10 h）; family=halide,6,trv1_0063,trv1_0066,566,569,Li2ZrCl5.5I0.5,Li2ZrCl4.5I1.5,10.1002/smll.202505926,30,机械化学球磨（600 rpm，10 h）,halide,halides,晶体,晶体,unknow,unknow,2025,2025,exact,0.0666666666666666,decrease,-1,减少,decrease,-1,0.00081,0.00054,exact,exact,room_temperature,room_temperature,-0.0002699999999999,0.0002699999999999,0.6666666666666667,1.5,True,False,absolute_difference,0.0001,100.0,0.0,0.0,0.0,-0.1753086419753087,0.0,0.0346494787386901,4.333333333333343,0.0,1737.666666666668,4.478356847556292,-0.0555555555555558,-0.0833333333333334,6.5,0.0,11.279572846118445,-1.569110031138449,-3.1420702754036087,0.2222222222222222,148.66666666666669,31.659171597775543,2.416666666666667,0.0,0.0,0.0,0.1753086419753087,0.0,0.2222222222222222
trpair_000064,trgrp_0012,doi=10.1002/smll.202505926; temperature=30; preparation=机械化学球磨（600 rpm，10 h）; family=halide,6,trv1_0064,trv1_0065,567,568,Li2ZrCl5.25I0.75,Li2ZrCl5I,10.1002/smll.202505926,30,机械化学球磨（600 rpm，10 h）,halide,halides,晶体,晶体,unknow,unknow,2025,2025,exact,0.0666666666666666,almost_unchanged,0,几乎不变,decrease,-1,0.00074,0.00067,exact,exact,room_temperature,room_temperature,-6.999999999999997e-05,6.999999999999997e-05,0.9054054054054056,1.1044776119402984,False,False,none,0.0001,100.0,0.0,0.0,0.0,-0.0438271604938269,0.0,0.0085726101277827,1.0833333333333144,0.0,434.4166666666642,1.0990720781867722,-0.0138888888888888,-0.0208333333333334,1.625,0.0,11.279572846118445,-1.569110031138449,-3.1201566951566955,0.2222222222222222,148.125,31.03035038001656,2.4236111111111107,0.0,0.0,0.0,0.0438271604938269,0.0,0.0555555555555555
trpair_000065,trgrp_0012,doi=10.1002/smll.202505926; temperature=30; preparation=机械化学球磨（600 rpm，10 h）; family=halide,6,trv1_0064,trv1_0066,567,569,Li2ZrCl5.25I0.75,Li2ZrCl4.5I1.5,10.1002/smll.202505926,30,机械化学球磨（600 rpm，10 h）,halide,halides,晶体,晶体,unknow,unknow,2025,2025,exact,0.0666666666666666,decrease,-1,减少,decrease,-1,0.00074,0.00054,exact,exact,room_temperature,room_temperature,-0.0001999999999999,0.0001999999999999,0.7297297297297297,1.3703703703703702,True,False,absolute_difference,0.0001,100.0,0.0,0.0,0.0,-0.1314814814814813,0.0,0.0262428144227384,3.25,0.0,1303.25,3.417535680630518,-0.0416666666666665,-0.0625,4.875,0.0,11.279572846118445,-1.569110031138449,-3.1639838556505224,0.2222222222222222,149.20833333333334,32.18958218123843,2.4097222222222223,0.0,0.0,0.0,0.1314814814814813,0.0,0.1666666666666666
trpair_000066,trgrp_0012,doi=10.1002/smll.202505926; temperature=30; preparation=机械化学球磨（600 rpm，10 h）; family=halide,6,trv1_0065,trv1_0066,568,569,Li2ZrCl5I,Li2ZrCl4.5I1.5,10.1002/smll.202505926,30,机械化学球磨（600 rpm，10 h）,halide,halides,晶体,晶体,unknow,unknow,2025,2025,exact,0.0666666666666666,decrease,-1,减少,decrease,-1,0.00067,0.00054,exact,exact,room_temperature,room_temperature,-0.00013,0.00013,0.8059701492537313,1.2407407407407407,True,False,absolute_difference,0.0001,100.0,0.0,0.0,0.0,-0.0876543209876543,0.0,0.0176702042949556,2.1666666666666856,0.0,868.8333333333358,2.318463602443746,-0.0277777777777776,-0.0416666666666665,3.25,0.0,11.279572846118445,-1.569110031138449,-3.185897435897436,0.2222222222222222,149.75,32.73911822033182,2.4027777777777777,0.0,0.0,0.0,0.0876543209876543,0.0,0.1111111111111111
trpair_000088,trgrp_0014,doi=10.1006/jssc.1995.1140; temperature=RT; preparation=unknow; family=lisicon,2,uxo,w7d,70,69,Li2.88PO3.73N0.14,Li3PO4,10.1006/jssc.1995.1140,RT,unknow,lisicon,lisicon,unknow,unknow,unknow,unknow,1995,1995,exact,1.0,decrease,-1,减少,decrease,-1,1.4e-13,4.2e-18,exact,exact,room_temperature,room_temperature,-1.399958e-13,1.399958e-13,3e-05,33333.333333333336,False,True,fold_change,0.0001,100.0,0.0,-0.0130633087767062,-0.0109417921363768,0.2383298943184408,0.0033870967741935,-0.0088076517662027,0.1083387096773975,-0.0040322580645161,-13.455469354837987,-0.0393100005994391,0.0039338709677418,0.0144702842377264,-0.2821705426356686,0.0,12.998811643617568,-1.0669507663321398,-7.171836515786671,0.3733064516129032,96.48333064516127,12.724207125249038,2.359283064516129,0.0,0.0130633087767062,0.0109417921363768,0.2383298943184408,0.0033870967741935,0.0441935483870967
trpair_000089,trgrp_0015,doi=10.1006/jssc.2002.9701; temperature=RT; preparation=unknow; family=thio-lisicon,9,10u,5e2,117,115,Li3.2Si0.2P0.8S4,Li3.6Si0.6P0.4S4,10.1006/jssc.2002.9701,RT,unknow,thio-lisicon,thio_lisicon,unknow,unknow,unknow,unknow,2002,2002,exact,0.0277777777777777,almost_unchanged,0,几乎不变,increase,1,3.2e-06,7.19e-05,exact,exact,room_temperature,room_temperature,6.87e-05,6.87e-05,22.46875,22.46875,False,False,none,0.0001,100.0,0.1726092434710686,-0.2810521857585133,-0.1396984294981138,2.6938596442143297,0.0283607487237662,-0.2810521857585133,-1.6307430516165908,-0.0056721497447532,-604.2640385706145,-0.8156918676458318,-0.0563244469654005,0.0,0.0,0.5867070452737222,12.746596084677211,-1.2060394284759983,-7.990151991538608,0.4044242768009075,117.74560408394782,17.12291905889083,1.8728133862733976,0.1726092434710686,0.2810521857585133,0.1396984294981138,2.6938596442143297,0.0283607487237662,0.1474758933635848
trpair_000090,trgrp_0015,doi=10.1006/jssc.2002.9701; temperature=RT; preparation=unknow; family=thio-lisicon,9,10u,7se,117,114,Li3.2Si0.2P0.8S4,Li3.8Si0.8P0.2S4,10.1006/jssc.2002.9701,RT,unknow,thio-lisicon,thio_lisicon,unknow,unknow,unknow,unknow,2002,2002,exact,0.0277777777777777,almost_unchanged,0,几乎不变,decrease,-1,3.2e-06,8.11e-07,exact,exact,room_temperature,room_temperature,-2.389e-06,2.389e-06,0.2534375,3.9457459926017258,False,False,none,0.0001,100.0,0.0,-0.5015720096916958,-0.2185318089539845,3.842453511286669,0.0415742793791573,-0.5015720096916954,-2.3905210643015806,-0.0083148558758315,-885.7961474501099,-1.1826600654832973,-0.0825665188470072,0.0,0.0,0.5004024235381879,12.63633617271062,-1.2454561182039336,-7.415855058002438,0.4110310421286031,117.36571507760532,16.939434959972097,1.8596923503325944,0.0,0.5015720096916958,0.2185318089539845,3.842453511286669,0.0415742793791573,0.2161862527716185
trpair_000091,trgrp_0015,doi=10.1006/jssc.2002.9701; temperature=RT; preparation=unknow; family=thio-lisicon,9,10u,b4c,117,113,Li3.2Si0.2P0.8S4,Li4SiS4,10.1006/jssc.2002.9701,RT,unknow,thio-lisicon,thio_lisicon,unknow,unknow,unknow,unknow,2002,2002,exact,0.0277777777777777,decrease,-1,减少,decrease,-1,3.2e-06,1.59e-08,exact,exact,room_temperature,room_temperature,-3.1841e-06,3.1841e-06,0.00496875,201.2578616352201,False,True,fold_change,0.0001,100.0,-0.5004024235381879,-0.9090050725148195,-0.3063714502335199,4.883048143612102,0.0542005420054199,-0.9090050725148188,-3.1165311653116703,-0.010840108401084,-1154.8157181571803,-1.5257887086200874,-0.1076422764227644,0.0,0.0,0.2502012117690939,12.432619641299056,-1.2893759388437012,-6.895557741839721,0.4173441734417344,117.00271002710028,16.7678706384037,1.847154471544716,0.5004024235381879,0.9090050725148195,0.3063714502335199,4.883048143612102,0.0542005420054199,0.2818428184281842
trpair_000092,trgrp_0015,doi=10.1006/jssc.2002.9701; temperature=RT; preparation=unknow; family=thio-lisicon,9,10u,dj2,117,116,Li3.2Si0.2P0.8S4,Li3.4Si0.4P0.6S4,10.1006/jssc.2002.9701,RT,unknow,thio-lisicon,thio_lisicon,unknow,unknow,unknow,unknow,2002,2002,exact,0.0277777777777777,increase,1,增大,increase,1,3.2e-06,0.000662,exact,exact,room_temperature,room_temperature,0.0006588,0.0006588,206.87500000000003,206.87500000000003,True,True,both,0.0001,100.0,0.1726092434710686,-0.1243947217399075,-0.0674155417701516,1.4200427223602032,0.0145180023228803,-0.1243947217399061,-0.8347851335656173,-0.002903600464576,-309.3256387920956,-0.4224107517651703,-0.0288327526132405,0.0,0.0,0.5867070452737222,12.824924816686512,-1.169897984612017,-8.62706045246567,0.3975029036004646,118.1435830429733,17.31955961683116,1.8865592334494776,0.1726092434710686,0.1243947217399075,0.0674155417701516,1.4200427223602032,0.0145180023228803,0.0754936120789779
trpair_000093,trgrp_0015,doi=10.1006/jssc.2002.9701; temperature=RT; preparation=unknow; family=thio-lisicon,9,10u,gl0,117,118,Li3.2Si0.2P0.8S4,Li4.2Si0.8Al0.2S4,10.1006/jssc.2002.9701,RT,unknow,thio-lisicon,thio_lisicon,unknow,unknow,unknow,unknow,2002,2002,exact,0.0277777777777777,decrease,-1,减少,decrease,-1,3.2e-06,2.4e-08,exact,exact,room_temperature,room_temperature,-3.176e-06,3.176e-06,0.0075,133.33333333333331,False,True,fold_change,0.0001,100.0,0.0,-0.984058598394105,-0.3438685350175749,5.277135678699636,0.0662778366914103,-0.9840585983941053,-3.8707582184517406,-0.013255567338282,-1406.7026444856783,-1.827543206662764,-0.1316277836691413,0.0,0.0,0.5004024235381879,12.395092878359414,-1.3081244812357289,-6.698513974295954,0.4233828207847296,116.62559650053024,16.616993389382365,1.8351617179215276,0.0,0.984058598394105,0.3438685350175749,5.277135678699636,0.0662778366914103,0.3011664899257688
trpair_000094,trgrp_0015,doi=10.1006/jssc.2002.9701; temperature=RT; preparation=unknow; family=thio-lisicon,9,10u,h8o,117,121,Li3.2Si0.2P0.8S4,Li4.8Si0.2Al0.8S4,10.1006/jssc.2002.9701,RT,unknow,thio-lisicon,thio_lisicon,unknow,unknow,unknow,unknow,2002,2002,exact,0.0277777777777777,almost_unchanged,0,几乎不变,decrease,-1,3.2e-06,2.29e-07,exact,exact,room_temperature,room_temperature,-2.971e-06,2.971e-06,0.0715625,13.973799126637552,False,False,none,0.0001,100.0,0.0,-1.274690773197667,-0.4591959633236442,6.2748671614192295,0.0995520159283224,-1.2746907731976662,-5.948730711796941,-0.0199104031856645,-2100.67682926829,-2.6298016597808958,-0.1977103036336489,0.0,0.0,0.5004024235381879,12.249776790957632,-1.3657881953887634,-6.199648232936157,0.4400199104031856,115.58661025385764,16.215864162823298,1.8021204579392736,0.0,1.274690773197667,0.4591959633236442,6.2748671614192295,0.0995520159283224,0.362369337979094
trpair_000095,trgrp_0015,doi=10.1006/jssc.2002.9701; temperature=RT; preparation=unknow; family=thio-lisicon,9,10u,wmr,117,119,Li3.2Si0.2P0.8S4,Li4.4Si0.6Al0.4S4,10.1006/jssc.2002.9701,RT,unknow,thio-lisicon,thio_lisicon,unknow,unknow,unknow,unknow,2002,2002,exact,0.0277777777777777,decrease,-1,减少,decrease,-1,3.2e-06,3.05e-08,exact,exact,room_temperature,room_temperature,-3.1695e-06,3.1695e-06,0.00953125,104.91803278688523,False,True,fold_change,0.0001,100.0,0.1726092434710686,-1.0674334598732695,-0.3817348260063358,5.637905295813561,0.0778412039439542,-1.0674334598732698,-4.592890503373141,-0.0155682407887908,-1647.8709782044607,-2.1111244289015456,-0.1545926310326937,0.0,0.0,0.5867070452737222,12.353405447619831,-1.327057626730109,-6.518129165738992,0.4291645044110016,116.26453035806956,16.47520277826297,1.823679294239751,0.1726092434710686,1.0674334598732695,0.3817348260063358,5.637905295813561,0.0778412039439542,0.3196678775298391
trpair_000096,trgrp_0015,doi=10.1006/jssc.2002.9701; temperature=RT; preparation=unknow; family=thio-lisicon,9,10u,xxq,117,120,Li3.2Si0.2P0.8S4,Li4.6Si0.4Al0.6S4,10.1006/jssc.2002.9701,RT,unknow,thio-lisicon,thio_lisicon,unknow,unknow,unknow,unknow,2002,2002,exact,0.0277777777777777,decrease,-1,减少,decrease,-1,3.2e-06,1.46e-08,exact,exact,room_temperature,room_temperature,-3.1854e-06,3.1854e-06,0.0045625,219.1780821917808,False,True,fold_change,0.0001,100.0,0.1726092434710686,-1.1624616965143773,-0.4201224496602882,5.969353080738468,0.0889227642276421,-1.162461696514376,-5.284933943089442,-0.0177845528455284,-1878.990631351622,-2.37808304691994,-0.1766006097560977,0.0,0.0,0.5867070452737222,12.305891329299278,-1.3462514385570854,-6.352405273276538,0.4347052845528455,115.9185086382114,16.341723469253775,1.812675304878049,0.1726092434710686,1.1624616965143773,0.4201224496602882,5.969353080738468,0.0889227642276421,0.3373983739837398
trpair_000097,trgrp_0015,doi=10.1006/jssc.2002.9701; temperature=RT; preparation=unknow; family=thio-lisicon,9,5e2,7se,115,114,Li3.6Si0.6P0.4S4,Li3.8Si0.8P0.2S4,10.1006/jssc.2002.9701,RT,unknow,thio-lisicon,thio_lisicon,unknow,unknow,unknow,unknow,2002,2002,exact,0.0277777777777777,almost_unchanged,0,几乎不变,decrease,-1,7.19e-05,8.11e-07,exact,exact,room_temperature,room_temperature,-7.1089e-05,7.1089e-05,0.011279554937413,88.65598027127002,False,False,none,0.0001,100.0,-0.1726092434710686,-0.2205198239331824,-0.0788333794558706,1.1485938670723392,0.0132135306553911,-0.220519823933182,-0.7597780126849898,-0.0026427061310782,-281.5321088794953,-0.3669681978374655,-0.0262420718816067,0.0,0.0,0.5867070452737222,12.495810079831362,-1.3153053329529905,-6.068925235895273,0.4252114164904862,116.55034355179704,16.53158902614918,1.831530126849894,0.1726092434710686,0.2205198239331824,0.0788333794558706,1.1485938670723392,0.0132135306553911,0.0687103594080337
trpair_000098,trgrp_0015,doi=10.1006/jssc.2002.9701; temperature=RT; preparation=unknow; family=thio-lisicon,9,5e2,b4c,115,113,Li3.6Si0.6P0.4S4,Li4SiS4,10.1006/jssc.2002.9701,RT,unknow,thio-lisicon,thio_lisicon,unknow,unknow,unknow,unknow,2002,2002,exact,0.0277777777777777,decrease,-1,减少,decrease,-1,7.19e-05,1.59e-08,exact,exact,room_temperature,room_temperature,-7.18841e-05,7.18841e-05,0.0002211404728789,4522.012578616353,False,True,fold_change,0.0001,100.0,-0.6730116670092565,-0.6279528867563062,-0.1666730207354061,2.1891884993977726,0.0258397932816537,-0.6279528867563053,-1.4857881136950797,-0.0051679586563307,-550.551679586566,-0.7100968409742556,-0.0513178294573639,0.0,0.0,0.3365058335046282,12.2920935484198,-1.3592251535927582,-5.5486279197325565,0.4315245478036175,116.18733850129198,16.360024704580788,1.8189922480620155,0.6730116670092565,0.6279528867563062,0.1666730207354061,2.1891884993977726,0.0258397932816537,0.1343669250645994
trpair_000099,trgrp_0015,doi=10.1006/jssc.2002.9701; temperature=RT; preparation=unknow; family=thio-lisicon,9,5e2,dj2,115,116,Li3.6Si0.6P0.4S4,Li3.4Si0.4P0.6S4,10.1006/jssc.2002.9701,RT,unknow,thio-lisicon,thio_lisicon,unknow,unknow,unknow,unknow,2002,2002,exact,0.0277777777777777,increase,1,增大,increase,1,7.19e-05,0.000662,exact,exact,room_temperature,room_temperature,0.0005901,0.0005901,9.207232267037552,9.207232267037552,True,False,absolute_difference,0.0001,100.0,0.0,0.1566574640186058,0.0722828877279622,-1.2738169218541264,-0.0138427464008858,0.1566574640186071,0.7959579180509735,0.0027685492801772,294.93839977851894,0.3932811158806615,0.0274916943521599,0.0,0.0,0.6730116670092565,12.684398723807256,-1.239747199361074,-7.280130630358506,0.4116832779623477,117.32821151716502,16.911713683008244,1.8583970099667773,0.0,0.1566574640186058,0.0722828877279622,1.2738169218541264,0.0138427464008858,0.0719822812846069
trpair_000100,trgrp_0015,doi=10.1006/jssc.2002.9701; temperature=RT; preparation=unknow; family=thio-lisicon,9,5e2,gl0,115,118,Li3.6Si0.6P0.4S4,Li4.2Si0.8Al0.2S4,10.1006/jssc.2002.9701,RT,unknow,thio-lisicon,thio_lisicon,unknow,unknow,unknow,unknow,2002,2002,exact,0.0277777777777777,decrease,-1,减少,decrease,-1,7.19e-05,2.4e-08,exact,exact,room_temperature,room_temperature,-7.1876e-05,7.1876e-05,0.0003337969401947,2995.833333333333,False,True,fold_change,0.0001,100.0,-0.1726092434710686,-0.7030064126355917,-0.2041701055194611,2.5832760344853067,0.0379170879676441,-0.7030064126355919,-2.24001516683515,-0.0075834175935287,-802.4386059150638,-1.011851339016932,-0.0753033367037407,0.0,0.0,0.5867070452737222,12.254566785480158,-1.3779736959847857,-5.3515841521887895,0.4375631951466127,115.81022497472196,16.209147455559446,1.806999494438827,0.1726092434710686,0.7030064126355917,0.2041701055194611,2.5832760344853067,0.0379170879676441,0.1536905965621839
trpair_000101,trgrp_0015,doi=10.1006/jssc.2002.9701; temperature=RT; preparation=unknow; family=thio-lisicon,9,5e2,h8o,115,121,Li3.6Si0.6P0.4S4,Li4.8Si0.2Al0.8S4,10.1006/jssc.2002.9701,RT,unknow,thio-lisicon,thio_lisicon,unknow,unknow,unknow,unknow,2002,2002,exact,0.0277777777777777,decrease,-1,减少,decrease,-1,7.19e-05,2.29e-07,exact,exact,room_temperature,room_temperature,-7.1671e-05,7.1671e-05,0.0031849791376912,313.9737991266376,False,True,fold_change,0.0001,100.0,-0.1726092434710686,-0.993638587439154,-0.3194975338255303,3.5810075172049,0.0711912672045562,-0.9936385874391528,-4.31798766018035,-0.0142382534409112,-1496.4127906976755,-1.8141097921350635,-0.1413858566682484,0.0,0.0,0.5867070452737222,12.109250698078377,-1.4356374101378204,-4.852718410828993,0.4542002847650688,114.77123872804935,15.808018229000382,1.7739582344565732,0.1726092434710686,0.993638587439154,0.3194975338255303,3.5810075172049,0.0711912672045562,0.3056478405315613
trpair_000102,trgrp_0015,doi=10.1006/jssc.2002.9701; temperature=RT; preparation=unknow; family=thio-lisicon,9,5e2,wmr,115,119,Li3.6Si0.6P0.4S4,Li4.4Si0.6Al0.4S4,10.1006/jssc.2002.9701,RT,unknow,thio-lisicon,thio_lisicon,unknow,unknow,unknow,unknow,2002,2002,exact,0.0277777777777777,decrease,-1,减少,decrease,-1,7.19e-05,3.05e-08,exact,exact,room_temperature,room_temperature,-7.18695e-05,7.18695e-05,0.0004242002781641,2357.3770491803275,False,True,fold_change,0.0001,100.0,0.0,-0.7863812741147562,-0.2420363965082219,2.9440456515992315,0.049480455220188,-0.7863812741147564,-2.9621474517565503,-0.0098960910440375,-1043.6069396338462,-1.2954325612557138,-0.0982681840672932,0.0,0.0,0.6730116670092565,12.212879354740576,-1.396906841479166,-5.171199343631827,0.4433448787728847,115.44915883226123,16.067356844440056,1.7955170707570507,0.0,0.7863812741147562,0.2420363965082219,2.9440456515992315,0.049480455220188,0.1840672934190994
trpair_000103,trgrp_0015,doi=10.1006/jssc.2002.9701; temperature=RT; preparation=unknow; family=thio-lisicon,9,5e2,xxq,115,120,Li3.6Si0.6P0.4S4,Li4.6Si0.4Al0.6S4,10.1006/jssc.2002.9701,RT,unknow,thio-lisicon,thio_lisicon,unknow,unknow,unknow,unknow,2002,2002,exact,0.0277777777777777,decrease,-1,减少,decrease,-1,7.19e-05,1.46e-08,exact,exact,room_temperature,room_temperature,-7.18854e-05,7.18854e-05,0.0002030598052851,4924.657534246575,False,True,fold_change,0.0001,100.0,0.0,-0.8814095107558639,-0.2804240201621744,3.275493436524138,0.0605620155038759,-0.8814095107558626,-3.654190891472851,-0.0121124031007751,-1274.7265927810076,-1.5623911792741083,-0.1202761627906972,0.0,0.0,0.6730116670092565,12.165365236420024,-1.4161006533061422,-5.0054754511693735,0.4488856589147286,115.10313711240308,15.93387753543086,1.7845130813953487,0.0,0.8814095107558639,0.2804240201621744,3.275493436524138,0.0605620155038759,0.2461240310077518
trpair_000104,trgrp_0015,doi=10.1006/jssc.2002.9701; temperature=RT; preparation=unknow; family=thio-lisicon,9,7se,b4c,114,113,Li3.8Si0.8P0.2S4,Li4SiS4,10.1006/jssc.2002.9701,RT,unknow,thio-lisicon,thio_lisicon,unknow,unknow,unknow,unknow,2002,2002,exact,0.0277777777777777,almost_unchanged,0,几乎不变,decrease,-1,8.11e-07,1.59e-08,exact,exact,room_temperature,room_temperature,-7.951e-07,7.951e-07,0.0196054254007398,51.0062893081761,False,False,none,0.0001,100.0,-0.5004024235381879,-0.4074330628231237,-0.0878396412795354,1.0405946323254334,0.0126262626262626,-0.4074330628231233,-0.7260101010100897,-0.0025252525252525,-269.01957070707067,-0.3431286431367901,-0.0250757575757571,0.0,0.0,0.2502012117690939,12.18183363645321,-1.3986418433206935,-4.974330986196387,0.4381313131313131,115.80744949494948,16.176540605662055,1.805871212121212,0.5004024235381879,0.4074330628231237,0.0878396412795354,1.0405946323254334,0.0126262626262626,0.0656565656565656
trpair_000105,trgrp_0015,doi=10.1006/jssc.2002.9701; temperature=RT; preparation=unknow; family=thio-lisicon,9,7se,dj2,114,116,Li3.8Si0.8P0.2S4,Li3.4Si0.4P0.6S4,10.1006/jssc.2002.9701,RT,unknow,thio-lisicon,thio_lisicon,unknow,unknow,unknow,unknow,2002,2002,exact,0.0277777777777777,increase,1,增大,increase,1,8.11e-07,0.000662,exact,exact,room_temperature,room_temperature,0.000661189,0.000661189,816.2762022194821,816.2762022194821,True,True,both,0.0001,100.0,0.1726092434710686,0.3771772879517883,0.1511162671838328,-2.4224107889264657,-0.0270562770562769,0.3771772879517892,1.5557359307359633,0.0054112554112554,576.4705086580143,0.760249313718127,0.0537337662337666,0.0,0.0,0.5867070452737222,12.574138811840664,-1.2791638890890094,-6.705833696822337,0.4182900432900432,116.94832251082252,16.72822958408951,1.845275974025974,0.1726092434710686,0.3771772879517883,0.1511162671838328,2.4224107889264657,0.0270562770562769,0.1406926406926407
trpair_000106,trgrp_0015,doi=10.1006/jssc.2002.9701; temperature=RT; preparation=unknow; family=thio-lisicon,9,7se,gl0,114,118,Li3.8Si0.8P0.2S4,Li4.2Si0.8Al0.2S4,10.1006/jssc.2002.9701,RT,unknow,thio-lisicon,thio_lisicon,unknow,unknow,unknow,unknow,2002,2002,exact,0.0277777777777777,almost_unchanged,0,几乎不变,decrease,-1,8.11e-07,2.4e-08,exact,exact,room_temperature,room_temperature,-7.87e-07,7.87e-07,0.0295930949445129,33.79166666666667,False,False,none,0.0001,100.0,0.0,-0.4824865887024092,-0.1253367260635904,1.4346821674129675,0.024703557312253,-0.4824865887024099,-1.48023715415016,-0.0049407114624505,-520.9064970355685,-0.6448831411794664,-0.049061264822134,0.0,0.0,0.5004024235381879,12.144306873513568,-1.417390385712721,-4.77728721865262,0.4441699604743083,115.43033596837944,16.025663356640713,1.7938784584980236,0.0,0.4824865887024092,0.1253367260635904,1.4346821674129675,0.024703557312253,0.0928853754940711
