Repository: Saberg1001/ML-SBE

# IonConductivity

本项目基于化学式和组成描述符研究锂离子电解质电导率。目前可运行模型均为
`log10(Ionic conductivity (S cm-1))` 绝对值回归；趋势分类模型已保留，
trend-v3 使用材料 A 的已知电导率和同文献可比材料对预测 `log10(σ_B)`，再派生
绝对变化与变化比例。趋势模型必须使用经复核的配对表和 DOI/重复公式连通分组划分。

## 目录结构

```text
config/
├── chemistry/                 氧化态与离子半径规则
└── taxonomy/                  待建立的Family规范词表

data/
├── obelix/raw/                OBLiX all、文献推荐划分及CIF
├── experimental/             113条实验数据及人工标注
├── prediction_inputs/        无训练标签的待预测配方
└── splits/                    固定ID/分组划分manifest

main/                          清洗、特征、划分、训练和预测代码
runs/                          运行索引、每次模型运行及其预测
reports/                       筛选后的正式表格和图片
archive/                       只读历史模型和旧预测

File: runs/trend/trend_cls_v1_f27_family_swap_optuna50_seed42/data/train.csv (part 2 of 49)
7,187,186,Li6PS5Cl,Li6PS5Br,10.1002/pssa.201001117,RT,unknow,argyrodites,argyrodites,unknow,unknow,unknow,unknow,2011,2011,exact,0.3333333333333333,almost_unchanged,0,几乎不变,decrease,-1,3.3e-05,3.2e-05,exact,exact,room_temperature,room_temperature,-1.000000000000004e-06,1.000000000000004e-06,0.9696969696969696,1.0312500000000002,False,False,none,0.0001,100.0,0.0,0.0,0.0,-0.1367880485527539,0.0,0.0088621217474544,1.1538461538461462,0.0,435.0,1.0258286539814172,-0.0153846153846153,-0.0333333333333341,2.5,0.0,12.753345632073744,-1.261891854813765,-6.810090702947847,0.4615384615384615,117.73076923076924,16.416217608682558,1.8484615384615384,0.0,0.0,0.0,0.1367880485527539,0.0,0.1538461538461538
trpair_000029,trgrp_0008,doi=10.1002/pssa.201001117; temperature=RT; preparation=unknow; family=argyrodites,3,p9u,w87,188,186,Li6PS5I,Li6PS5Br,10.1002/pssa.201001117,RT,unknow,argyrodites,argyrodites,unknow,unknow,unknow,unknow,2011,2011,exact,0.3333333333333333,decrease,-1,减少,decrease,-1,0.00022,3.2e-05,exact,exact,room_temperature,room_temperature,-0.000188,0.000188,0.1454545454545454,6.875000000000001,True,False,absolute_difference,0.0001,100.0,0.0,0.0,0.0,0.2188608776844072,0.0,-0.0098293727942744,-1.8461538461538536,0.0,-768.0000000000036,-0.6132750258461321,0.0230769230769229,0.0499999999999998,-4.0,0.0,12.753345632073744,-1.261891854813765,-6.987915166066427,0.4615384615384615,119.23076923076924,17.235769448596336,1.8292307692307688,0.0,0.0,0.0,0.2188608776844072,0.0,0.1538461538461538
trpair_000107,trgrp_0015,doi=10.1006/jssc.2002.9701; temperature=RT; preparation=unknow; family=thio-lisicon,9,7se,h8o,114,121,Li3.8Si0.8P0.2S4,Li4.8Si0.2Al0.8S4,10.1006/jssc.2002.9701,RT,unknow,thio-lisicon,thio_lisicon,unknow,unknow,unknow,unknow,2002,2002,exact,0.0277777777777777,almost_unchanged,0,几乎不变,decrease,-1,8.11e-07,2.29e-07,exact,exact,room_temperature,room_temperature,-5.820000000000001e-07,5.820000000000001e-07,0.282367447595561,3.5414847161572056,False,False,none,0.0001,100.0,0.0,-0.7731187635059715,-0.2406641543696597,2.4324136501325606,0.0579777365491651,-0.7731187635059709,-3.55820964749536,-0.011595547309833,-1214.8806818181802,-1.447141594297598,-0.1151437847866416,0.0,0.0,0.5004024235381879,11.998990786111786,-1.4750540998657558,-4.278421477292824,0.4608070500927643,114.39134972170686,15.62453413008165,1.7608371985157698,0.0,0.7731187635059715,0.2406641543696597,2.4324136501325606,0.0579777365491651,0.2792207792207792
trpair_000108,trgrp_0015,doi=10.1006/jssc.2002.9701; temperature=RT; preparation=unknow; family=thio-lisicon,9,7se,wmr,114,119,Li3.8Si0.8P0.2S4,Li4.4Si0.6Al0.4S4,10.1006/jssc.2002.9701,RT,unknow,thio-lisicon,thio_lisicon,unknow,unknow,unknow,unknow,2002,2002,exact,0.0277777777777777,almost_unchanged,0,几乎不变,decrease,-1,8.11e-07,3.05e-08,exact,exact,room_temperature,room_temperature,-7.805000000000001e-07,7.805000000000001e-07,0.0376078914919852,26.59016393442623,False,False,none,0.0001,100.0,0.1726092434710686,-0.5658614501815737,-0.1632030170523513,1.7954517845268922,0.0362669245647969,-0.5658614501815744,-2.2023694390715605,-0.0072533849129593,-762.0748307543508,-0.9284643634182485,-0.0720261121856864,0.0,0.0,0.5867070452737222,12.102619442773983,-1.4363235312071014,-4.596902410095657,0.4499516441005802,115.06926982591877,15.883872745521325,1.7823960348162475,0.1726092434710686,0.5658614501815737,0.1632030170523513,1.7954517845268922,0.0362669245647969,0.1576402321083173
trpair_000109,trgrp_0015,doi=10.1006/jssc.2002.9701; temperature=RT; preparation=unknow; family=thio-lisicon,9,7se,xxq,114,120,Li3.8Si0.8P0.2S4,Li4.6Si0.4Al0.6S4,10.1006/jssc.2002.9701,RT,unknow,thio-lisicon,thio_lisicon,unknow,unknow,unknow,unknow,2002,2002,exact,0.0277777777777777,almost_unchanged,0,几乎不变,decrease,-1,8.11e-07,1.46e-08,exact,exact,room_temperature,room_temperature,-7.964e-07,7.964e-07,0.0180024660912453,55.54794520547946,False,False,none,0.0001,100.0,0.1726092434710686,-0.6608896868226815,-0.2015906407063037,2.126899569451799,0.0473484848484848,-0.6608896868226806,-2.894412878787861,-0.0094696969696969,-993.1944839015124,-1.1954229814366428,-0.0940340909090904,0.0,0.0,0.5867070452737222,12.05510532445343,-1.4555173430340775,-4.431178517633204,0.4554924242424242,114.7232481060606,15.750393436512129,1.7713920454545455,0.1726092434710686,0.6608896868226815,0.2015906407063037,2.126899569451799,0.0473484848484848,0.2196969696969696
trpair_000110,trgrp_0015,doi=10.1006/jssc.2002.9701; temperature=RT; preparation=unknow; family=thio-lisicon,9,b4c,dj2,113,116,Li4SiS4,Li3.4Si0.4P0.6S4,10.1006/jssc.2002.9701,RT,unknow,thio-lisicon,thio_lisicon,unknow,unknow,unknow,unknow,2002,2002,exact,0.0277777777777777,increase,1,增大,increase,1,1.59e-08,0.000662,exact,exact,room_temperature,room_temperature,0.0006619841,0.0006619841,41635.22012578617,41635.22012578617,True,True,both,0.0001,100.0,0.6730116670092565,0.784610350774912,0.2389559084633683,-3.463005421251899,-0.0396825396825396,0.7846103507749125,2.281746031746053,0.0079365079365079,845.490079365085,1.1033779568549171,0.0788095238095238,0.0,0.0,0.3365058335046282,12.370422280429104,-1.323083709728777,-6.18553638065962,0.4246031746031746,116.58531746031748,16.556665262521115,1.8327380952380956,0.6730116670092565,0.784610350774912,0.2389559084633683,3.463005421251899,0.0396825396825396,0.2063492063492064
trpair_000111,trgrp_0015,doi=10.1006/jssc.2002.9701; temperature=RT; preparation=unknow; family=thio-lisicon,9,b4c,gl0,113,118,Li4SiS4,Li4.2Si0.8Al0.2S4,10.1006/jssc.2002.9701,RT,unknow,thio-lisicon,thio_lisicon,unknow,unknow,unknow,unknow,2002,2002,exact,0.0277777777777777,almost_unchanged,0,几乎不变,increase,1,1.59e-08,2.4e-08,exact,exact,room_temperature,room_temperature,8.1e-09,8.1e-09,1.5094339622641508,1.5094339622641508,False,False,none,0.0001,100.0,0.5004024235381879,-0.0750535258792854,-0.037497084784055,0.3940875350875341,0.0120772946859903,-0.0750535258792866,-0.7542270531400703,-0.002415458937198,-251.8869263284978,-0.3017544980426763,-0.0239855072463768,0.0,0.0,0.2502012117690939,11.940590342102006,-1.4613102063524888,-4.256989902489903,0.4504830917874396,115.0673309178744,15.85409903507232,1.781340579710145,0.5004024235381879,0.0750535258792854,0.037497084784055,0.3940875350875341,0.0120772946859903,0.0676328502415458
trpair_000112,trgrp_0015,doi=10.1006/jssc.2002.9701; temperature=RT; preparation=unknow; family=thio-lisicon,9,b4c,h8o,113,121,Li4SiS4,Li4.8Si0.2Al0.8S4,10.1006/jssc.2002.9701,RT,unknow,thio-lisicon,thio_lisicon,unknow,unknow,unknow,unknow,2002,2002,exact,0.0277777777777777,almost_unchanged,0,几乎不变,increase,1,1.59e-08,2.29e-07,exact,exact,room_temperature,room_temperature,2.131e-07,2.131e-07,14.40251572327044,14.40251572327044,False,False,none,0.0001,100.0,0.5004024235381879,-0.3656857006828478,-0.1528245130901242,1.3918190178071272,0.0453514739229024,-0.3656857006828475,-2.8321995464852705,-0.0090702947845805,-945.8611111111096,-1.104012951160808,-0.0900680272108844,0.0,0.0,0.2502012117690939,11.795274254700225,-1.5189739205055233,-3.7581241611301066,0.4671201814058956,114.0283446712018,15.452969808513254,1.748299319727891,0.5004024235381879,0.3656857006828478,0.1528245130901242,1.3918190178071272,0.0453514739229024,0.2539682539682539
trpair_000113,trgrp_0015,doi=10.1006/jssc.2002.9701; temperature=RT; preparation=unknow; family=thio-lisicon,9,b4c,wmr,113,119,Li4SiS4,Li4.4Si0.6Al0.4S4,10.1006/jssc.2002.9701,RT,unknow,thio-lisicon,thio_lisicon,unknow,unknow,unknow,unknow,2002,2002,exact,0.0277777777777777,almost_unchanged,0,几乎不变,increase,1,1.59e-08,3.05e-08,exact,exact,room_temperature,room_temperature,1.4600000000000002e-08,1.4600000000000002e-08,1.918238993710692,1.918238993710692,False,False,none,0.0001,100.0,0.6730116670092565,-0.15842838735845,-0.0753633757728158,0.7548571522014589,0.0236406619385343,-0.1584283873584511,-1.4763593380614708,-0.0047281323877068,-493.05526004728017,-0.5853357202814582,-0.0469503546099292,0.0,0.0,0.3365058335046282,11.898902911362423,-1.4802433518468692,-4.07660509393294,0.4562647754137116,114.7062647754137,15.71230842395293,1.7698581560283688,0.6730116670092565,0.15842838735845,0.0753633757728158,0.7548571522014589,0.0236406619385343,0.132387706855792
trpair_000114,trgrp_0015,doi=10.1006/jssc.2002.9701; temperature=RT; preparation=unknow; family=thio-lisicon,9,b4c,xxq,113,120,Li4SiS4,Li4.6Si0.4Al0.6S4,10.1006/jssc.2002.9701,RT,unknow,thio-lisicon,thio_lisicon,unknow,unknow,unknow,unknow,2002,2002,exact,0.0277777777777777,almost_unchanged,0,几乎不变,decrease,-1,1.59e-08,1.46e-08,exact,exact,room_temperature,room_temperature,-1.3e-09,1.3e-09,0.9182389937106918,1.0890410958904109,False,False,none,0.0001,100.0,0.6730116670092565,-0.2534566239995577,-0.1137509994267682,1.0863049371263656,0.0347222222222222,-0.2534566239995572,-2.1684027777777715,-0.0069444444444444,-724.1749131944416,-0.8522943382998527,-0.0689583333333332,0.0,0.0,0.3365058335046282,11.851388793041869,-1.4994371636738455,-3.9108812014704872,0.4618055555555555,114.36024305555556,15.578829114943732,1.7588541666666668,0.6730116670092565,0.2534566239995577,0.1137509994267682,1.0863049371263656,0.0347222222222222,0.1944444444444443
trpair_000115,trgrp_0015,doi=10.1006/jssc.2002.9701; temperature=RT; preparation=unknow; family=thio-lisicon,9,dj2,gl0,116,118,Li3.4Si0.4P0.6S4,Li4.2Si0.8Al0.2S4,10.1006/jssc.2002.9701,RT,unknow,thio-lisicon,thio_lisicon,unknow,unknow,unknow,unknow,2002,2002,exact,0.0277777777777777,decrease,-1,减少,decrease,-1,0.000662,2.4e-08,exact,exact,room_temperature,room_temperature,-0.000661976,0.000661976,3.625377643504531e-05,27583.333333333336,True,True,both,0.0001,100.0,-0.1726092434710686,-0.8596638766541975,-0.2764529932474233,3.857092956339433,0.0517598343685299,-0.8596638766541991,-3.0359730848861237,-0.010351966873706,-1097.3770056935828,-1.4051324548975934,-0.1027950310559007,0.0,0.0,0.5867070452737222,12.332895517489462,-1.3418322521208046,-5.988492613115852,0.4306418219461698,116.20820393374744,16.40578801349978,1.820745341614907,0.1726092434710686,0.8596638766541975,0.2764529932474233,3.857092956339433,0.0517598343685299,0.2256728778467909
trpair_000116,trgrp_0015,doi=10.1006/jssc.2002.9701; temperature=RT; preparation=unknow; family=thio-lisicon,9,dj2,h8o,116,121,Li3.4Si0.4P0.6S4,Li4.8Si0.2Al0.8S4,10.1006/jssc.2002.9701,RT,unknow,thio-lisicon,thio_lisicon,unknow,unknow,unknow,unknow,2002,2002,exact,0.0277777777777777,decrease,-1,减少,decrease,-1,0.000662,2.29e-07,exact,exact,room_temperature,room_temperature,-0.000661771,0.000661771,0.000345921450151,2890.8296943231444,True,True,both,0.0001,100.0,-0.1726092434710686,-1.1502960514577598,-0.3917804215534926,4.854824439059026,0.085034013605442,-1.15029605145776,-5.113945578231324,-0.0170068027210884,-1791.3511904761945,-2.207390908015725,-0.1688775510204083,0.0,0.0,0.5867070452737222,12.18757943008768,-1.399495966273839,-5.489626871756056,0.4472789115646258,115.16921768707483,16.004658786940713,1.7877040816326533,0.1726092434710686,1.1502960514577598,0.3917804215534926,4.854824439059026,0.085034013605442,0.3333333333333333
trpair_000117,trgrp_0015,doi=10.1006/jssc.2002.9701; temperature=RT; preparation=unknow; family=thio-lisicon,9,dj2,wmr,116,119,Li3.4Si0.4P0.6S4,Li4.4Si0.6Al0.4S4,10.1006/jssc.2002.9701,RT,unknow,thio-lisicon,thio_lisicon,unknow,unknow,unknow,unknow,2002,2002,exact,0.0277777777777777,decrease,-1,减少,decrease,-1,0.000662,3.05e-08,exact,exact,room_temperature,room_temperature,-0.0006619695,0.0006619695,4.607250755287009e-05,21704.918032786885,True,True,both,0.0001,100.0,0.0,-0.943038738133362,-0.3143192842361841,4.217862573453358,0.0633232016210739,-0.9430387381333636,-3.758105369807524,-0.0126646403242148,-1338.5453394123651,-1.688713677136375,-0.1257598784194531,0.0,0.0,0.6730116670092565,12.29120808674988,-1.360765397615185,-5.80810780455889,0.4364235055724418,115.84713779128674,16.263997402380387,1.8092629179331308,0.0,0.943038738133362,0.3143192842361841,4.217862573453358,0.0633232016210739,0.2441742654508612
trpair_000118,trgrp_0015,doi=10.1006/jssc.2002.9701; temperature=RT; preparation=unknow; family=thio-lisicon,9,dj2,xxq,116,120,Li3.4Si0.4P0.6S4,Li4.6Si0.4Al0.6S4,10.1006/jssc.2002.9701,RT,unknow,thio-lisicon,thio_lisicon,unknow,unknow,unknow,unknow,2002,2002,exact,0.0277777777777777,decrease,-1,减少,decrease,-1,0.000662,1.46e-08,exact,exact,room_temperature,room_temperature,-0.0006619854,0.0006619854,2.2054380664652566e-05,45342.46575342466,True,True,both,0.0001,100.0,0.0,-1.0380669747744695,-0.3527069078901366,4.549310358378264,0.0744047619047618,-1.0380669747744695,-4.450148809523824,-0.0148809523809523,-1569.6649925595266,-1.9556722951547696,-0.1477678571428571,0.0,0.0,0.6730116670092565,12.243693968429325,-1.379959209442161,-5.642383912096437,0.4419642857142857,115.50111607142858,16.13051809337119,1.7982589285714288,0.0,1.0380669747744695,0.3527069078901366,4.549310358378264,0.0744047619047618,0.2738095238095238
trpair_000119,trgrp_0015,doi=10.1006/jssc.2002.9701; temperature=RT; preparation=unknow; family=thio-lisicon,9,gl0,h8o,118,121,Li4.2Si0.8Al0.2S4,Li4.8Si0.2Al0.8S4,10.1006/jssc.2002.9701,RT,unknow,thio-lisicon,thio_lisicon,unknow,unknow,unknow,unknow,2002,2002,exact,0.0277777777777777,almost_unchanged,0,几乎不变,increase,1,2.4e-08,2.29e-07,exact,exact,room_temperature,room_temperature,2.05e-07,2.05e-07,9.541666666666666,9.541666666666666,False,False,none,0.0001,100.0,0.0,-0.2906321748035623,-0.1153274283060692,0.9977314827195932,0.033274179236912,-0.2906321748035609,-2.0779724933452,-0.0066548358473824,-693.9741847826117,-0.8022584531181316,-0.0660825199645076,0.0,0.0,0.5004024235381879,11.75774749176058,-1.537722462897551,-3.5610803935863395,0.4731588287488908,113.65123114463177,15.302092559491916,1.7363065661047028,0.0,0.2906321748035623,0.1153274283060692,0.9977314827195932,0.033274179236912,0.1863354037267081
trpair_000120,trgrp_0015,doi=10.1006/jssc.2002.9701; temperature=RT; preparation=unknow; family=thio-lisicon,9,gl0,wmr,118,119,Li4.2Si0.8Al0.2S4,Li4.4Si0.6Al0.4S4,10.1006/jssc.2002.9701,RT,unknow,thio-lisicon,thio_lisicon,unknow,unknow,unknow,unknow,2002,2002,exact,0.0277777777777777,almost_unchanged,0,几乎不变,increase,1,2.4e-08,3.05e-08,exact,exact,room_temperature,room_temperature,6.500000000000002e-09,6.500000000000002e-09,1.2708333333333337,1.2708333333333337,False,False,none,0.0001,100.0,0.1726092434710686,-0.0833748614791645,-0.0378662909887608,0.3607696171139247,0.0115633672525439,-0.0833748614791645,-0.7221322849214005,-0.0023126734505087,-241.1683337187824,-0.2835812222387819,-0.0229648473635524,0.0,0.0,0.5867070452737222,11.86137614842278,-1.498991894238897,-3.8795613263891737,0.4623034227567067,114.32915124884369,15.561431174931592,1.7578654024051803,0.1726092434710686,0.0833748614791645,0.0378662909887608,0.3607696171139247,0.0115633672525439,0.0647548566142461
trpair_000121,trgrp_0015,doi=10.1006/jssc.2002.9701; temperature=RT; preparation=unknow; family=thio-lisicon,9,gl0,xxq,118,120,Li4.2Si0.8Al0.2S4,Li4.6Si0.4Al0.6S4,10.1006/jssc.2002.9701,RT,unknow,thio-lisicon,thio_lisicon,unknow,unknow,unknow,unknow,2002,2002,exact,0.0277777777777777,almost_unchanged,0,几乎不变,decrease,-1,2.4e-08,1.46e-08,exact,exact,room_temperature,room_temperature,-9.4e-09,9.4e-09,0.6083333333333334,1.643835616438356,False,False,none,0.0001,100.0,0.1726092434710686,-0.1784030981202722,-0.0762539146427132,0.6922174020388314,0.0226449275362318,-0.1784030981202706,-1.4141757246377011,-0.0045289855072463,-472.2879868659438,-0.5505398402571764,-0.0449728260869564,0.0,0.0,0.5867070452737222,11.813862030102223,-1.5181857060658728,-3.71383743392672,0.4678442028985507,113.98312952898551,15.427951865922394,1.7468614130434783,0.1726092434710686,0.1784030981202722,0.0762539146427132,0.6922174020388314,0.0226449275362318,0.1268115942028985
trpair_000122,trgrp_0015,doi=10.1006/jssc.2002.9701; temperature=RT; preparation=unknow; family=thio-lisicon,9,h8o,wmr,121,119,Li4.8Si0.2Al0.8S4,Li4.4Si0.6Al0.4S4,10.1006/jssc.2002.9701,RT,unknow,thio-lisicon,thio_lisicon,unknow,unknow,unknow,unknow,2002,2002,exact,0.0277777777777777,almost_unchanged,0,几乎不变,decrease,-1,2.29e-07,3.05e-08,exact,exact,room_temperature,room_temperature,-1.985e-07,1.985e-07,0.1331877729257642,7.508196721311475,False,False,none,0.0001,100.0,0.1726092434710686,0.2072573133243977,0.0774611373173084,-0.6369618656056684,-0.0217108119843681,0.2072573133243964,1.3558402084237997,0.0043421623968736,452.8058510638293,0.5186772308793497,0.0431176726009552,0.0,0.0,0.5867070452737222,11.716060061021,-1.5566556083919312,-3.380695585029377,0.4789405123751628,113.29016500217108,15.160301948372524,1.7248241424229267,0.1726092434710686,0.2072573133243977,0.0774611373173084,0.6369618656056684,0.0217108119843681,0.1215805471124619
trpair_000123,trgrp_0015,doi=10.1006/jssc.2002.9701; temperature=RT; preparation=unknow; family=thio-lisicon,9,h8o,xxq,121,120,Li4.8Si0.2Al0.8S4,Li4.6Si0.4Al0.6S4,10.1006/jssc.2002.9701,RT,unknow,thio-lisicon,thio_lisicon,unknow,unknow,unknow,unknow,2002,2002,exact,0.0277777777777777,almost_unchanged,0,几乎不变,decrease,-1,2.29e-07,1.46e-08,exact,exact,room_temperature,room_temperature,-2.144e-07,2.144e-07,0.0637554585152838,15.684931506849315,False,False,none,0.0001,100.0,0.1726092434710686,0.11222907668329,0.0390735136633559,-0.3055140806807617,-0.0106292517006802,0.1122290766832903,0.663796768707499,0.002125850340136,221.68619791666788,0.2517186128609552,0.0211096938775512,0.0,0.0,0.5867070452737222,11.668545942700444,-1.5758494202189075,-3.214971692566924,0.4844812925170068,112.94414328231292,15.026822639363328,1.7138201530612247,0.1726092434710686,0.11222907668329,0.0390735136633559,0.3055140806807617,0.0106292517006802,0.0595238095238095
trpair_000124,trgrp_0015,doi=10.1006/jssc.2002.9701; temperature=RT; preparation=unknow; family=thio-lisicon,9,wmr,xxq,119,120,Li4.4Si0.6Al0.4S4,Li4.6Si0.4Al0.6S4,10.1006/jssc.2002.9701,RT,unknow,thio-lisicon,thio_lisicon,unknow,unknow,unknow,unknow,2002,2002,exact,0.0277777777777777,almost_unchanged,0,几乎不变,decrease,-1,3.05e-08,1.46e-08,exact,exact,room_temperature,room_temperature,-1.5900000000000003e-08,1.5900000000000003e-08,0.4786885245901639,2.089041095890411,False,False,none,0.0001,100.0,0.0,-0.0950282366411077,-0.0383876236539524,0.3314477849249067,0.0110815602836878,-0.0950282366411061,-0.6920434397163007,-0.0022163120567375,-231.11965314716144,-0.2669586180183945,-0.0220079787234039,0.0,0.0,0.6730116670092565,11.772174599362645,-1.5371188515602534,-3.5334526253697582,0.4736258865248227,113.6220633865248,15.286161254803002,1.7353789893617022,0.0,0.0950282366411077,0.0383876236539524,0.3314477849249067,0.0110815602836878,0.0620567375886524
trpair_000126,trgrp_0017,doi=10.1007/s10008-023-05612-9; temperature=RT; preparation=unknow; family=halide,11,trv1_0022,trv1_0023,503,504,Li3YCl6,Li3YBr1.6Cl4.4,10.1007/s10008-023-05612-9,RT,unknow,halide,halides,晶体,晶体,system:trigonal,unknow,2023,2023,exact,0.0181818181818181,increase,1,增大,increase,1,0.000153,0.00106,exact,exact,room_temperature,room_temperature,0.0009069999999999,0.0009069999999999,6.928104575163398,6.928104575163398,True,False,absolute_difference,0.0001,100.0,0.0,0.0,0.0,-0.0757107289676337,0.0,0.0253310462447902,2.4000000000000057,0.0,904.8000000000028,3.3086969161009705,-0.032,-0.0533333333333332,4.0,0.0,11.099464641133627,-1.7229025635944273,-2.051524158994847,0.3,139.64499999999998,25.48365705584671,2.2960000000000003,0.0,0.0,0.0,0.0757107289676337,0.0,0.3199999999999999
trpair_000127,trgrp_0017,doi=10.1007/s10008-023-05612-9; temperature=RT; preparation=unknow; family=halide,11,trv1_0022,trv1_0024,503,505,Li3YCl6,Li3YBr1.8Cl4.2,10.1007/s10008-023-05612-9,RT,unknow,halide,halides,晶体,晶体,system:trigonal,unknow,2023,2023,exact,0.0181818181818181,increase,1,增大,increase,1,0.000153,0.000974,exact,exact,room_temperature,room_temperature,0.000821,0.000821,6.366013071895424,6.366013071895424,True,False,absolute_difference,0.0001,100.0,0.0,0.0,0.0,-0.0851745700885877,0.0,0.0286038926126557,2.700000000000017,0.0,1017.9000000000016,3.7533571740970366,-0.036,-0.06,4.5,0.0,11.099464641133627,-1.7229025635944273,-2.0562560795553244,0.3,139.79500000000002,25.705987184844744,2.2940000000000005,0.0,0.0,0.0,0.0851745700885877,0.0,0.3599999999999999
trpair_000128,trgrp_0017,doi=10.1007/s10008-023-05612-9; temperature=RT; preparation=unknow; family=halide,11,trv1_0022,trv1_0025,503,506,Li3YCl6,Li3YBr2Cl4,10.1007/s10008-023-05612-9,RT,unknow,halide,halides,晶体,晶体,system:trigonal,unknow,2023,2023,exact,0.0181818181818181,increase,1,增大,increase,1,0.000153,0.000629,exact,exact,room_temperature,room_temperature,0.0004759999999999,0.0004759999999999,4.111111111111111,4.111111111111111,True,False,absolute_difference,0.0001,100.0,0.0,0.0,0.0,-0.0946384112095422,0.0,0.0319015905748052,3.0,0.0,1131.0000000000036,4.205303256577878,-0.0400000000000004,-0.0666666666666664,5.0,0.0,11.099464641133627,-1.7229025635944273,-2.0609880001158016,0.3,139.945,25.931960226085163,2.292,0.0,0.0,0.0,0.0946384112095422,0.0,0.3999999999999999
trpair_000129,trgrp_0017,doi=10.1007/s10008-023-05612-9; temperature=RT; preparation=unknow; family=halide,11,trv1_0022,trv1_0026,503,507,Li3YCl6,Li3Y0.85In0.15Cl6,10.1007/s10008-023-05612-9,RT,unknow,halide,halides,晶体,晶体,system:trigonal,unknow,2023,2023,exact,0.0181818181818181,increase,1,增大,increase,1,0.000153,0.0003,exact,exact,room_temperature,room_temperature,0.0001469999999999,0.0001469999999999,1.96078431372549,1.96078431372549,True,False,absolute_difference,0.0001,100.0,0.4227090878059908,0.0120336932699114,0.0053308561578311,-0.0363305429293956,0.0,0.0120336932699123,-0.2392499999999984,0.0,-42.09603749999951,0.0915980468888975,0.0083999999999999,0.0,0.0,0.2113545439029954,11.105481487768586,-1.7202371355155115,-2.031834065975728,0.3,138.325375,23.875107621240677,2.3162000000000003,0.4227090878059908,0.0120336932699114,0.0053308561578311,0.0363305429293956,0.0,0.03
trpair_000130,trgrp_0017,doi=10.1007/s10008-023-05612-9; temperature=RT; preparation=unknow; family=halide,11,trv1_0022,trv1_0027,503,508,Li3YCl6,Li3Y0.82Sc0.18Cl6,10.1007/s10008-023-05612-9,RT,unknow,halide,halides,晶体,晶体,system:trigonal,unknow,2023,2023,exact,0.0181818181818181,increase,1,增大,increase,1,0.000153,0.000275,exact,exact,room_temperature,room_temperature,0.000122,0.000122,1.7973856209150327,1.7973856209150327,True,False,absolute_difference,0.0001,100.0,0.4713934868100942,0.0134697756958157,0.0060347026524418,-0.0413037599239798,0.0,0.0134697756958155,-0.2735999999999876,0.0,-48.34512000000177,-0.2906961719854131,0.00252,0.0,0.0,0.2356967434050471,11.106199528981538,-1.7198852122682062,-2.03432067447302,0.3,138.3082,23.68396051180352,2.3132600000000005,0.4713934868100942,0.0134697756958157,0.0060347026524418,0.0413037599239798,0.0,0.036
trpair_000131,trgrp_0017,doi=10.1007/s10008-023-05612-9; temperature=RT; preparation=unknow; family=halide,11,trv1_0022,trv1_0028,503,509,Li3YCl6,Li2.99Y0.99Zr0.01Cl6,10.1007/s10008-023-05612-9,RT,unknow,halide,halides,晶体,晶体,system:trigonal,unknow,2023,2023,exact,0.0181818181818181,increase,1,增大,increase,1,0.000153,0.000276,exact,exact,room_temperature,room_temperature,0.0001229999999999,0.0001229999999999,1.8039215686274508,1.8039215686274508,True,False,absolute_difference,0.0001,100.0,0.0560015343548473,0.0016749659668633,0.0013853320065211,-0.0069492962390267,-0.0007007007007006,0.0016749659668631,0.0530480480480548,0.0001001001001,14.279742492493824,0.0300550894578002,0.0014434434434429,0.0,0.0,0.0280007671774236,11.10030212411706,-1.7222098975911666,-2.017143442630544,0.2996496496496497,138.471524024024,23.844336142525123,2.3127217217217217,0.0560015343548473,0.0016749659668633,0.0013853320065211,0.0069492962390267,0.0007007007007006,0.0032032032032032
trpair_000132,trgrp_0017,doi=10.1007/s10008-023-05612-9; temperature=RT; preparation=unknow; family=halide,11,trv1_0022,trv1_0029,503,510,Li3YCl6,Li2.99Y0.99Zr0.01Br1.6Cl4.4,10.1007/s10008-023-05612-9,RT,unknow,halide,halides,晶体,晶体,system:trigonal,unknow,2023,2023,exact,0.0181818181818181,increase,1,增大,increase,1,0.000153,0.000751,exact,exact,room_temperature,room_temperature,0.000598,0.000598,4.908496732026144,4.908496732026144,True,False,absolute_difference,0.0001,100.0,0.0560015343548473,0.0016749659668633,0.0013853320065211,-0.0829019162761937,-0.0007007007007006,0.0270060122116533,2.4554504504504564,0.0001001001001,919.9854481982002,3.34646182162102,-0.0305885885885888,-0.0533333333333332,4.0,0.0280007671774236,11.10030212411706,-1.7222098975911666,-2.0551197526491274,0.2996496496496497,139.67272522522524,25.50253950860673,2.2967057057057056,0.0560015343548473,0.0016749659668633,0.0013853320065211,0.0829019162761937,0.0007007007007006,0.3223223223223222
trpair_000133,trgrp_0017,doi=10.1007/s10008-023-05612-9; temperature=RT; preparation=unknow; family=halide,11,trv1_0022,trv1_0030,503,511,Li3YCl6,Li2.99Y0.84In0.08Sc0.07Zr0.01Br1.6Cl4.4,10.1007/s10008-023-05612-9,RT,unknow,halide,halides,晶体,晶体,system:trigonal,unknow,2023,2023,exact,0.0181818181818181,increase,1,增大,increase,1,0.000153,0.000556,exact,exact,room_temperature,room_temperature,0.0004029999999999,0.0004029999999999,3.633986928104575,3.633986928104575,True,False,absolute_difference,0.0001,100.0,0.5807150411914492,0.0133292259276522,0.0065744748995109,-0.1193726940054111,-0.0007007007007006,0.0386602721724431,2.22121621621622,0.0001001001001,878.6920548048038,3.272377564500438,-0.0251231231231234,-0.0533333333333332,4.0,0.2903575205957246,11.106129254097455,-1.7196153261446718,-2.073355141513736,0.2996496496496497,139.55560810810812,25.465497380046443,2.2994384384384388,0.5807150411914492,0.0133292259276522,0.0065744748995109,0.1193726940054111,0.0007007007007006,0.3523523523523522
trpair_000134,trgrp_0017,doi=10.1007/s10008-023-05612-9; temperature=RT; preparation=unknow; family=halide,11,trv1_0022,trv1_0031,503,512,Li3YCl6,Li2.99Y0.99Zr0.01BrCl5,10.1007/s10008-023-05612-9,RT,unknow,halide,halides,晶体,晶体,system:trigonal,unknow,2023,2023,exact,0.0181818181818181,increase,1,增大,increase,1,0.000153,0.00054,exact,exact,room_temperature,room_temperature,0.000387,0.000387,3.5294117647058822,3.5294117647058822,True,False,absolute_difference,0.0001,100.0,0.0560015343548473,0.0016749659668633,0.0013853320065211,-0.0544196837622563,-0.0007007007007006,0.0173329061758626,1.5545495495495345,0.0001001001001,580.3458085585626,2.0519705548103992,-0.0185765765765766,-0.0333333333333332,2.5,0.0280007671774236,11.10030212411706,-1.7222098975911666,-2.0408786363921587,0.2996496496496497,139.22227477477475,24.855293875201426,2.302711711711712,0.0560015343548473,0.0016749659668633,0.0013853320065211,0.0544196837622563,0.0007007007007006,0.2022022022022021
trpair_000135,trgrp_0017,doi=10.1007/s10008-023-05612-9; temperature=RT; preparation=unknow; family=halide,11,trv1_0022,trv1_0032,503,513,Li3YCl6,Li2.99Y0.99Zr0.01Br0.4Cl5.6,10.1007/s10008-023-05612-9,RT,unknow,halide,halides,晶体,晶体,system:trigonal,unknow,2023,2023,exact,0.0181818181818181,increase,1,增大,increase,1,0.000153,0.00037,exact,exact,room_temperature,room_temperature,0.000217,0.000217,2.418300653594771,2.418300653594771,True,False,absolute_difference,0.0001,100.0,0.0560015343548473,0.0016749659668633,0.0013853320065211,-0.0259374512483185,-0.0007007007007006,0.0078705648095978,0.653648648648641,0.0001001001001,240.7061689189213,0.8191411144719076,-0.0065645645645648,-0.0133333333333336,1.0,0.0280007671774236,11.10030212411706,-1.7222098975911666,-2.0266375201351896,0.2996496496496497,138.7718243243243,24.23887915503218,2.308717717717718,0.0560015343548473,0.0016749659668633,0.0013853320065211,0.0259374512483185,0.0007007007007006,0.0820820820820821
trpair_000136,trgrp_0017,doi=10.1007/s10008-023-05612-9; temperature=RT; preparation=unknow; family=halide,11,trv1_0023,trv1_0024,504,505,Li3YBr1.6Cl4.4,Li3YBr1.8Cl4.2,10.1007/s10008-023-05612-9,RT,unknow,halide,halides,晶体,晶体,unknow,unknow,2023,2023,exact,0.0181818181818181,almost_unchanged,0,几乎不变,decrease,-1,0.00106,0.000974,exact,exact,room_temperature,room_temperature,-8.599999999999992e-05,8.599999999999992e-05,0.918867924528302,1.08829568788501,False,False,none,0.0001,100.0,0.0,0.0,0.0,-0.0094638411209539,0.0,0.0032728463678655,0.3000000000000113,0.0,113.09999999999854,0.4446602579960661,-0.004,-0.0066666666666668,0.5,0.0,11.099464641133627,-1.7229025635944273,-2.0941114440391413,0.3,140.995,27.36033564289523,2.2780000000000005,0.0,0.0,0.0,0.0094638411209539,0.0,0.04
trpair_000137,trgrp_0017,doi=10.1007/s10008-023-05612-9; temperature=RT; preparation=unknow; family=halide,11,trv1_0023,trv1_0025,504,506,Li3YBr1.6Cl4.4,Li3YBr2Cl4,10.1007/s10008-023-05612-9,RT,unknow,halide,halides,晶体,晶体,unknow,unknow,2023,2023,exact,0.0181818181818181,decrease,-1,减少,decrease,-1,0.00106,0.000629,exact,exact,room_temperature,room_temperature,-0.0004309999999999,0.0004309999999999,0.5933962264150944,1.685214626391097,True,False,absolute_difference,0.0001,100.0,0.0,0.0,0.0,-0.0189276822419084,0.0,0.006570544330015,0.5999999999999943,0.0,226.20000000000076,0.8966063404769073,-0.0080000000000004,-0.0133333333333331,1.0,0.0,11.099464641133627,-1.7229025635944273,-2.0988433645996185,0.3,141.14499999999998,27.58630868413565,2.276,0.0,0.0,0.0,0.0189276822419084,0.0,0.08
trpair_000138,trgrp_0017,doi=10.1007/s10008-023-05612-9; temperature=RT; preparation=unknow; family=halide,11,trv1_0023,trv1_0026,504,507,Li3YBr1.6Cl4.4,Li3Y0.85In0.15Cl6,10.1007/s10008-023-05612-9,RT,unknow,halide,halides,晶体,晶体,unknow,unknow,2023,2023,exact,0.0181818181818181,decrease,-1,减少,decrease,-1,0.00106,0.0003,exact,exact,room_temperature,room_temperature,-0.00076,0.00076,0.2830188679245283,3.5333333333333337,True,False,absolute_difference,0.0001,100.0,0.4227090878059908,0.0120336932699114,0.0053308561578311,0.0393801860382381,0.0,-0.0132973529748778,-2.639250000000004,0.0,-946.8960375000024,-3.217098869212073,0.0403999999999999,0.0533333333333332,-4.0,0.2113545439029954,11.105481487768586,-1.7202371355155115,-2.069689430459545,0.3,139.525375,25.52945607929116,2.3002,0.4227090878059908,0.0120336932699114,0.0053308561578311,0.0393801860382381,0.0,0.35
trpair_000139,trgrp_0017,doi=10.1007/s10008-023-05612-9; temperature=RT; preparation=unknow; family=halide,11,trv1_0023,trv1_0027,504,508,Li3YBr1.6Cl4.4,Li3Y0.82Sc0.18Cl6,10.1007/s10008-023-05612-9,RT,unknow,halide,halides,晶体,晶体,unknow,unknow,2023,2023,exact,0.0181818181818181,decrease,-1,减少,decrease,-1,0.00106,0.000275,exact,exact,room_temperature,room_temperature,-0.0007849999999999,0.0007849999999999,0.2594339622641509,3.854545454545454,True,False,absolute_difference,0.0001,100.0,0.4713934868100942,0.0134697756958157,0.0060347026524418,0.0344069690436539,0.0,-0.0118612705489746,-2.6735999999999933,0.0,-953.1451200000048,-3.599393088086384,0.0345200000000001,0.0533333333333332,-4.0,0.2356967434050471,11.106199528981538,-1.7198852122682062,-2.072176038956837,0.3,139.5082,25.338308969854005,2.2972600000000005,0.4713934868100942,0.0134697756958157,0.0060347026524418,0.0344069690436539,0.0,0.356
trpair_000140,trgrp_0017,doi=10.1007/s10008-023-05612-9; temperature=RT; preparation=unknow; family=halide,11,trv1_0023,trv1_0028,504,509,Li3YBr1.6Cl4.4,Li2.99Y0.99Zr0.01Cl6,10.1007/s10008-023-05612-9,RT,unknow,halide,halides,晶体,晶体,unknow,unknow,2023,2023,exact,0.0181818181818181,decrease,-1,减少,decrease,-1,0.00106,0.000276,exact,exact,room_temperature,room_temperature,-0.000784,0.000784,0.260377358490566,3.840579710144928,True,False,absolute_difference,0.0001,100.0,0.0560015343548473,0.0016749659668633,0.0013853320065211,0.068761432728607,-0.0007007007007006,-0.023656080277927,-2.346951951951951,0.0001001001001,-890.5202575075091,-3.2786418266431703,0.0334434434434429,0.0533333333333332,-4.0,0.0280007671774236,11.10030212411706,-1.7222098975911666,-2.054998807114361,0.2996496496496497,139.67152402402402,25.498684600575608,2.2967217217217217,0.0560015343548473,0.0016749659668633,0.0013853320065211,0.068761432728607,0.0007007007007006,0.323203203203203
trpair_000141,trgrp_0017,doi=10.1007/s10008-023-05612-9; temperature=RT; preparation=unknow; family=halide,11,trv1_0023,trv1_0029,504,510,Li3YBr1.6Cl4.4,Li2.99Y0.99Zr0.01Br1.6Cl4.4,10.1007/s10008-023-05612-9,RT,unknow,halide,halides,晶体,晶体,unknow,unknow,2023,2023,exact,0.0181818181818181,decrease,-1,减少,decrease,-1,0.00106,0.000751,exact,exact,room_temperature,room_temperature,-0.0003089999999999,0.0003089999999999,0.7084905660377359,1.4114513981358188,True,False,absolute_difference,0.0001,100.0,0.0560015343548473,0.0016749659668633,0.0013853320065211,-0.0071911873085599,-0.0007007007007006,0.0016749659668631,0.0554504504504507,0.0001001001001,15.185448198197264,0.0377649055200493,0.0014114114114112,0.0,0.0,0.0280007671774236,11.10030212411706,-1.7222098975911666,-2.0929751171329443,0.2996496496496497,140.87272522522522,27.15688796665722,2.2807057057057056,0.0560015343548473,0.0016749659668633,0.0013853320065211,0.0071911873085599,0.0007007007007006,0.0032032032032031
trpair_000142,trgrp_0017,doi=10.1007/s10008-023-05612-9; temperature=RT; preparation=unknow; family=halide,11,trv1_0023,trv1_0030,504,511,Li3YBr1.6Cl4.4,Li2.99Y0.84In0.08Sc0.07Zr0.01Br1.6Cl4.4,10.1007/s10008-023-05612-9,RT,unknow,halide,halides,晶体,晶体,unknow,unknow,2023,2023,exact,0.0181818181818181,decrease,-1,减少,decrease,-1,0.00106,0.000556,exact,exact,room_temperature,room_temperature,-0.000504,0.000504,0.5245283018867924,1.906474820143885,True,False,absolute_difference,0.0001,100.0,0.5807150411914492,0.0133292259276522,0.0065744748995109,-0.0436619650377774,-0.0007007007007006,0.0133292259276529,-0.1787837837837855,0.0001001001001,-26.107945195199136,-0.0363193516005324,0.0068768768768765,0.0,0.0,0.2903575205957246,11.106129254097455,-1.7196153261446718,-2.111210505997553,0.2996496496496497,140.7556081081081,27.11984583809693,2.2834384384384387,0.5807150411914492,0.0133292259276522,0.0065744748995109,0.0436619650377774,0.0007007007007006,0.0332332332332331
trpair_000143,trgrp_0017,doi=10.1007/s10008-023-05612-9; temperature=RT; preparation=unknow; family=halide,11,trv1_0023,trv1_0031,504,512,Li3YBr1.6Cl4.4,Li2.99Y0.99Zr0.01BrCl5,10.1007/s10008-023-05612-9,RT,unknow,halide,halides,晶体,晶体,unknow,unknow,2023,2023,exact,0.0181818181818181,decrease,-1,减少,decrease,-1,0.00106,0.00054,exact,exact,room_temperature,room_temperature,-0.00052,0.00052,0.5094339622641509,1.9629629629629628,True,False,absolute_difference,0.0001,100.0,0.0560015343548473,0.0016749659668633,0.0013853320065211,0.0212910452053773,-0.0007007007007006,-0.0079981400689275,-0.8454504504504712,0.0001001001001,-324.45419144144034,-1.2567263612905712,0.0134234234234233,0.02,-1.5,0.0280007671774236,11.10030212411706,-1.7222098975911666,-2.078734000875976,0.2996496496496497,140.42227477477476,26.50964233325191,2.286711711711712,0.0560015343548473,0.0016749659668633,0.0013853320065211,0.0212910452053773,0.0007007007007006,0.1230030030030029
trpair_000144,trgrp_0017,doi=10.1007/s10008-023-05612-9; temperature=RT; preparation=unknow; family=halide,11,trv1_0023,trv1_0032,504,513,Li3YBr1.6Cl4.4,Li2.99Y0.99Zr0.01Br0.4Cl5.6,10.1007/s10008-023-05612-9,RT,unknow,halide,halides,晶体,晶体,unknow,unknow,2023,2023,exact,0.0181818181818181,decrease,-1,减少,decrease,-1,0.00106,0.00037,exact,exact,room_temperature,room_temperature,-0.00069,0.00069,0.3490566037735849,2.864864864864865,True,False,absolute_difference,0.0001,100.0,0.0560015343548473,0.0016749659668633,0.0013853320065211,0.0497732777193151,-0.0007007007007006,-0.0174604814351924,-1.7463513513513649,0.0001001001001,-664.0938310810816,-2.489555801629063,0.0254354354354351,0.0399999999999995,-3.0,0.0280007671774236,11.10030212411706,-1.7222098975911666,-2.0644928846190065,0.2996496496496497,139.9718243243243,25.893227613082665,2.292717717717718,0.0560015343548473,0.0016749659668633,0.0013853320065211,0.0497732777193151,0.0007007007007006,0.2431231231231229
trpair_000145,trgrp_0017,doi=10.1007/s10008-023-05612-9; temperature=RT; preparation=unknow; family=halide,11,trv1_0024,trv1_0025,505,506,Li3YBr1.8Cl4.2,Li3YBr2Cl4,10.1007/s10008-023-05612-9,RT,unknow,halide,halides,晶体,晶体,unknow,unknow,2023,2023,exact,0.0181818181818181,decrease,-1,减少,decrease,-1,0.000974,0.000629,exact,exact,room_temperature,room_temperature,-0.000345,0.000345,0.6457905544147844,1.5484896661367251,True,False,absolute_difference,0.0001,100.0,0.0,0.0,0.0,-0.0094638411209544,0.0,0.0032976979621495,0.2999999999999829,0.0,113.10000000000218,0.4519460824808412,-0.0040000000000004,-0.0066666666666663,0.5,0.0,11.099464641133627,-1.7229025635944273,-2.1035752851600957,0.3,141.29500000000002,27.808638813133683,2.274,0.0,0.0,0.0,0.0094638411209544,0.0,0.04
trpair_000146,trgrp_0017,doi=10.1007/s10008-023-05612-9; temperature=RT; preparation=unknow; family=halide,11,trv1_0024,trv1_0026,505,507,Li3YBr1.8Cl4.2,Li3Y0.85In0.15Cl6,10.1007/s10008-023-05612-9,RT,unknow,halide,halides,晶体,晶体,unknow,unknow,2023,2023,exact,0.0181818181818181,decrease,-1,减少,decrease,-1,0.000974,0.0003,exact,exact,room_temperature,room_temperature,-0.000674,0.000674,0.3080082135523613,3.246666666666667,True,False,absolute_difference,0.0001,100.0,0.4227090878059908,0.0120336932699114,0.0053308561578311,0.0488440271591921,0.0,-0.0165701993427433,-2.9392500000000155,0.0,-1059.996037500001,-3.661759127208139,0.0443999999999999,0.06,-4.5,0.2113545439029954,11.105481487768586,-1.7202371355155115,-2.074421351020022,0.3,139.675375,25.75178620828919,2.2982000000000005,0.4227090878059908,0.0120336932699114,0.0053308561578311,0.0488440271591921,0.0,0.3899999999999999
trpair_000147,trgrp_0017,doi=10.1007/s10008-023-05612-9; temperature=RT; preparation=unknow; family=halide,11,trv1_0024,trv1_0027,505,508,Li3YBr1.8Cl4.2,Li3Y0.82Sc0.18Cl6,10.1007/s10008-023-05612-9,RT,unknow,halide,halides,晶体,晶体,unknow,unknow,2023,2023,exact,0.0181818181818181,decrease,-1,减少,decrease,-1,0.000974,0.000275,exact,exact,room_temperature,room_temperature,-0.000699,0.000699,0.2823408624229979,3.541818181818181,True,False,absolute_difference,0.0001,100.0,0.4713934868100942,0.0134697756958157,0.0060347026524418,0.0438708101646079,0.0,-0.0151341169168401,-2.9736000000000047,0.0,-1066.2451200000032,-4.04405334608245,0.0385200000000001,0.06,-4.5,0.2356967434050471,11.106199528981538,-1.7198852122682062,-2.076907959517314,0.3,139.65820000000002,25.56063909885204,2.2952600000000003,0.4713934868100942,0.0134697756958157,0.0060347026524418,0.0438708101646079,0.0,0.3959999999999999
trpair_000148,trgrp_0017,doi=10.1007/s10008-023-05612-9; temperature=RT; preparation=unknow; family=halide,11,trv1_0024,trv1_0028,505,509,Li3YBr1.8Cl4.2,Li2.99Y0.99Zr0.01Cl6,10.1007/s10008-023-05612-9,RT,unknow,halide,halides,晶体,晶体,unknow,unknow,2023,2023,exact,0.0181818181818181,decrease,-1,减少,decrease,-1,0.000974,0.000276,exact,exact,room_temperature,room_temperature,-0.000698,0.000698,0.2833675564681724,3.528985507246377,True,False,absolute_difference,0.0001,100.0,0.0560015343548473,0.0016749659668633,0.0013853320065211,0.078225273849561,-0.0007007007007006,-0.0269289266457926,-2.646951951951962,0.0001001001001,-1003.6202575075076,-3.723302084639237,0.0374434434434429,0.06,-4.5,0.0280007671774236,11.10030212411706,-1.7222098975911666,-2.059730727674838,0.2996496496496497,139.82152402402403,25.721014729573643,2.294721721721721,0.0560015343548473,0.0016749659668633,0.0013853320065211,0.078225273849561,0.0007007007007006,0.3632032032032031
trpair_000149,trgrp_0017,doi=10.1007/s10008-023-05612-9; temperature=RT; preparation=unknow; family=halide,11,trv1_0024,trv1_0029,505,510,Li3YBr1.8Cl4.2,Li2.99Y0.99Zr0.01Br1.6Cl4.4,10.1007/s10008-023-05612-9,RT,unknow,halide,halides,晶体,晶体,unknow,unknow,2023,2023,exact,0.0181818181818181,decrease,-1,减少,decrease,-1,0.000974,0.000751,exact,exact,room_temperature,room_temperature,-0.000223,0.000223,0.771047227926078,1.2969374167776295,True,False,absolute_difference,0.0001,100.0,0.0560015343548473,0.0016749659668633,0.0013853320065211,0.002272653812394,-0.0007007007007006,-0.0015978804010023,-0.2445495495495606,0.0001001001001,-97.91455180180128,-0.4068953524760168,0.0054114114114112,0.0066666666666668,-0.5,0.0280007671774236,11.10030212411706,-1.7222098975911666,-2.097707037693421,0.2996496496496497,141.02272522522523,27.37921809565525,2.278705705705706,0.0560015343548473,0.0016749659668633,0.0013853320065211,0.002272653812394,0.0007007007007006,0.0428828828828828
trpair_000150,trgrp_0017,doi=10.1007/s10008-023-05612-9; temperature=RT; preparation=unknow; family=halide,11,trv1_0024,trv1_0030,505,511,Li3YBr1.8Cl4.2,Li2.99Y0.84In0.08Sc0.07Zr0.01Br1.6Cl4.4,10.1007/s10008-023-05612-9,RT,unknow,halide,halides,晶体,晶体,unknow,unknow,2023,2023,exact,0.0181818181818181,decrease,-1,减少,decrease,-1,0.000974,0.000556,exact,exact,room_temperature,room_temperature,-0.000418,0.000418,0.570841889117043,1.7517985611510791,True,False,absolute_difference,0.0001,100.0,0.5807150411914492,0.0133292259276522,0.0065744748995109,-0.0341981239168234,-0.0007007007007006,0.0100563795597874,-0.4787837837837969,0.0001001001001,-139.20794519519768,-0.4809796095965986,0.0108768768768765,0.0066666666666668,-0.5,0.2903575205957246,11.106129254097455,-1.7196153261446718,-2.1159424265580298,0.2996496496496497,140.9056081081081,27.34217596709496,2.2814384384384385,0.5807150411914492,0.0133292259276522,0.0065744748995109,0.0341981239168234,0.0007007007007006,0.0729129129129128
