Repository: Saberg1001/ML-SBE

# IonConductivity

本项目基于化学式和组成描述符研究锂离子电解质电导率。目前可运行模型均为
`log10(Ionic conductivity (S cm-1))` 绝对值回归；趋势分类模型已保留，
trend-v3 使用材料 A 的已知电导率和同文献可比材料对预测 `log10(σ_B)`，再派生
绝对变化与变化比例。趋势模型必须使用经复核的配对表和 DOI/重复公式连通分组划分。

## 目录结构

```text
config/
├── chemistry/                 氧化态与离子半径规则
└── taxonomy/                  待建立的Family规范词表

data/
├── obelix/raw/                OBLiX all、文献推荐划分及CIF
├── experimental/             113条实验数据及人工标注
├── prediction_inputs/        无训练标签的待预测配方
└── splits/                    固定ID/分组划分manifest

main/                          清洗、特征、划分、训练和预测代码
runs/                          运行索引、每次模型运行及其预测
reports/                       筛选后的正式表格和图片
archive/                       只读历史模型和旧预测

File: runs/trend/trend_cls_v1_f27_family_swap_optuna50_seed42/data/train.csv (part 8 of 49)
7,187,186,Li6PS5Cl,Li6PS5Br,10.1002/pssa.201001117,RT,unknow,argyrodites,argyrodites,unknow,unknow,unknow,unknow,2011,2011,exact,0.3333333333333333,almost_unchanged,0,几乎不变,decrease,-1,3.3e-05,3.2e-05,exact,exact,room_temperature,room_temperature,-1.000000000000004e-06,1.000000000000004e-06,0.9696969696969696,1.0312500000000002,False,False,none,0.0001,100.0,0.0,0.0,0.0,-0.1367880485527539,0.0,0.0088621217474544,1.1538461538461462,0.0,435.0,1.0258286539814172,-0.0153846153846153,-0.0333333333333341,2.5,0.0,12.753345632073744,-1.261891854813765,-6.810090702947847,0.4615384615384615,117.73076923076924,16.416217608682558,1.8484615384615384,0.0,0.0,0.0,0.1367880485527539,0.0,0.1538461538461538
trpair_000029,trgrp_0008,doi=10.1002/pssa.201001117; temperature=RT; preparation=unknow; family=argyrodites,3,p9u,w87,188,186,Li6PS5I,Li6PS5Br,10.1002/pssa.201001117,RT,unknow,argyrodites,argyrodites,unknow,unknow,unknow,unknow,2011,2011,exact,0.3333333333333333,decrease,-1,减少,decrease,-1,0.00022,3.2e-05,exact,exact,room_temperature,room_temperature,-0.000188,0.000188,0.1454545454545454,6.875000000000001,True,False,absolute_difference,0.0001,100.0,0.0,0.0,0.0,0.2188608776844072,0.0,-0.0098293727942744,-1.8461538461538536,0.0,-768.0000000000036,-0.6132750258461321,0.0230769230769229,0.0499999999999998,-4.0,0.0,12.753345632073744,-1.261891854813765,-6.987915166066427,0.4615384615384615,119.23076923076924,17.235769448596336,1.8292307692307688,0.0,0.0,0.0,0.2188608776844072,0.0,0.1538461538461538
trpair_000364,trgrp_0028,doi=10.1016/0167-2738(93)90387-i; temperature=RT; preparation=unknow; family=nasicon,15,h8a,sso,61,65,Li1.3Sc0.3Hf1.7(PO4)3,Li1.4Y0.4Hf1.6(PO4)3,10.1016/0167-2738(93)90387-i,RT,unknow,nasicon,nasicon,unknow,unknow,unknow,unknow,1993,1993,exact,0.0095238095238095,almost_unchanged,0,几乎不变,decrease,-1,8.32e-05,2.09e-05,exact,exact,room_temperature,room_temperature,-6.23e-05,6.23e-05,0.2512019230769231,3.980861244019139,False,False,none,0.0001,100.0,0.0310773342928787,-0.006994320225873,-0.0080108493481897,0.4964654639615595,0.0050487051556189,-0.0069943202258717,0.1675694939415564,-0.0014849132810643,17.133518353528416,0.0260055337203475,-0.0127577809455927,0.0,0.0,0.8576339692780922,13.267903079909455,-0.8002293275058296,-14.604382881732755,0.0735626039439296,106.30099786172488,21.39438449745184,2.8210528035162747,0.0310773342928787,0.006994320225873,0.0080108493481897,0.4964654639615595,0.0050487051556189,0.0535756711808029
trpair_000365,trgrp_0028,doi=10.1016/0167-2738(93)90387-i; temperature=RT; preparation=unknow; family=nasicon,15,h8a,ylt,61,63,Li1.3Sc0.3Hf1.7(PO4)3,Li1.4In0.4Hf1.6(PO4)3,10.1016/0167-2738(93)90387-i,RT,unknow,nasicon,nasicon,unknow,unknow,unknow,unknow,1993,1993,exact,0.0095238095238095,almost_unchanged,0,几乎不变,increase,1,8.32e-05,0.000142,exact,exact,room_temperature,room_temperature,5.8800000000000006e-05,5.8800000000000006e-05,1.7067307692307694,1.7067307692307694,False,False,none,0.0001,100.0,0.0310773342928787,-0.0068552392895373,-0.0069341174488236,0.3039792428240364,0.0050487051556189,-0.0068552392895369,-0.1791696364932136,-0.0014849132810643,-43.87523164647246,0.1453669408450082,-0.0005838679021143,0.0,0.0,0.8576339692780922,13.267972620377623,-0.7996909615561465,-14.700625992301518,0.0735626039439296,106.12762829650748,21.45406520101417,2.827139760038014,0.0310773342928787,0.0068552392895373,0.0069341174488236,0.3039792428240364,0.0050487051556189,0.0535756711808029
trpair_000366,trgrp_0028,doi=10.1016/0167-2738(93)90387-i; temperature=RT; preparation=unknow; family=nasicon,15,jdk,jq7,60,62,Li1.3Lu0.3Hf1.7(PO4)3,Li1.3Y0.3Hf1.7(PO4)3,10.1016/0167-2738(93)90387-i,RT,unknow,nasicon,nasicon,unknow,unknow,unknow,unknow,1993,1993,exact,0.0095238095238095,almost_unchanged,0,几乎不变,decrease,-1,3.56e-05,3.19e-05,exact,exact,room_temperature,room_temperature,-3.699999999999995e-06,3.699999999999995e-06,0.8960674157303372,1.1159874608150469,False,False,none,0.0001,100.0,0.0,-1.281638944305996e-06,-1.1999363526027372e-05,0.0025597655073497,0.0,-1.2816389434178177e-06,0.0046448087431514,0.0,0.8900227686717699,-0.2413093556738026,0.0036065573770494,0.0,0.0,0.8420953021316528,13.27130342811932,-0.7969798894962352,-14.712343854080403,0.0710382513661202,106.46407103825136,21.742391613275423,2.8233333333333333,0.0,1.281638944305996e-06,1.1999363526027372e-05,0.0025597655073497,0.0,0.0327868852459016
trpair_000367,trgrp_0028,doi=10.1016/0167-2738(93)90387-i; temperature=RT; preparation=unknow; family=nasicon,15,jdk,lh8,60,57,Li1.3Lu0.3Hf1.7(PO4)3,Li1.3Cr0.3Hf1.7(PO4)3,10.1016/0167-2738(93)90387-i,RT,unknow,nasicon,nasicon,unknow,unknow,unknow,unknow,1993,1993,exact,0.0095238095238095,almost_unchanged,0,几乎不变,decrease,-1,3.56e-05,5.26e-07,exact,exact,room_temperature,room_temperature,-3.5074e-05,3.5074e-05,0.0147752808988764,67.680608365019,False,False,none,0.0001,100.0,0.0,0.0004008863254068,0.0022516490617251,-0.3374949091588934,0.0,0.0004008863254072,-0.5601092896174862,0.0,-88.03051001821404,-0.430608599864545,0.0108196721311473,0.0,0.0,0.8420953021316528,13.271504512101494,-0.7958480652836095,-14.882371191413526,0.0710382513661202,106.18169398907104,21.647741991180048,2.826939890710382,0.0,0.0004008863254068,0.0022516490617251,0.3374949091588934,0.0,0.0327868852459016
trpair_000368,trgrp_0028,doi=10.1016/0167-2738(93)90387-i; temperature=RT; preparation=unknow; family=nasicon,15,jdk,ncr,60,51,Li1.3Lu0.3Hf1.7(PO4)3,LiHf2(PO4)3,10.1016/0167-2738(93)90387-i,RT,unknow,nasicon,nasicon,unknow,unknow,unknow,unknow,1993,1993,exact,0.0095238095238095,almost_unchanged,0,几乎不变,decrease,-1,3.56e-05,6.85e-07,exact,exact,room_temperature,room_temperature,-3.4915e-05,3.4915e-05,0.0192415730337078,51.97080291970803,False,False,none,0.0001,100.0,-0.1690836351223963,0.0213603007771485,0.0224033041732792,-1.1583660961361453,-0.0154826958105646,0.0213603007771499,0.2549180327868754,0.0045537340619308,83.37306921675554,0.4295053084032894,0.0356921675774133,0.0,0.0,0.7575534845704547,13.281984219327368,-0.7857722377278324,-15.292806784902153,0.0632969034608378,106.5892076502732,22.077798945313965,2.8393761384335154,0.1690836351223963,0.0213603007771485,0.0224033041732792,1.1583660961361453,0.0154826958105646,0.0637522768670309
trpair_000369,trgrp_0028,doi=10.1016/0167-2738(93)90387-i; temperature=RT; preparation=unknow; family=nasicon,15,jdk,sso,60,65,Li1.3Lu0.3Hf1.7(PO4)3,Li1.4Y0.4Hf1.6(PO4)3,10.1016/0167-2738(93)90387-i,RT,unknow,nasicon,nasicon,unknow,unknow,unknow,unknow,1993,1993,exact,0.0095238095238095,almost_unchanged,0,几乎不变,decrease,-1,3.56e-05,2.09e-05,exact,exact,room_temperature,room_temperature,-1.4699999999999998e-05,1.4699999999999998e-05,0.5870786516853933,1.7033492822966507,False,False,none,0.0001,100.0,0.0310773342928787,-0.0068981491422714,-0.0072608623654523,0.3574735870821026,0.0050487051556189,-0.0068981491422701,-0.0769660251841344,-0.0014849132810643,-26.00662281222685,-0.4556590268003084,-0.0068561416013301,0.0,0.0,0.8576339692780922,13.267854994367656,-0.8006043209971982,-14.534886943293028,0.0735626039439296,106.42326562128773,21.635216777712166,2.8181019838441435,0.0310773342928787,0.0068981491422714,0.0072608623654523,0.3574735870821026,0.0050487051556189,0.0535756711808029
trpair_000370,trgrp_0028,doi=10.1016/0167-2738(93)90387-i; temperature=RT; preparation=unknow; family=nasicon,15,jdk,ylt,60,63,Li1.3Lu0.3Hf1.7(PO4)3,Li1.4In0.4Hf1.6(PO4)3,10.1016/0167-2738(93)90387-i,RT,unknow,nasicon,nasicon,unknow,unknow,unknow,unknow,1993,1993,exact,0.0095238095238095,increase,1,增大,increase,1,3.56e-05,0.000142,exact,exact,room_temperature,room_temperature,0.0001064,0.0001064,3.988764044943821,3.988764044943821,True,False,absolute_difference,0.0001,100.0,0.0310773342928787,-0.0067590682059357,-0.0061841304660862,0.1649873659445795,0.0050487051556189,-0.0067590682059353,-0.4237051556189044,-0.0014849132810643,-87.01537281222772,-0.3362976196756477,0.0053177714421481,0.0,0.0,0.8576339692780922,13.267924534835824,-0.8000659550475153,-14.631130053861789,0.0735626039439296,106.24989605607033,21.6948974812745,2.824188940365883,0.0310773342928787,0.0067590682059357,0.0061841304660862,0.1649873659445795,0.0050487051556189,0.0535756711808029
trpair_000371,trgrp_0028,doi=10.1016/0167-2738(93)90387-i; temperature=RT; preparation=unknow; family=nasicon,15,jq7,lh8,62,57,Li1.3Y0.3Hf1.7(PO4)3,Li1.3Cr0.3Hf1.7(PO4)3,10.1016/0167-2738(93)90387-i,RT,unknow,nasicon,nasicon,unknow,unknow,unknow,unknow,1993,1993,exact,0.0095238095238095,almost_unchanged,0,几乎不变,decrease,-1,3.19e-05,5.26e-07,exact,exact,room_temperature,room_temperature,-3.1374e-05,3.1374e-05,0.0164890282131661,60.64638783269962,False,False,none,0.0001,100.0,0.0,0.0004021679643511,0.0022636484252511,-0.3400546746662432,0.0,0.0004021679643506,-0.5647540983606376,0.0,-88.92053278688581,-0.1892992441907424,0.0072131147540979,0.0,0.0,0.8420953021316528,13.271503871282022,-0.7958540649653726,-14.881091308659853,0.0710382513661202,106.18401639344262,21.52708731334315,2.828743169398907,0.0,0.0004021679643511,0.0022636484252511,0.3400546746662432,0.0,0.0327868852459016
trpair_000372,trgrp_0028,doi=10.1016/0167-2738(93)90387-i; temperature=RT; preparation=unknow; family=nasicon,15,jq7,ncr,62,51,Li1.3Y0.3Hf1.7(PO4)3,LiHf2(PO4)3,10.1016/0167-2738(93)90387-i,RT,unknow,nasicon,nasicon,unknow,unknow,unknow,unknow,1993,1993,exact,0.0095238095238095,almost_unchanged,0,几乎不变,decrease,-1,3.19e-05,6.85e-07,exact,exact,room_temperature,room_temperature,-3.1215000000000005e-05,3.1215000000000005e-05,0.0214733542319749,46.56934306569343,False,False,none,0.0001,100.0,-0.1690836351223963,0.0213615824160928,0.0224153035368053,-1.160925861643495,-0.0154826958105646,0.0213615824160933,0.250273224043724,0.0045537340619308,82.48304644808377,0.670814664077092,0.0320856102003639,0.0,0.0,0.7575534845704547,13.281983578507894,-0.7857782374095955,-15.291526902148476,0.0632969034608378,106.5915300546448,21.957144267477062,2.8411794171220404,0.1690836351223963,0.0213615824160928,0.0224153035368053,1.160925861643495,0.0154826958105646,0.0637522768670309
trpair_000373,trgrp_0028,doi=10.1016/0167-2738(93)90387-i; temperature=RT; preparation=unknow; family=nasicon,15,jq7,sso,62,65,Li1.3Y0.3Hf1.7(PO4)3,Li1.4Y0.4Hf1.6(PO4)3,10.1016/0167-2738(93)90387-i,RT,unknow,nasicon,nasicon,unknow,unknow,unknow,unknow,1993,1993,exact,0.0095238095238095,almost_unchanged,0,几乎不变,decrease,-1,3.19e-05,2.09e-05,exact,exact,room_temperature,room_temperature,-1.1000000000000005e-05,1.1000000000000005e-05,0.6551724137931034,1.5263157894736843,False,False,none,0.0001,100.0,0.0310773342928787,-0.0068968675033271,-0.0072488630019262,0.3549138215747529,0.0050487051556189,-0.0068968675033267,-0.0816108339272858,-0.0014849132810643,-26.89664558089862,-0.2143496711265058,-0.0104626989783795,0.0,0.0,0.8576339692780922,13.267854353548184,-0.8006103206789613,-14.533607060539351,0.0735626039439296,106.4255880256593,21.514562099875267,2.8199052625326684,0.0310773342928787,0.0068968675033271,0.0072488630019262,0.3549138215747529,0.0050487051556189,0.0207887859349013
trpair_000374,trgrp_0028,doi=10.1016/0167-2738(93)90387-i; temperature=RT; preparation=unknow; family=nasicon,15,jq7,ylt,62,63,Li1.3Y0.3Hf1.7(PO4)3,Li1.4In0.4Hf1.6(PO4)3,10.1016/0167-2738(93)90387-i,RT,unknow,nasicon,nasicon,unknow,unknow,unknow,unknow,1993,1993,exact,0.0095238095238095,increase,1,增大,increase,1,3.19e-05,0.000142,exact,exact,room_temperature,room_temperature,0.0001101,0.0001101,4.45141065830721,4.45141065830721,True,False,absolute_difference,0.0001,100.0,0.0310773342928787,-0.0067577865669914,-0.0061721311025602,0.1624276004372298,0.0050487051556189,-0.0067577865669918,-0.4283499643620558,-0.0014849132810643,-87.9053955808995,-0.0949882640018451,0.0017112140650987,0.0,0.0,0.8576339692780922,13.267923894016352,-0.8000719547292783,-14.629850171108114,0.0735626039439296,106.2522184604419,21.5742428034376,2.825992219054408,0.0310773342928787,0.0067577865669914,0.0061721311025602,0.1624276004372298,0.0050487051556189,0.0535756711808029
trpair_000375,trgrp_0028,doi=10.1016/0167-2738(93)90387-i; temperature=RT; preparation=unknow; family=nasicon,15,lh8,ncr,57,51,Li1.3Cr0.3Hf1.7(PO4)3,LiHf2(PO4)3,10.1016/0167-2738(93)90387-i,RT,unknow,nasicon,nasicon,unknow,unknow,unknow,unknow,1993,1993,exact,0.0095238095238095,almost_unchanged,0,几乎不变,increase,1,5.26e-07,6.85e-07,exact,exact,room_temperature,room_temperature,1.5899999999999998e-07,1.5899999999999998e-07,1.3022813688212926,1.3022813688212926,False,False,none,0.0001,100.0,-0.1690836351223963,0.0209594144517417,0.0201516551115541,-0.8208711869772518,-0.0154826958105646,0.0209594144517426,0.8150273224043616,0.0045537340619308,171.40357923496958,0.8601139082678344,0.024872495446266,0.0,0.0,0.7575534845704547,13.282184662490067,-0.7846464131969699,-15.461554239481597,0.0632969034608378,106.30915300546448,21.86249464538169,2.8447859744990893,0.1690836351223963,0.0209594144517417,0.0201516551115541,0.8208711869772518,0.0154826958105646,0.0637522768670309
trpair_000376,trgrp_0028,doi=10.1016/0167-2738(93)90387-i; temperature=RT; preparation=unknow; family=nasicon,15,lh8,sso,57,65,Li1.3Cr0.3Hf1.7(PO4)3,Li1.4Y0.4Hf1.6(PO4)3,10.1016/0167-2738(93)90387-i,RT,unknow,nasicon,nasicon,unknow,unknow,unknow,unknow,1993,1993,exact,0.0095238095238095,almost_unchanged,0,几乎不变,increase,1,5.26e-07,2.09e-05,exact,exact,room_temperature,room_temperature,2.0374e-05,2.0374e-05,39.73384030418251,39.73384030418251,False,False,none,0.0001,100.0,0.0310773342928787,-0.0072990354676782,-0.0095125114271774,0.6949684962409961,0.0050487051556189,-0.0072990354676774,0.4831432644333517,-0.0014849132810643,62.0238872059872,-0.0250504269357634,-0.0176758137324775,0.0,0.0,0.8576339692780922,13.26805543753036,-0.7994784964663357,-14.703634397872474,0.0735626039439296,106.14321097647895,21.419912477779896,2.8235118199097173,0.0310773342928787,0.0072990354676782,0.0095125114271774,0.6949684962409961,0.0050487051556189,0.0535756711808029
trpair_000377,trgrp_0028,doi=10.1016/0167-2738(93)90387-i; temperature=RT; preparation=unknow; family=nasicon,15,lh8,ylt,57,63,Li1.3Cr0.3Hf1.7(PO4)3,Li1.4In0.4Hf1.6(PO4)3,10.1016/0167-2738(93)90387-i,RT,unknow,nasicon,nasicon,unknow,unknow,unknow,unknow,1993,1993,exact,0.0095238095238095,increase,1,增大,increase,1,5.26e-07,0.000142,exact,exact,room_temperature,room_temperature,0.000141474,0.000141474,269.9619771863118,269.9619771863118,True,True,both,0.0001,100.0,0.0310773342928787,-0.0071599545313425,-0.0084357795278113,0.502482275103473,0.0050487051556189,-0.0071599545313425,0.1364041339985817,-0.0014849132810643,1.0151372059863206,0.0943109801888972,-0.0055019006889991,0.0,0.0,0.8576339692780922,13.268124977998529,-0.7989401305166527,-14.799877508441234,0.0735626039439296,105.96984141126158,21.479593181342224,2.8295987764314567,0.0310773342928787,0.0071599545313425,0.0084357795278113,0.502482275103473,0.0050487051556189,0.0535756711808029
trpair_000378,trgrp_0028,doi=10.1016/0167-2738(93)90387-i; temperature=RT; preparation=unknow; family=nasicon,15,ncr,sso,51,65,LiHf2(PO4)3,Li1.4Y0.4Hf1.6(PO4)3,10.1016/0167-2738(93)90387-i,RT,unknow,nasicon,nasicon,unknow,unknow,unknow,unknow,1993,1993,exact,0.0095238095238095,almost_unchanged,0,几乎不变,increase,1,6.85e-07,2.09e-05,exact,exact,room_temperature,room_temperature,2.0215e-05,2.0215e-05,30.510948905109487,30.510948905109487,False,False,none,0.0001,100.0,0.200160969415275,-0.02825844991942,-0.0296641665387316,1.515839683218248,0.0205314009661835,-0.02825844991942,-0.3318840579710098,-0.0060386473429951,-109.3796920289824,-0.8851643352035978,-0.0425483091787435,0.0,0.0,0.773092151716894,13.27853514475623,-0.7894026689105587,-15.1140699913611,0.0658212560386473,106.55072463768116,21.849969431913813,2.8359480676328506,0.200160969415275,0.02825844991942,0.0296641665387316,1.515839683218248,0.0205314009661835,0.0845410628019323
trpair_000379,trgrp_0028,doi=10.1016/0167-2738(93)90387-i; temperature=RT; preparation=unknow; family=nasicon,15,ncr,ylt,51,63,LiHf2(PO4)3,Li1.4In0.4Hf1.6(PO4)3,10.1016/0167-2738(93)90387-i,RT,unknow,nasicon,nasicon,unknow,unknow,unknow,unknow,1993,1993,exact,0.0095238095238095,increase,1,增大,increase,1,6.85e-07,0.000142,exact,exact,room_temperature,room_temperature,0.000141315,0.000141315,207.29927007299275,207.29927007299275,True,True,both,0.0001,100.0,0.200160969415275,-0.0281193689830843,-0.0285874346393655,1.3233534620807248,0.0205314009661835,-0.0281193689830852,-0.6786231884057798,-0.0060386473429951,-170.38844202898326,-0.7658029280789371,-0.0303743961352651,0.0,0.0,0.773092151716894,13.278604685224398,-0.7888643029608756,-15.21031310192986,0.0658212560386473,106.37735507246376,21.90965013547614,2.842035024154589,0.200160969415275,0.0281193689830843,0.0285874346393655,1.3233534620807248,0.0205314009661835,0.0845410628019323
trpair_000380,trgrp_0028,doi=10.1016/0167-2738(93)90387-i; temperature=RT; preparation=unknow; family=nasicon,15,sso,ylt,65,63,Li1.4Y0.4Hf1.6(PO4)3,Li1.4In0.4Hf1.6(PO4)3,10.1016/0167-2738(93)90387-i,RT,unknow,nasicon,nasicon,unknow,unknow,unknow,unknow,1993,1993,exact,0.0095238095238095,increase,1,增大,increase,1,2.09e-05,0.000142,exact,exact,room_temperature,room_temperature,0.0001211,0.0001211,6.794258373205742,6.794258373205742,True,False,absolute_difference,0.0001,100.0,0.0,0.0001390809363357,0.001076731899366,-0.1924862211375231,0.0,0.0001390809363348,-0.34673913043477,0.0,-61.00875000000087,0.1193614071246607,0.0121739130434783,0.0,0.0,0.8731726364245316,13.264475460264688,-0.8036963862302414,-14.452393260320736,0.0760869565217391,106.21141304347826,21.467067967874343,2.820760869565218,0.0,0.0001390809363357,0.001076731899366,0.1924862211375231,0.0,0.0434782608695652
trpair_000381,trgrp_0029,doi=10.1016/0167-2738(94)90310-7; temperature=RT; preparation=unknow; family=perovskites,3,3we,i6k,67,68,Nd0.55Li0.34TiO3,Sm0.52Li0.38TiO2.97,10.1016/0167-2738(94)90310-7,RT,unknow,perovskites,perovskites,unknow,unknow,unknow,unknow,1994,1994,exact,0.3333333333333333,almost_unchanged,0,几乎不变,increase,1,8e-08,2e-07,exact,exact,room_temperature,room_temperature,1.2e-07,1.2e-07,2.5,2.5,False,False,none,0.0001,100.0,-0.0079686198004438,0.0006597684620981,-0.0018800119328719,-0.0498182545019378,0.0084990950815266,0.0006597684620981,-0.7582992571689999,-0.0048584253998647,-152.18755584165956,-0.3427785667095016,-0.0061941774480036,0.0,0.0,0.646406330976476,11.615612505718214,-1.342746797562988,-2.8368064155458885,0.0737791998925015,113.94498125076107,24.0180622905374,2.618620702687041,0.0079686198004438,0.0006597684620981,0.0018800119328719,0.0498182545019378,0.0084990950815266,0.2322302146189473
trpair_000382,trgrp_0029,doi=10.1016/0167-2738(94)90310-7; temperature=RT; preparation=unknow; family=perovskites,3,3we,kxh,67,66,Nd0.55Li0.34TiO3,Pr0.56Li0.34TiO3.01,10.1016/0167-2738(94)90310-7,RT,unknow,perovskites,perovskites,unknow,unknow,unknow,unknow,1994,1994,exact,0.3333333333333333,almost_unchanged,0,几乎不变,increase,1,8e-08,1e-06,exact,exact,room_temperature,room_temperature,9.2e-07,9.2e-07,12.5,12.5,False,False,none,0.0001,100.0,0.00243515303965,-0.0010525723428269,-0.000188631908526,-0.0048277757422834,-0.0002832165065243,-0.0010525723428274,-0.0800032486599349,0.0007455258039392,-20.608890596518904,0.0030791680205339,-0.0024917221646072,-4.440892098500626e-16,0.0,0.651608217396523,11.61475633531575,-1.341901107550815,-2.8143111761660613,0.069388044098476,114.2841292550156,24.19099115790242,2.620471930328739,0.00243515303965,0.0010525723428269,0.000188631908526,0.0048277757422834,0.0002832165065243,0.2281059063136455
trpair_000383,trgrp_0029,doi=10.1016/0167-2738(94)90310-7; temperature=RT; preparation=unknow; family=perovskites,3,i6k,kxh,68,66,Sm0.52Li0.38TiO2.97,Pr0.56Li0.34TiO3.01,10.1016/0167-2738(94)90310-7,RT,unknow,perovskites,perovskites,unknow,unknow,unknow,unknow,1994,1994,exact,0.3333333333333333,almost_unchanged,0,几乎不变,increase,1,2e-07,1e-06,exact,exact,room_temperature,room_temperature,8e-07,8e-07,5.0,5.0,False,False,none,0.0001,100.0,0.0104037728400938,-0.0017123408049251,0.0016913800243458,0.0449904787596544,-0.008782311588051,-0.0017123408049255,0.678296008509065,0.0056039512038039,131.57866524514066,0.3458577347300355,0.0037024552833964,-4.440892098500626e-16,0.0,0.647623907496301,11.6150862195468,-1.3428411135172509,-2.8392203034170302,0.0736375916392393,113.90497962643111,24.019601874547668,2.6173748416047373,0.0104037728400938,0.0017123408049251,0.0016913800243458,0.0449904787596544,0.008782311588051,0.2344626270821397
trpair_000384,trgrp_0030,doi=10.1016/j.cej.2021.130630; temperature=RT; preparation=球磨 + 退火; family=halides,2,v10,v21,468,469,Li2.5Y0.5Zr0.5Cl6,Li2.6Yb0.6Hf0.4Cl6,10.1016/j.cej.2021.130630,RT,球磨 + 退火,halides,halides,晶体,晶体,system:trigonal,system:monoclinic,2021,2021,exact,1.0,decrease,-1,减少,decrease,-1,0.0021,0.0015,exact,exact,room_temperature,room_temperature,-0.0005999999999999,0.0005999999999999,0.7142857142857143,1.4,True,False,absolute_difference,0.0001,100.0,-0.0201355135506887,0.0304929872701382,0.0049823593952229,-0.069682189510138,0.0076754385964912,0.0304929872701389,-1.4029605263157805,-0.0010964912280701,-298.42970394736767,1.460679091017493,0.0596608187134504,0.0,0.0,0.683079423784601,11.201163266248251,-1.6477529583378856,-2.449862763822744,0.2669956140350877,140.5327302631579,26.192425320701453,2.4177251461988307,0.0201355135506887,0.0304929872701382,0.0049823593952229,0.069682189510138,0.0076754385964912,0.2236842105263158
trpair_000385,trgrp_0031,doi=10.1016/j.cej.2022.140509; temperature=25; preparation=unknow; family=halides,2,v09,v55,514,515,Li2.5Sc0.5Zr0.5Cl6,Li3ScCl6,10.1016/j.cej.2022.140509,25,unknow,halides,halides,晶体,晶体,unknow,unknow,2023,2023,exact,1.0,decrease,-1,减少,decrease,-1,0.00223,0.00068,exact,exact,room_temperature,room_temperature,-0.00155,0.00155,0.3049327354260089,3.2794117647058822,True,False,absolute_difference,0.0001,100.0,-0.6931471805599453,-0.0506200712227471,-0.056166584551156,0.3084629387067465,0.0368421052631579,-0.0506200712227473,-3.509210526315769,-0.0052631578947368,-878.0378289473665,-2.30591311478236,-0.0692631578947371,0.0,0.0,0.3465735902799726,11.194815193480252,-1.662307046130587,-2.401950337602427,0.281578947368421,138.6796052631579,23.41151780780456,2.360631578947369,0.6931471805599453,0.0506200712227471,0.056166584551156,0.3084629387067465,0.0368421052631579,0.1684210526315789
trpair_000386,trgrp_0032,doi=10.1016/j.ensm.2024.103444; temperature=RT; preparation=unknow; family=halides,7,gsp,hav,549,546,Li2.4Zr0.6Al0.4Cl6,Li2.2Zr0.8Al0.2Cl6,10.1016/j.ensm.2024.103444,RT,unknow,halides,halides,晶体,晶体,unknow,unknow,2024,2024,exact,0.0476190476190476,increase,1,增大,increase,1,0.0005,0.00099,exact,exact,room_temperature,room_temperature,0.00049,0.00049,1.98,1.98,True,False,absolute_difference,0.0001,100.0,-0.1726092434710686,-0.0712585976133208,-0.001261237219573,0.0615855819345756,-0.0161887141535614,-0.0712585976133199,2.260060129509725,0.0023126734505087,477.0136158649402,1.36038844608807,0.0252312673450512,0.0,0.0,0.5867070452737222,11.4132437176158,-1.5670455684181448,-3.066981533796656,0.2472247918593894,140.84279602220167,25.226219121697795,2.433253931544866,0.1726092434710686,0.0712585976133208,0.001261237219573,0.0615855819345756,0.0161887141535614,0.0740055504162812
trpair_000387,trgrp_0032,doi=10.1016/j.ensm.2024.103444; temperature=RT; preparation=unknow; family=halides,7,gsp,lly,549,544,Li2.4Zr0.6Al0.4Cl6,Li2.1Zr0.9Al0.1Cl6,10.1016/j.ensm.2024.103444,RT,unknow,halides,halides,晶体,晶体,unknow,unknow,2024,2024,exact,0.0476190476190476,decrease,-1,减少,decrease,-1,0.0005,0.00036,exact,exact,room_temperature,room_temperature,-0.00014,0.00014,0.7200000000000001,1.3888888888888888,True,False,absolute_difference,0.0001,100.0,-0.3479286936178083,-0.1159468532845124,-0.0019544416557677,0.095228418575997,-0.0245499181669394,-0.115946853284512,3.427343932663092,0.0035071311667056,723.3832855973815,2.092274477062912,0.0382628010287589,0.0,0.0,0.4990473202003523,11.390899589780204,-1.5673921706362424,-3.050160115475945,0.2430441898527005,141.42643792377834,25.592162137185213,2.43976969838672,0.3479286936178083,0.1159468532845124,0.0019544416557677,0.095228418575997,0.0245499181669394,0.1122281973345803
trpair_000388,trgrp_0032,doi=10.1016/j.ensm.2024.103444; temperature=RT; preparation=unknow; family=halides,7,gsp,qiv,549,545,Li2.4Zr0.6Al0.4Cl6,Li2.15Zr0.85Al0.15Cl6,10.1016/j.ensm.2024.103444,RT,unknow,halides,halides,晶体,晶体,unknow,unknow,2024,2024,exact,0.0476190476190476,increase,1,增大,increase,1,0.0005,0.00065,exact,exact,room_temperature,room_temperature,0.0001499999999999,0.0001499999999999,1.2999999999999998,1.2999999999999998,True,False,absolute_difference,0.0001,100.0,-0.2503025792032656,-0.0926739728792611,-0.0016021995428507,0.0781514924426991,-0.0203464713405417,-0.0926739728792611,2.84051273107778,0.0029066387629345,599.525309557026,1.7217832122679475,0.0317114289036157,0.0,0.0,0.5478603774076237,11.402536029982828,-1.5672160495797838,-3.058698578542594,0.2451459132658993,141.1330223229857,25.40691650478773,2.4364940123241485,0.2503025792032656,0.0926739728792611,0.0016021995428507,0.0781514924426991,0.0203464713405417,0.0930124404139053
trpair_000389,trgrp_0032,doi=10.1016/j.ensm.2024.103444; temperature=RT; preparation=unknow; family=halides,7,gsp,qtx,549,543,Li2.4Zr0.6Al0.4Cl6,Li2ZrCl6,10.1016/j.ensm.2024.103444,RT,unknow,halides,halides,晶体,晶体,unknow,unknow,2024,2024,exact,0.0476190476190476,decrease,-1,减少,decrease,-1,0.0005,0.00012,exact,exact,room_temperature,room_temperature,-0.00038,0.00038,0.24,4.166666666666667,True,False,absolute_difference,0.0001,100.0,-0.6730116670092565,-0.1693001703040142,-0.0026950813300905,0.1310126913356435,-0.0330969267139479,-0.1693001703040135,4.620567375886537,0.0047281323877068,975.2278368794288,2.861800033683288,0.0515839243498819,0.0,0.0,0.3365058335046282,11.36422293127045,-1.5677624904734038,-3.0322679790961216,0.2387706855791962,142.02304964539007,25.976924915495403,2.4464302600472814,0.6730116670092565,0.1693001703040142,0.0026950813300905,0.1310126913356435,0.0330969267139479,0.1513002364066194
trpair_000390,trgrp_0032,doi=10.1016/j.ensm.2024.103444; temperature=RT; preparation=unknow; family=halides,7,gsp,uby,549,548,Li2.4Zr0.6Al0.4Cl6,Li2.3Zr0.7Al0.3Cl6,10.1016/j.ensm.2024.103444,RT,unknow,halides,halides,晶体,晶体,unknow,unknow,2024,2024,exact,0.0476190476190476,increase,1,增大,increase,1,0.0005,0.00087,exact,exact,room_temperature,room_temperature,0.00037,0.00037,1.74,1.74,True,False,absolute_difference,0.0001,100.0,-0.062147364954363,-0.0330935043922142,-0.0006110515431256,0.0298978871905362,-0.0080073209791809,-0.0330935043922147,1.1178792038435006,0.0011439029970258,235.9422185998665,0.6637102824669867,0.012479981697552,0.0,0.0,0.641937984532075,11.43232626422635,-1.5667204755799211,-3.0828253811686754,0.2513154884465797,140.27170555936857,24.87788003988725,2.4268782887211167,0.062147364954363,0.0330935043922142,0.0006110515431256,0.0298978871905362,0.0080073209791809,0.0366048959048273
trpair_000391,trgrp_0032,doi=10.1016/j.ensm.2024.103444; temperature=RT; preparation=unknow; family=halides,7,gsp,wys,549,547,Li2.4Zr0.6Al0.4Cl6,Li2.25Zr0.75Al0.25Cl6,10.1016/j.ensm.2024.103444,RT,unknow,halides,halides,晶体,晶体,unknow,unknow,2024,2024,exact,0.0476190476190476,increase,1,增大,increase,1,0.0005,0.00113,exact,exact,room_temperature,room_temperature,0.0006299999999999,0.0006299999999999,2.26,2.26,True,False,absolute_difference,0.0001,100.0,-0.1106765223904482,-0.0514636602390492,-0.0009310213080533,0.0455081304859148,-0.0120759056929269,-0.0514636602390492,1.68588269120184,0.0017251293847038,355.8263729154678,1.0077926559448542,0.0188211615871192,0.0,0.0,0.6176734058140324,11.423141186302937,-1.566880460462385,-3.0750202595209863,0.2492811960897067,140.5557073030477,25.049921226626186,2.4300488786659,0.1106765223904482,0.0514636602390492,0.0009310213080533,0.0455081304859148,0.0120759056929269,0.0552041403105233
trpair_000392,trgrp_0032,doi=10.1016/j.ensm.2024.103444; temperature=RT; preparation=unknow; family=halides,7,hav,lly,546,544,Li2.2Zr0.8Al0.2Cl6,Li2.1Zr0.9Al0.1Cl6,10.1016/j.ensm.2024.103444,RT,unknow,halides,halides,晶体,晶体,unknow,unknow,2024,2024,exact,0.0476190476190476,decrease,-1,减少,decrease,-1,0.00099,0.00036,exact,exact,room_temperature,room_temperature,-0.0006299999999999,0.0006299999999999,0.3636363636363636,2.75,True,False,absolute_difference,0.0001,100.0,-0.1753194501467396,-0.0446882556711916,-0.0006932044361946,0.0336428366414214,-0.0083612040133779,-0.044688255671192,1.1672838031533672,0.0011944577161968,246.36966973244125,0.7318860309748416,0.0130315336837076,0.0,0.0,0.412742698464818,11.355270290973545,-1.5680227892460288,-3.019367324508657,0.2349498327759197,142.5564679885332,26.27235636022925,2.452385332059245,0.1753194501467396,0.0446882556711916,0.0006932044361946,0.0336428366414214,0.0083612040133779,0.038222646918299
trpair_000393,trgrp_0032,doi=10.1016/j.ensm.2024.103444; temperature=RT; preparation=unknow; family=halides,7,hav,qiv,546,545,Li2.2Zr0.8Al0.2Cl6,Li2.15Zr0.85Al0.15Cl6,10.1016/j.ensm.2024.103444,RT,unknow,halides,halides,晶体,晶体,unknow,unknow,2024,2024,exact,0.0476190476190476,decrease,-1,减少,decrease,-1,0.00099,0.00065,exact,exact,room_temperature,room_temperature,-0.00034,0.00034,0.6565656565656566,1.5230769230769232,True,False,absolute_difference,0.0001,100.0,-0.077693335732197,-0.0214153752659402,-0.0003409623232777,0.0165659105081235,-0.0041577571869803,-0.0214153752659411,0.5804526015680551,0.0005939653124257,122.51169369208584,0.3613947661798775,0.0064801615585645,0.0,0.0,0.4615557556720894,11.366906731176169,-1.5678466681895702,-3.027905787575306,0.2370515561891185,142.26305238774057,26.087110727831767,2.449109645996674,0.077693335732197,0.0214153752659402,0.0003409623232777,0.0165659105081235,0.0041577571869803,0.0190068899976241
trpair_000394,trgrp_0032,doi=10.1016/j.ensm.2024.103444; temperature=RT; preparation=unknow; family=halides,7,hav,qtx,546,543,Li2.2Zr0.8Al0.2Cl6,Li2ZrCl6,10.1016/j.ensm.2024.103444,RT,unknow,halides,halides,晶体,晶体,unknow,unknow,2024,2024,exact,0.0476190476190476,decrease,-1,减少,decrease,-1,0.00099,0.00012,exact,exact,room_temperature,room_temperature,-0.00087,0.00087,0.1212121212121212,8.25,True,False,absolute_difference,0.0001,100.0,-0.5004024235381879,-0.0980415726906933,-0.0014338441105175,0.0694271094010678,-0.0169082125603865,-0.0980415726906935,2.3605072463768124,0.002415458937198,498.2142210144884,1.501411587595218,0.0263526570048306,0.0,0.0,0.2502012117690939,11.328593632463791,-1.5683931090831902,-3.001475188128834,0.2306763285024154,143.15307971014494,26.65711913853944,2.459045893719807,0.5004024235381879,0.0980415726906933,0.0014338441105175,0.0694271094010678,0.0169082125603865,0.0772946859903381
trpair_000395,trgrp_0032,doi=10.1016/j.ensm.2024.103444; temperature=RT; preparation=unknow; family=halides,7,hav,uby,546,548,Li2.2Zr0.8Al0.2Cl6,Li2.3Zr0.7Al0.3Cl6,10.1016/j.ensm.2024.103444,RT,unknow,halides,halides,晶体,晶体,unknow,unknow,2024,2024,exact,0.0476190476190476,decrease,-1,减少,decrease,-1,0.00099,0.00087,exact,exact,room_temperature,room_temperature,-0.0001199999999999,0.0001199999999999,0.8787878787878788,1.137931034482759,True,False,absolute_difference,0.0001,100.0,0.1104618785167056,0.0381650932211066,0.0006501856764473,-0.0316876947440394,0.0081813931743804,0.0381650932211052,-1.1421809256662243,-0.0011687704534829,-241.07139726507376,-0.6966781636210833,-0.0127512856474991,0.0,0.0,0.5556333627965406,11.396696965419691,-1.5673510941897075,-3.052032590201388,0.2432211313697989,141.40173562412343,25.558074262931285,2.439493922393642,0.1104618785167056,0.0381650932211066,0.0006501856764473,0.0316876947440394,0.0081813931743804,0.0374006545114539
trpair_000396,trgrp_0032,doi=10.1016/j.ensm.2024.103444; temperature=RT; preparation=unknow; family=halides,7,hav,wys,546,547,Li2.2Zr0.8Al0.2Cl6,Li2.25Zr0.75Al0.25Cl6,10.1016/j.ensm.2024.103444,RT,unknow,halides,halides,晶体,晶体,unknow,unknow,2024,2024,exact,0.0476190476190476,increase,1,增大,increase,1,0.00099,0.00113,exact,exact,room_temperature,room_temperature,0.0001399999999999,0.0001399999999999,1.1414141414141414,1.1414141414141414,True,False,absolute_difference,0.0001,100.0,0.0619327210806204,0.0197949373742716,0.0003302159115197,-0.0160774514486607,0.0041128084606345,0.0197949373742707,-0.5741774383078848,-0.0005875440658049,-121.18724294947242,-0.3525957901432157,-0.0064101057579319,0.0,0.0,0.5313687840784981,11.387511887496274,-1.5675110790721716,-3.0442274685536983,0.2411868390129259,141.68573736780257,25.730115449670222,2.4426645123384256,0.0619327210806204,0.0197949373742716,0.0003302159115197,0.0160774514486607,0.0041128084606345,0.0188014101057578
trpair_000397,trgrp_0032,doi=10.1016/j.ensm.2024.103444; temperature=RT; preparation=unknow; family=halides,7,lly,qiv,544,545,Li2.1Zr0.9Al0.1Cl6,Li2.15Zr0.85Al0.15Cl6,10.1016/j.ensm.2024.103444,RT,unknow,halides,halides,晶体,晶体,unknow,unknow,2024,2024,exact,0.0476190476190476,increase,1,增大,increase,1,0.00036,0.00065,exact,exact,room_temperature,room_temperature,0.0002899999999999,0.0002899999999999,1.805555555555556,1.805555555555556,True,False,absolute_difference,0.0001,100.0,0.0976261144145426,0.0232728804052513,0.0003522421129169,-0.0170769261332979,0.0042034468263976,0.0232728804052508,-0.5868312015853121,-0.000600492403771,-123.85797604035542,-0.3704912647949641,-0.0065513721251431,0.0,0.0,0.3738960305987195,11.344562603340572,-1.5681932704076678,-3.011084369254595,0.2328709541824296,142.84669428931724,26.453053743319188,2.455625412838528,0.0976261144145426,0.0232728804052513,0.0003522421129169,0.0170769261332979,0.0042034468263976,0.0192157569206749
trpair_000398,trgrp_0032,doi=10.1016/j.ensm.2024.103444; temperature=RT; preparation=unknow; family=halides,7,lly,qtx,544,543,Li2.1Zr0.9Al0.1Cl6,Li2ZrCl6,10.1016/j.ensm.2024.103444,RT,unknow,halides,halides,晶体,晶体,unknow,unknow,2024,2024,exact,0.0476190476190476,decrease,-1,减少,decrease,-1,0.00036,0.00012,exact,exact,room_temperature,room_temperature,-0.00024,0.00024,0.3333333333333333,3.0,True,False,absolute_difference,0.0001,100.0,-0.3250829733914482,-0.0533533170195017,-0.0007406396743228,0.0357842727596464,-0.0085470085470085,-0.0533533170195015,1.1932234432234452,0.0012210012210012,251.8445512820472,0.7695255566203762,0.013321123321123,0.0,0.0,0.1625414866957241,11.306249504628196,-1.5687397113012875,-2.9846537698081232,0.2264957264957265,143.73672161172163,27.02306215402686,2.4655616605616606,0.3250829733914482,0.0533533170195017,0.0007406396743228,0.0357842727596464,0.0085470085470085,0.039072039072039
trpair_000399,trgrp_0032,doi=10.1016/j.ensm.2024.103444; temperature=RT; preparation=unknow; family=halides,7,lly,uby,544,548,Li2.1Zr0.9Al0.1Cl6,Li2.3Zr0.7Al0.3Cl6,10.1016/j.ensm.2024.103444,RT,unknow,halides,halides,晶体,晶体,unknow,unknow,2024,2024,exact,0.0476190476190476,increase,1,增大,increase,1,0.00036,0.00087,exact,exact,room_temperature,room_temperature,0.00051,0.00051,2.4166666666666665,2.4166666666666665,True,False,absolute_difference,0.0001,100.0,0.2857813286634453,0.0828533488922982,0.001343390112642,-0.0653305313854608,0.0165425971877584,0.0828533488922973,-2.3094647288195915,-0.0023632281696797,-487.441066997515,-1.4285641945959249,-0.0257828193312068,0.0,0.0,0.4679736377231708,11.374352837584096,-1.567697696407805,-3.035211171880677,0.23904052936311,141.9853775257001,25.92401727841871,2.446009689235496,0.2857813286634453,0.0828533488922982,0.001343390112642,0.0653305313854608,0.0165425971877584,0.075623301429753
trpair_000400,trgrp_0032,doi=10.1016/j.ensm.2024.103444; temperature=RT; preparation=unknow; family=halides,7,lly,wys,544,547,Li2.1Zr0.9Al0.1Cl6,Li2.25Zr0.75Al0.25Cl6,10.1016/j.ensm.2024.103444,RT,unknow,halides,halides,晶体,晶体,unknow,unknow,2024,2024,exact,0.0476190476190476,increase,1,增大,increase,1,0.00036,0.00113,exact,exact,room_temperature,room_temperature,0.0007699999999999,0.0007699999999999,3.1388888888888884,3.1388888888888884,True,False,absolute_difference,0.0001,100.0,0.2372521712273601,0.0644831930454632,0.0010234203477144,-0.0497202880900822,0.0124740124740124,0.0644831930454628,-1.741461241461252,-0.0017820017820017,-367.5569126819137,-1.0844818211180574,-0.0194416394416396,0.0,0.0,0.4437090590051282,11.36516775966068,-1.567857681290269,-3.027406050232988,0.237006237006237,142.26937926937927,26.09605846515764,2.4491802791802795,0.2372521712273601,0.0644831930454632,0.0010234203477144,0.0497202880900822,0.0124740124740124,0.0570240570240569
trpair_000401,trgrp_0032,doi=10.1016/j.ensm.2024.103444; temperature=RT; preparation=unknow; family=halides,7,qiv,qtx,545,543,Li2.15Zr0.85Al0.15Cl6,Li2ZrCl6,10.1016/j.ensm.2024.103444,RT,unknow,halides,halides,晶体,晶体,unknow,unknow,2024,2024,exact,0.0476190476190476,decrease,-1,减少,decrease,-1,0.00065,0.00012,exact,exact,room_temperature,room_temperature,-0.00053,0.00053,0.1846153846153846,5.416666666666666,True,False,absolute_difference,0.0001,100.0,-0.4227090878059908,-0.076626197424753,-0.0010928817872397,0.0528611988929443,-0.0127504553734061,-0.0766261974247524,1.7800546448087573,0.0018214936247723,375.7025273224026,1.1400168214153403,0.0198724954462661,0.0,0.0,0.2113545439029954,11.31788594483082,-1.5685635902448292,-2.9931922328747724,0.2285974499089253,143.44330601092895,26.837816521629374,2.462285974499089,0.4227090878059908,0.076626197424753,0.0010928817872397,0.0528611988929443,0.0127504553734061,0.058287795992714
trpair_000402,trgrp_0032,doi=10.1016/j.ensm.2024.103444; temperature=RT; preparation=unknow; family=halides,7,qiv,uby,545,548,Li2.15Zr0.85Al0.15Cl6,Li2.3Zr0.7Al0.3Cl6,10.1016/j.ensm.2024.103444,RT,unknow,halides,halides,晶体,晶体,unknow,unknow,2024,2024,exact,0.0476190476190476,increase,1,增大,increase,1,0.00065,0.00087,exact,exact,room_temperature,room_temperature,0.00022,0.00022,1.3384615384615386,1.3384615384615386,True,False,absolute_difference,0.0001,100.0,0.1881552142489026,0.0595804684870469,0.0009911479997251,-0.0482536052521629,0.0123391503613608,0.0595804684870464,-1.7226335272342794,-0.0017627357659086,-363.5830909571596,-1.0580729298009608,-0.0192314472060637,0.0,0.0,0.5167866949304422,11.38598927778672,-1.5675215753513467,-3.043749634947326,0.2411422527763088,141.69196192490745,25.738771646021227,2.4427340031729243,0.1881552142489026,0.0595804684870469,0.0009911479997251,0.0482536052521629,0.0123391503613608,0.056407544509078
trpair_000403,trgrp_0032,doi=10.1016/j.ensm.2024.103444; temperature=RT; preparation=unknow; family=halides,7,qiv,wys,545,547,Li2.15Zr0.85Al0.15Cl6,Li2.25Zr0.75Al0.25Cl6,10.1016/j.ensm.2024.103444,RT,unknow,halides,halides,晶体,晶体,unknow,unknow,2024,2024,exact,0.0476190476190476,increase,1,增大,increase,1,0.00065,0.00113,exact,exact,room_temperature,room_temperature,0.0004799999999999,0.0004799999999999,1.7384615384615385,1.7384615384615385,True,False,absolute_difference,0.0001,100.0,0.1396260568128174,0.0412103126402119,0.0006711782347974,-0.0326433619567843,0.0082705656476148,0.0412103126402119,-1.15463003987594,-0.0011815093782306,-243.69893664155825,-0.7139905563230933,-0.0128902673164965,0.0,0.0,0.4925221162123996,11.376804199863304,-1.5676815602338103,-3.0359445132996363,0.2391079604194358,141.97596366858662,25.91081283276016,2.445904593117708,0.1396260568128174,0.0412103126402119,0.0006711782347974,0.0326433619567843,0.0082705656476148,0.037808300103382
trpair_000404,trgrp_0032,doi=10.1016/j.ensm.2024.103444; temperature=RT; preparation=unknow; family=halides,7,qtx,uby,543,548,Li2ZrCl6,Li2.3Zr0.7Al0.3Cl6,10.1016/j.ensm.2024.103444,RT,unknow,halides,halides,晶体,晶体,unknow,unknow,2024,2024,exact,0.0476190476190476,increase,1,增大,increase,1,0.00012,0.00087,exact,exact,room_temperature,room_temperature,0.00075,0.00075,7.25,7.25,True,False,absolute_difference,0.0001,100.0,0.6108643020548935,0.1362066659117999,0.0020840297869648,-0.1011148041451073,0.025089605734767,0.1362066659117988,-3.5026881720430367,-0.003584229390681,-739.2856182795622,-2.198089751216301,-0.0391039426523298,0.0,0.0,0.3054321510274467,11.347676179074345,-1.5680680162449665,-3.017319035500853,0.2347670250896057,142.5819892473118,26.308780056728896,2.452670250896057,0.6108643020548935,0.1362066659117999,0.0020840297869648,0.1011148041451073,0.025089605734767,0.114695340501792
trpair_000405,trgrp_0032,doi=10.1016/j.ensm.2024.103444; temperature=RT; preparation=unknow; family=halides,7,qtx,wys,543,547,Li2ZrCl6,Li2.25Zr0.75Al0.25Cl6,10.1016/j.ensm.2024.103444,RT,unknow,halides,halides,晶体,晶体,unknow,unknow,2024,2024,exact,0.0476190476190476,increase,1,增大,increase,1,0.00012,0.00113,exact,exact,room_temperature,room_temperature,0.0010099999999999,0.0010099999999999,9.416666666666666,9.416666666666666,True,False,absolute_difference,0.0001,100.0,0.5623351446188083,0.1178365100649649,0.0017640600220372,-0.0855045608497286,0.021021021021021,0.1178365100649643,-2.934684684684697,-0.0030030030030029,-619.4014639639609,-1.8540073777384336,-0.0327627627627626,0.0,0.0,0.2811675723094041,11.338491101150929,-1.5682280011274303,-3.0095139138531644,0.2327327327327327,142.865990990991,26.48082124346783,2.4558408408408408,0.5623351446188083,0.1178365100649649,0.0017640600220372,0.0855045608497286,0.021021021021021,0.096096096096096
