Repository: Saberg1001/ML-SBE

# IonConductivity

本项目基于化学式和组成描述符研究锂离子电解质电导率。目前可运行模型均为
`log10(Ionic conductivity (S cm-1))` 绝对值回归；趋势分类模型已保留，
trend-v3 使用材料 A 的已知电导率和同文献可比材料对预测 `log10(σ_B)`，再派生
绝对变化与变化比例。趋势模型必须使用经复核的配对表和 DOI/重复公式连通分组划分。

## 目录结构

```text
config/
├── chemistry/                 氧化态与离子半径规则
└── taxonomy/                  待建立的Family规范词表

data/
├── obelix/raw/                OBLiX all、文献推荐划分及CIF
├── experimental/             113条实验数据及人工标注
├── prediction_inputs/        无训练标签的待预测配方
└── splits/                    固定ID/分组划分manifest

main/                          清洗、特征、划分、训练和预测代码
runs/                          运行索引、每次模型运行及其预测
reports/                       筛选后的正式表格和图片
archive/                       只读历史模型和旧预测

File: runs/trend/trend_cls_v1_f27_family_swap_optuna50_seed42/data/train.csv (part 10 of 49)
7,187,186,Li6PS5Cl,Li6PS5Br,10.1002/pssa.201001117,RT,unknow,argyrodites,argyrodites,unknow,unknow,unknow,unknow,2011,2011,exact,0.3333333333333333,almost_unchanged,0,几乎不变,decrease,-1,3.3e-05,3.2e-05,exact,exact,room_temperature,room_temperature,-1.000000000000004e-06,1.000000000000004e-06,0.9696969696969696,1.0312500000000002,False,False,none,0.0001,100.0,0.0,0.0,0.0,-0.1367880485527539,0.0,0.0088621217474544,1.1538461538461462,0.0,435.0,1.0258286539814172,-0.0153846153846153,-0.0333333333333341,2.5,0.0,12.753345632073744,-1.261891854813765,-6.810090702947847,0.4615384615384615,117.73076923076924,16.416217608682558,1.8484615384615384,0.0,0.0,0.0,0.1367880485527539,0.0,0.1538461538461538
trpair_000029,trgrp_0008,doi=10.1002/pssa.201001117; temperature=RT; preparation=unknow; family=argyrodites,3,p9u,w87,188,186,Li6PS5I,Li6PS5Br,10.1002/pssa.201001117,RT,unknow,argyrodites,argyrodites,unknow,unknow,unknow,unknow,2011,2011,exact,0.3333333333333333,decrease,-1,减少,decrease,-1,0.00022,3.2e-05,exact,exact,room_temperature,room_temperature,-0.000188,0.000188,0.1454545454545454,6.875000000000001,True,False,absolute_difference,0.0001,100.0,0.0,0.0,0.0,0.2188608776844072,0.0,-0.0098293727942744,-1.8461538461538536,0.0,-768.0000000000036,-0.6132750258461321,0.0230769230769229,0.0499999999999998,-4.0,0.0,12.753345632073744,-1.261891854813765,-6.987915166066427,0.4615384615384615,119.23076923076924,17.235769448596336,1.8292307692307688,0.0,0.0,0.0,0.2188608776844072,0.0,0.1538461538461538
trpair_000453,trgrp_0047,doi=10.1016/j.ssi.2010.06.003; temperature=RT; preparation=unknow; family=oxides,6,6du,m0v,181,180,(Li0.916Mg0.084)(Li0.352Mg0.016Ti1.634)O4,Li(Li0.34Ti1.66)O4,10.1016/j.ssi.2010.06.003,RT,unknow,oxides,oxides,unknow,unknow,unknow,unknow,2010,2010,exact,0.0666666666666666,almost_unchanged,0,几乎不变,increase,1,1.73e-08,6.03e-08,exact,exact,room_temperature,room_temperature,4.3e-08,4.3e-08,3.4855491329479773,3.4855491329479773,False,False,none,0.0001,100.0,-0.2205080762361017,0.002418142341769,0.0003158968522072,-0.011542319591121,0.0103374546048068,0.0024181423417695,-0.0791945158526061,-0.0105006732770229,-9.979348757498885,-0.18594590629829,-0.0021940833231322,0.0,0.0,0.1102540381180508,11.640068079897478,-1.3646610725527837,-3.2158942321712454,0.186259844126168,106.2795972579263,17.775326175893447,2.519611327375852,0.2205080762361017,0.002418142341769,0.0003158968522072,0.011542319591121,0.0103374546048068,0.0285632676378177
trpair_000454,trgrp_0047,doi=10.1016/j.ssi.2010.06.003; temperature=RT; preparation=unknow; family=oxides,6,6du,u0c,181,182,(Li0.916Mg0.084)(Li0.352Mg0.016Ti1.634)O4,(Li0.826Mg0.174)(Li0.374Mg0.026Ti1.60)O4,10.1016/j.ssi.2010.06.003,RT,unknow,oxides,oxides,unknow,unknow,unknow,unknow,2010,2010,exact,0.0666666666666666,almost_unchanged,0,几乎不变,decrease,-1,1.73e-08,4.24e-09,exact,exact,room_temperature,room_temperature,-1.306e-08,1.306e-08,0.2450867052023121,4.080188679245283,False,False,none,0.0001,100.0,0.1283240196069301,-0.0035324036180028,-0.0013139052566775,0.0194625275333222,-0.0096625453951932,-0.0035324036180024,0.1093769127188295,0.0094993267229771,15.63636552821481,0.1578356587429716,0.0024344881054392,0.0,0.0,0.2846700860395668,11.637092806917591,-1.365475973607226,-3.200391808609024,0.176259844126168,106.37388297221202,17.94721695841408,2.5219256130901373,0.1283240196069301,0.0035324036180028,0.0013139052566775,0.0194625275333222,0.0096625453951932,0.0289060268494714
trpair_000455,trgrp_0047,doi=10.1016/j.ssi.2010.06.003; temperature=RT; preparation=unknow; family=oxides,6,6du,xub,181,183,(Li0.916Mg0.084)(Li0.352Mg0.016Ti1.634)O4,(Li0.74Mg0.26)(Li0.40Mg0.04Ti1.56)O4,10.1016/j.ssi.2010.06.003,RT,unknow,oxides,oxides,unknow,unknow,unknow,unknow,2010,2010,exact,0.0666666666666666,almost_unchanged,0,几乎不变,decrease,-1,1.73e-08,1.51e-09,exact,exact,room_temperature,room_temperature,-1.5789999999999998e-08,1.5789999999999998e-08,0.0872832369942196,11.456953642384104,False,False,none,0.0001,100.0,0.2212952717739143,-0.0084548932828667,-0.003863329002365,0.0485493258192111,-0.0182339739666217,-0.0084548932828656,0.2136626270045383,0.0180707552944056,29.72422267107322,0.2820870604851677,0.003948773819725,0.0,0.0,0.3311557121230589,11.63463156208516,-1.3667506854800695,-3.1858484094660797,0.1719741298404537,106.42602582935488,18.009342659285178,2.5226827559472804,0.2212952717739143,0.0084548932828667,0.003863329002365,0.0485493258192111,0.0182339739666217,0.0574774554209
trpair_000456,trgrp_0047,doi=10.1016/j.ssi.2010.06.003; temperature=RT; preparation=unknow; family=oxides,6,jkq,jl4,179,178,(Li0.55Mg0.45)(Li0.445Mg0.055)Ti1.5O4,(Li0.61Mg0.39)(Li0.46Mg0.005Ti0.035)Ti1.5O4,10.1016/j.ssi.2010.06.003,RT,unknow,oxides,oxides,unknow,unknow,unknow,unknow,2010,2010,exact,0.0666666666666666,almost_unchanged,0,几乎不变,increase,1,1.53e-11,6.56e-10,exact,exact,room_temperature,room_temperature,6.407e-10,6.407e-10,42.87581699346405,42.87581699346405,False,False,none,0.0001,100.0,-0.0575811479258443,0.0037521470940635,0.001252801844644,-0.0195983131398151,0.0107142857142857,0.0037521470940624,-0.1057142857142849,-0.0107142857142857,-14.34464285714239,-0.1849870565683034,-0.0023857142857144,0.0,0.0,0.5355900189350996,11.626316224318987,-1.3694814732276237,-3.1419277033380943,0.1475,106.6717857142857,18.42734471864243,2.5283285714285717,0.0575811479258443,0.0037521470940635,0.001252801844644,0.0195983131398151,0.0107142857142857,0.0314285714285714
trpair_000457,trgrp_0047,doi=10.1016/j.ssi.2010.06.003; temperature=RT; preparation=unknow; family=oxides,6,jkq,m0v,179,180,(Li0.55Mg0.45)(Li0.445Mg0.055)Ti1.5O4,Li(Li0.34Ti1.66)O4,10.1016/j.ssi.2010.06.003,RT,unknow,oxides,oxides,unknow,unknow,unknow,unknow,2010,2010,exact,0.0666666666666666,increase,1,增大,increase,1,1.53e-11,6.03e-08,exact,exact,room_temperature,room_temperature,6.028470000000001e-08,6.028470000000001e-08,3941.176470588235,3941.176470588235,False,True,fold_change,0.0001,100.0,-0.5643805928980218,0.0168370002964053,0.0056047500232656,-0.0895368451986193,0.0492857142857142,0.0168370002964044,-0.4846428571428589,-0.0492857142857142,-65.7676785714284,-0.8374850241822784,-0.0110071428571427,0.0,0.0,0.2821902964490109,11.63285865092016,-1.367305499138313,-3.176896969367496,0.1667857142857143,106.48232142857142,18.101095734835443,2.524017857142857,0.5643805928980218,0.0168370002964053,0.0056047500232656,0.0895368451986193,0.0492857142857142,0.1442857142857143
trpair_000458,trgrp_0047,doi=10.1016/j.ssi.2010.06.003; temperature=RT; preparation=unknow; family=oxides,6,jkq,u0c,179,182,(Li0.55Mg0.45)(Li0.445Mg0.055)Ti1.5O4,(Li0.826Mg0.174)(Li0.374Mg0.026Ti1.60)O4,10.1016/j.ssi.2010.06.003,RT,unknow,oxides,oxides,unknow,unknow,unknow,unknow,2010,2010,exact,0.0666666666666666,increase,1,增大,increase,1,1.53e-11,4.24e-09,exact,exact,room_temperature,room_temperature,4.2247e-09,4.2247e-09,277.124183006536,277.124183006536,False,True,fold_change,0.0001,100.0,-0.2155484970549899,0.0108864543366333,0.0039749479143809,-0.058531998074176,0.0292857142857142,0.0108864543366324,-0.2960714285714232,-0.0292857142857142,-40.15196428571471,-0.4937034591410167,-0.0063785714285713,0.0,0.0,0.4566063443705268,11.629883377940274,-1.3681204001927552,-3.1613945458052743,0.1567857142857143,106.57660714285714,18.272986517356077,2.526332142857143,0.2155484970549899,0.0108864543366333,0.0039749479143809,0.058531998074176,0.0292857142857142,0.0871428571428571
trpair_000459,trgrp_0047,doi=10.1016/j.ssi.2010.06.003; temperature=RT; preparation=unknow; family=oxides,6,jkq,xub,179,183,(Li0.55Mg0.45)(Li0.445Mg0.055)Ti1.5O4,(Li0.74Mg0.26)(Li0.40Mg0.04Ti1.56)O4,10.1016/j.ssi.2010.06.003,RT,unknow,oxides,oxides,unknow,unknow,unknow,unknow,2010,2010,exact,0.0666666666666666,almost_unchanged,0,几乎不变,increase,1,1.53e-11,1.51e-09,exact,exact,room_temperature,room_temperature,1.4947e-09,1.4947e-09,98.69281045751632,98.69281045751632,False,False,none,0.0001,100.0,-0.1225772448880057,0.0059639646717695,0.0014255241686933,-0.0294451997882871,0.0207142857142857,0.0059639646717692,-0.1917857142857144,-0.0207142857142856,-26.0641071428563,-0.3694520573988207,-0.0048642857142855,0.0,0.0,0.5030919704540189,11.627422133107842,-1.369395112065599,-3.14685114666233,0.1525,106.62875,18.335112218227174,2.5270892857142857,0.1225772448880057,0.0059639646717695,0.0014255241686933,0.0294451997882871,0.0207142857142857,0.0585714285714285
trpair_000460,trgrp_0047,doi=10.1016/j.ssi.2010.06.003; temperature=RT; preparation=unknow; family=oxides,6,jl4,m0v,178,180,(Li0.61Mg0.39)(Li0.46Mg0.005Ti0.035)Ti1.5O4,Li(Li0.34Ti1.66)O4,10.1016/j.ssi.2010.06.003,RT,unknow,oxides,oxides,unknow,unknow,unknow,unknow,2010,2010,exact,0.0666666666666666,almost_unchanged,0,几乎不变,increase,1,6.56e-10,6.03e-08,exact,exact,room_temperature,room_temperature,5.9644e-08,5.9644e-08,91.92073170731707,91.92073170731707,False,False,none,0.0001,100.0,-0.5067994449721774,0.0130848532023417,0.0043519481786216,-0.0699385320588041,0.0385714285714285,0.0130848532023419,-0.3789285714285739,-0.0385714285714285,-51.423035714286016,-0.652497967613975,-0.0086214285714283,0.0,0.0,0.2533997224860887,11.63473472446719,-1.3666790982159909,-3.186696125937404,0.1721428571428571,106.42946428571427,18.00860220655129,2.522825,0.5067994449721774,0.0130848532023417,0.0043519481786216,0.0699385320588041,0.0385714285714285,0.1128571428571428
trpair_000461,trgrp_0047,doi=10.1016/j.ssi.2010.06.003; temperature=RT; preparation=unknow; family=oxides,6,jl4,u0c,178,182,(Li0.61Mg0.39)(Li0.46Mg0.005Ti0.035)Ti1.5O4,(Li0.826Mg0.174)(Li0.374Mg0.026Ti1.60)O4,10.1016/j.ssi.2010.06.003,RT,unknow,oxides,oxides,unknow,unknow,unknow,unknow,2010,2010,exact,0.0666666666666666,almost_unchanged,0,几乎不变,increase,1,6.56e-10,4.24e-09,exact,exact,room_temperature,room_temperature,3.584e-09,3.584e-09,6.463414634146342,6.463414634146342,False,False,none,0.0001,100.0,-0.1579673491291455,0.0071343072425698,0.0027221460697368,-0.0389336849343608,0.0185714285714285,0.00713430724257,-0.1903571428571382,-0.0185714285714285,-25.80732142857232,-0.3087164025727134,-0.0039928571428569,0.0,0.0,0.4278157704076046,11.631759451487303,-1.3674939992704331,-3.171193702375182,0.1621428571428571,106.52375,18.18049298907192,2.5251392857142854,0.1579673491291455,0.0071343072425698,0.0027221460697368,0.0389336849343608,0.0185714285714285,0.0557142857142857
trpair_000462,trgrp_0047,doi=10.1016/j.ssi.2010.06.003; temperature=RT; preparation=unknow; family=oxides,6,jl4,xub,178,183,(Li0.61Mg0.39)(Li0.46Mg0.005Ti0.035)Ti1.5O4,(Li0.74Mg0.26)(Li0.40Mg0.04Ti1.56)O4,10.1016/j.ssi.2010.06.003,RT,unknow,oxides,oxides,unknow,unknow,unknow,unknow,2010,2010,exact,0.0666666666666666,almost_unchanged,0,几乎不变,increase,1,6.56e-10,1.51e-09,exact,exact,room_temperature,room_temperature,8.539999999999997e-10,8.539999999999997e-10,2.301829268292683,2.301829268292683,False,False,none,0.0001,100.0,-0.0649960969621614,0.0022118175777059,0.0001727223240493,-0.0098468866484719,0.01,0.0022118175777068,-0.0860714285714294,-0.0099999999999999,-11.719464285713912,-0.1844650008305173,-0.0024785714285711,0.0,0.0,0.4743013964910967,11.629298206654871,-1.368768711143277,-3.156650303232237,0.1578571428571428,106.57589285714286,18.242618689943026,2.5258964285714285,0.0649960969621614,0.0022118175777059,0.0001727223240493,0.0098468866484719,0.01,0.0271428571428571
trpair_000463,trgrp_0047,doi=10.1016/j.ssi.2010.06.003; temperature=RT; preparation=unknow; family=oxides,6,m0v,u0c,180,182,Li(Li0.34Ti1.66)O4,(Li0.826Mg0.174)(Li0.374Mg0.026Ti1.60)O4,10.1016/j.ssi.2010.06.003,RT,unknow,oxides,oxides,unknow,unknow,unknow,unknow,2010,2010,exact,0.0666666666666666,almost_unchanged,0,几乎不变,decrease,-1,6.03e-08,4.24e-09,exact,exact,room_temperature,room_temperature,-5.606e-08,5.606e-08,0.0703150912106135,14.221698113207546,False,False,none,0.0001,100.0,0.3488320958430319,-0.0059505459597719,-0.0016298021088847,0.0310048471244432,-0.02,-0.0059505459597719,0.1885714285714357,0.02,25.615714285713693,0.3437815650412616,0.0046285714285714,0.0,0.0,0.1744160479215159,11.638301878088477,-1.3653180251811223,-3.206162968404584,0.1814285714285714,106.33428571428573,17.854244005264935,2.5208285714285714,0.3488320958430319,0.0059505459597719,0.0016298021088847,0.0310048471244432,0.02,0.0571428571428571
trpair_000464,trgrp_0047,doi=10.1016/j.ssi.2010.06.003; temperature=RT; preparation=unknow; family=oxides,6,m0v,xub,180,183,Li(Li0.34Ti1.66)O4,(Li0.74Mg0.26)(Li0.40Mg0.04Ti1.56)O4,10.1016/j.ssi.2010.06.003,RT,unknow,oxides,oxides,unknow,unknow,unknow,unknow,2010,2010,exact,0.0666666666666666,almost_unchanged,0,几乎不变,decrease,-1,6.03e-08,1.51e-09,exact,exact,room_temperature,room_temperature,-5.879000000000001e-08,5.879000000000001e-08,0.0250414593698175,39.93377483443709,False,False,none,0.0001,100.0,0.441803348010016,-0.0108730356246358,-0.0041792258545723,0.0600916454103321,-0.0285714285714285,-0.0108730356246351,0.2928571428571445,0.0285714285714286,39.7035714285721,0.4680329667834577,0.0061428571428572,0.0,0.0,0.220901674005008,11.635840633256043,-1.366592737053966,-3.19161956926164,0.1771428571428571,106.38642857142855,17.91636970613603,2.521585714285714,0.441803348010016,0.0108730356246358,0.0041792258545723,0.0600916454103321,0.0285714285714285,0.0857142857142857
trpair_000465,trgrp_0047,doi=10.1016/j.ssi.2010.06.003; temperature=RT; preparation=unknow; family=oxides,6,u0c,xub,182,183,(Li0.826Mg0.174)(Li0.374Mg0.026Ti1.60)O4,(Li0.74Mg0.26)(Li0.40Mg0.04Ti1.56)O4,10.1016/j.ssi.2010.06.003,RT,unknow,oxides,oxides,unknow,unknow,unknow,unknow,2010,2010,exact,0.0666666666666666,almost_unchanged,0,几乎不变,decrease,-1,4.24e-09,1.51e-09,exact,exact,room_temperature,room_temperature,-2.7300000000000003e-09,2.7300000000000003e-09,0.356132075471698,2.80794701986755,False,False,none,0.0001,100.0,0.0929712521669841,-0.0049224896648638,-0.0025494237456875,0.0290867982858888,-0.0085714285714285,-0.0049224896648631,0.1042857142857087,0.0085714285714285,14.087857142858413,0.124251401742196,0.0015142857142858,0.0,0.0,0.3953177219265239,11.632865360276158,-1.3674076381084086,-3.1761171456994184,0.1671428571428571,106.48071428571428,18.088260488656665,2.5239000000000003,0.0929712521669841,0.0049224896648638,0.0025494237456875,0.0290867982858888,0.0085714285714285,0.0285714285714285
trpair_000466,trgrp_0048,doi=10.1016/j.ssi.2012.03.045; temperature=RT; preparation=unknow; family=nasicon,5,czo,hzf,215,213,Li1.3Al0.1Sc0.2Ti1.7(PO4)3,Li1.3Al0.2Sc0.1Ti1.7(PO4)3,10.1016/j.ssi.2012.03.045,RT,unknow,nasicon,nasicon,unknow,unknow,unknow,unknow,2012,2012,exact,0.1,increase,1,增大,increase,1,0.000429,0.000972,exact,exact,room_temperature,room_temperature,0.000543,0.000543,2.2657342657342654,2.2657342657342654,True,False,absolute_difference,0.0001,100.0,0.0,0.0003457319682684,0.0011692944305835,-0.1320648742820331,0.0,0.000345731968268,-0.1885245901639365,0.0,-23.942622950818983,-0.0525642917338657,0.0013661202185795,0.0,0.0,0.8802861522293415,13.27367810163756,-0.7867941687305355,-15.819920006323644,0.0710382513661202,104.86612021857924,18.841758444384823,2.851775956284153,0.0,0.0003457319682684,0.0011692944305835,0.1320648742820331,0.0,0.0109289617486338
trpair_000467,trgrp_0048,doi=10.1016/j.ssi.2012.03.045; temperature=RT; preparation=unknow; family=nasicon,5,czo,lap,215,217,Li1.3Al0.1Sc0.2Ti1.7(PO4)3,Li1.3Al0.3Ti1.7(PO4)3,10.1016/j.ssi.2012.03.045,RT,unknow,nasicon,nasicon,unknow,unknow,unknow,unknow,2012,2012,exact,0.1,increase,1,增大,increase,1,0.000429,0.00113,exact,exact,room_temperature,room_temperature,0.0007009999999999,0.0007009999999999,2.634032634032634,2.634032634032634,True,False,absolute_difference,0.0001,100.0,-0.0381908500976886,0.0006911889260869,0.0023354491045186,-0.2646115344505411,0.0,0.0006911889260874,-0.377049180327873,0.0,-47.88524590163797,-0.1049821451159438,0.0027322404371585,0.0,0.0,0.8611907271804972,13.27385083011647,-0.786211091393568,-15.886193336407898,0.0710382513661202,104.77185792349724,18.81554951769379,2.8524590163934427,0.0381908500976886,0.0006911889260869,0.0023354491045186,0.2646115344505411,0.0,0.0218579234972677
trpair_000468,trgrp_0048,doi=10.1016/j.ssi.2012.03.045; temperature=RT; preparation=unknow; family=nasicon,5,czo,o8s,215,216,Li1.3Al0.1Sc0.2Ti1.7(PO4)3,Li1.3Sc0.3Ti1.7(PO4)3,10.1016/j.ssi.2012.03.045,RT,unknow,nasicon,nasicon,unknow,unknow,unknow,unknow,2012,2012,exact,0.1,almost_unchanged,0,几乎不变,increase,1,0.000429,0.000452,exact,exact,room_temperature,room_temperature,2.2999999999999963e-05,2.2999999999999963e-05,1.0536130536130537,1.0536130536130537,False,False,none,0.0001,100.0,-0.0381908500976886,-0.0003460074169243,-0.0011724511398566,0.1315830883955566,0.0,-0.0003460074169243,0.1885245901639365,0.0,23.942622950820805,0.0527111391865489,-0.0013661202185786,0.0,0.0,0.8611907271804972,13.273332231944964,-0.7879650415157557,-15.688096024984848,0.0710382513661202,105.05464480874316,18.894396159845037,2.850409836065574,0.0381908500976886,0.0003460074169243,0.0011724511398566,0.1315830883955566,0.0,0.0109289617486338
trpair_000469,trgrp_0048,doi=10.1016/j.ssi.2012.03.045; temperature=RT; preparation=unknow; family=nasicon,5,czo,x61,215,214,Li1.3Al0.1Sc0.2Ti1.7(PO4)3,Li1.3Al0.15Sc0.15Ti1.7(PO4)3,10.1016/j.ssi.2012.03.045,RT,unknow,nasicon,nasicon,unknow,unknow,unknow,unknow,2012,2012,exact,0.1,increase,1,增大,increase,1,0.000429,0.00124,exact,exact,room_temperature,room_temperature,0.000811,0.000811,2.8904428904428903,2.8904428904428903,True,False,absolute_difference,0.0001,100.0,0.0033979807359081,0.0001729003878043,0.0005850407412025,-0.0659722139052068,0.0,0.0001729003878034,-0.0942622950819753,0.0,-11.971311475408584,-0.0263004762029694,0.0006830601092895,0.0,0.0,0.8819851425972955,13.273591685847329,-0.787086295575226,-15.78687367613523,0.0710382513661202,104.9132513661202,18.854890352150274,2.851434426229508,0.0033979807359081,0.0001729003878043,0.0005850407412025,0.0659722139052068,0.0,0.0054644808743169
trpair_000470,trgrp_0048,doi=10.1016/j.ssi.2012.03.045; temperature=RT; preparation=unknow; family=nasicon,5,hzf,lap,213,217,Li1.3Al0.2Sc0.1Ti1.7(PO4)3,Li1.3Al0.3Ti1.7(PO4)3,10.1016/j.ssi.2012.03.045,RT,unknow,nasicon,nasicon,unknow,unknow,unknow,unknow,2012,2012,exact,0.1,increase,1,增大,increase,1,0.000972,0.00113,exact,exact,room_temperature,room_temperature,0.0001579999999999,0.0001579999999999,1.162551440329218,1.162551440329218,True,False,absolute_difference,0.0001,100.0,-0.0381908500976886,0.0003454569578185,0.0011661546739351,-0.1325466601685079,0.0,0.0003454569578194,-0.1885245901639365,0.0,-23.942622950818983,-0.052417853382078,0.001366120218579,0.0,0.0,0.8611907271804972,13.274023696100604,-0.7856264441782763,-15.952225773548914,0.0710382513661202,104.67759562841528,18.789267371826853,2.853142076502732,0.0381908500976886,0.0003454569578185,0.0011661546739351,0.1325466601685079,0.0,0.0109289617486338
trpair_000471,trgrp_0048,doi=10.1016/j.ssi.2012.03.045; temperature=RT; preparation=unknow; family=nasicon,5,hzf,o8s,213,216,Li1.3Al0.2Sc0.1Ti1.7(PO4)3,Li1.3Sc0.3Ti1.7(PO4)3,10.1016/j.ssi.2012.03.045,RT,unknow,nasicon,nasicon,unknow,unknow,unknow,unknow,2012,2012,exact,0.1,decrease,-1,减少,decrease,-1,0.000972,0.000452,exact,exact,room_temperature,room_temperature,-0.00052,0.00052,0.4650205761316872,2.150442477876106,True,False,absolute_difference,0.0001,100.0,-0.0381908500976886,-0.0006917393851928,-0.0023417455704402,0.2636479626775898,0.0,-0.0006917393851924,0.377049180327873,0.0,47.88524590163979,0.1052754309204146,-0.0027322404371581,0.0,0.0,0.8611907271804972,13.273505097929098,-0.7873803943004639,-15.754128462125866,0.0710382513661202,104.9603825136612,18.8681140139781,2.851092896174864,0.0381908500976886,0.0006917393851928,0.0023417455704402,0.2636479626775898,0.0,0.0218579234972677
trpair_000472,trgrp_0048,doi=10.1016/j.ssi.2012.03.045; temperature=RT; preparation=unknow; family=nasicon,5,hzf,x61,213,214,Li1.3Al0.2Sc0.1Ti1.7(PO4)3,Li1.3Al0.15Sc0.15Ti1.7(PO4)3,10.1016/j.ssi.2012.03.045,RT,unknow,nasicon,nasicon,unknow,unknow,unknow,unknow,2012,2012,exact,0.1,increase,1,增大,increase,1,0.000972,0.00124,exact,exact,room_temperature,room_temperature,0.000268,0.000268,1.2757201646090537,1.2757201646090537,True,False,absolute_difference,0.0001,100.0,0.0033979807359081,-0.0001728315804641,-0.0005842536893809,0.0660926603768263,0.0,-0.0001728315804645,0.0942622950819611,0.0,11.971311475410404,0.0262638155308962,-0.0006830601092899,0.0,0.0,0.8819851425972955,13.273764551831462,-0.7865016483599343,-15.852906113276248,0.0710382513661202,104.81898907103825,18.82860820628334,2.852117486338797,0.0033979807359081,0.0001728315804641,0.0005842536893809,0.0660926603768263,0.0,0.0054644808743169
trpair_000473,trgrp_0048,doi=10.1016/j.ssi.2012.03.045; temperature=RT; preparation=unknow; family=nasicon,5,lap,o8s,217,216,Li1.3Al0.3Ti1.7(PO4)3,Li1.3Sc0.3Ti1.7(PO4)3,10.1016/j.ssi.2012.03.045,RT,unknow,nasicon,nasicon,unknow,unknow,unknow,unknow,2012,2012,exact,0.1,decrease,-1,减少,decrease,-1,0.00113,0.000452,exact,exact,room_temperature,room_temperature,-0.000678,0.000678,0.4,2.5,True,False,absolute_difference,0.0001,100.0,0.0,-0.0010371963430113,-0.0035079002443753,0.3961946228460977,0.0,-0.0010371963430118,0.5655737704918096,0.0,71.82786885245878,0.1576932843024927,-0.0040983606557372,0.0,0.0,0.8420953021316528,13.273677826408008,-0.7867973169634963,-15.82040179221012,0.0710382513661202,104.86612021857924,18.84190508728706,2.851775956284153,0.0,0.0010371963430113,0.0035079002443753,0.3961946228460977,0.0,0.0327868852459016
trpair_000474,trgrp_0048,doi=10.1016/j.ssi.2012.03.045; temperature=RT; preparation=unknow; family=nasicon,5,lap,x61,217,214,Li1.3Al0.3Ti1.7(PO4)3,Li1.3Al0.15Sc0.15Ti1.7(PO4)3,10.1016/j.ssi.2012.03.045,RT,unknow,nasicon,nasicon,unknow,unknow,unknow,unknow,2012,2012,exact,0.1,increase,1,增大,increase,1,0.00113,0.00124,exact,exact,room_temperature,room_temperature,0.00011,0.00011,1.097345132743363,1.097345132743363,True,False,absolute_difference,0.0001,100.0,0.0415888308335967,-0.0005182885382826,-0.001750408363316,0.1986393205453342,0.0,-0.0005182885382839,0.2827868852458977,0.0,35.91393442622939,0.0786816689129743,-0.002049180327869,0.0,0.0,0.8628897175484512,13.27393728031037,-0.7859185710229668,-15.919179443360502,0.0710382513661202,104.72472677595628,18.8023992795923,2.852800546448087,0.0415888308335967,0.0005182885382826,0.001750408363316,0.1986393205453342,0.0,0.0163934426229508
trpair_000475,trgrp_0048,doi=10.1016/j.ssi.2012.03.045; temperature=RT; preparation=unknow; family=nasicon,5,o8s,x61,216,214,Li1.3Sc0.3Ti1.7(PO4)3,Li1.3Al0.15Sc0.15Ti1.7(PO4)3,10.1016/j.ssi.2012.03.045,RT,unknow,nasicon,nasicon,unknow,unknow,unknow,unknow,2012,2012,exact,0.1,increase,1,增大,increase,1,0.000452,0.00124,exact,exact,room_temperature,room_temperature,0.000788,0.000788,2.743362831858408,2.743362831858408,True,False,absolute_difference,0.0001,100.0,0.0415888308335967,0.0005189078047287,0.0017574918810592,-0.1975553023007634,0.0,0.0005189078047278,-0.2827868852459119,0.0,-35.91393442622939,-0.0790116153895184,0.0020491803278681,0.0,0.0,0.8628897175484512,13.273418682138866,-0.7876725211451544,-15.721082131937452,0.0710382513661202,105.00751366120215,18.88124592174355,2.8507513661202184,0.0415888308335967,0.0005189078047287,0.0017574918810592,0.1975553023007634,0.0,0.0163934426229508
trpair_000476,trgrp_0049,doi=10.1016/j.ssi.2012.05.011; temperature=RT; preparation=unknow; family=nasicon,3,3tt,f7p,220,218,Li1.3Al0.15Y0.15Ti1.7(PO4)3,Li1.3Al0.2Y0.1Ti1.7(PO4)3,10.1016/j.ssi.2012.05.011,RT,unknow,nasicon,nasicon,unknow,unknow,unknow,unknow,2012,2012,exact,0.3333333333333333,increase,1,增大,increase,1,1.9e-05,0.00012,exact,exact,room_temperature,room_temperature,0.000101,0.000101,6.315789473684211,6.315789473684211,True,False,absolute_difference,0.0001,100.0,-0.0033979807359081,0.0001890012798355,0.0007088374332805,-0.0902182633988655,0.0,0.0001890012798346,-0.1357923497267847,0.0,-19.309672131148545,-0.061629856343913,0.0010655737704916,0.0,0.0,0.8819851425972955,13.273724167956363,-0.7868119990324591,-15.792322360690438,0.0710382513661202,104.92281420765026,18.91653234949589,2.851161202185792,0.0033979807359081,0.0001890012798355,0.0007088374332805,0.0902182633988655,0.0,0.0054644808743169
trpair_000477,trgrp_0049,doi=10.1016/j.ssi.2012.05.011; temperature=RT; preparation=unknow; family=nasicon,3,3tt,l8t,220,219,Li1.3Al0.15Y0.15Ti1.7(PO4)3,Li1.3Al0.1Y0.2Ti1.7(PO4)3,10.1016/j.ssi.2012.05.011,RT,unknow,nasicon,nasicon,unknow,unknow,unknow,unknow,2012,2012,exact,0.3333333333333333,almost_unchanged,0,几乎不变,increase,1,1.9e-05,7.3e-05,exact,exact,room_temperature,room_temperature,5.4e-05,5.4e-05,3.842105263157895,3.842105263157895,False,False,none,0.0001,100.0,-0.0033979807359081,-0.0001890835674025,-0.0007099962599741,0.0900079019170085,0.0,-0.0001890835674025,0.1357923497267705,0.0,19.309672131146726,0.0618309733631043,-0.0010655737704916,0.0,0.0,0.8819851425972955,13.273535125532744,-0.7875214158790864,-15.702209278032502,0.0710382513661202,105.05860655737705,18.978262764349395,2.8500956284153007,0.0033979807359081,0.0001890835674025,0.0007099962599741,0.0900079019170085,0.0,0.0054644808743169
trpair_000478,trgrp_0049,doi=10.1016/j.ssi.2012.05.011; temperature=RT; preparation=unknow; family=nasicon,3,f7p,l8t,218,219,Li1.3Al0.2Y0.1Ti1.7(PO4)3,Li1.3Al0.1Y0.2Ti1.7(PO4)3,10.1016/j.ssi.2012.05.011,RT,unknow,nasicon,nasicon,unknow,unknow,unknow,unknow,2012,2012,exact,0.3333333333333333,almost_unchanged,0,几乎不变,decrease,-1,0.00012,7.3e-05,exact,exact,room_temperature,room_temperature,-4.7e-05,4.7e-05,0.6083333333333333,1.6438356164383563,False,False,none,0.0001,100.0,0.0,-0.0003780848472381,-0.0014188336932546,0.1802261653158741,0.0,-0.0003780848472372,0.2715846994535553,0.0,38.61934426229527,0.1234608297070174,-0.0021311475409833,0.0,0.0,0.8802861522293415,13.273629626172662,-0.7871669971624462,-15.747318409731935,0.0710382513661202,104.99071038251364,18.94744783617744,2.8506284153005463,0.0,0.0003780848472381,0.0014188336932546,0.1802261653158741,0.0,0.0109289617486338
trpair_000479,trgrp_0050,doi=10.1016/j.ssi.2014.07.018; temperature=RT; preparation=unknow; family=nasicon,13,50s,6he,258,260,Li1.4Al0.4Ti1.6(PO4)3,Li1.1Cr0.1Ti1.9(PO4)3,10.1016/j.ssi.2014.07.018,RT,unknow,nasicon,nasicon,unknow,unknow,unknow,unknow,2014,2014,exact,0.0128205128205128,decrease,-1,减少,decrease,-1,0.0033,0.00026,exact,exact,room_temperature,room_temperature,-0.00304,0.00304,0.0787878787878787,12.692307692307692,True,False,absolute_difference,0.0001,100.0,-0.120754872076926,0.0199527381049335,0.0184607944210135,-0.7457619066184531,-0.0153134758587557,0.0199527381049344,0.9304588037472854,0.0045039634878692,177.80001351188912,0.5563657056384343,0.0300114100408359,0.0,0.0,0.8127952003860686,13.277550834327094,-0.7820827687750002,-16.12970471359722,0.0684302185923612,104.7695772279606,18.88205532147381,2.8590274441508527,0.120754872076926,0.0199527381049335,0.0184607944210135,0.7457619066184531,0.0153134758587557,0.0741052125870765
trpair_000480,trgrp_0050,doi=10.1016/j.ssi.2014.07.018; temperature=RT; preparation=unknow; family=nasicon,13,50s,b9u,258,266,Li1.4Al0.4Ti1.6(PO4)3,Li1.3Fe0.3Ti1.7(PO4)3,10.1016/j.ssi.2014.07.018,RT,unknow,nasicon,nasicon,unknow,unknow,unknow,unknow,2014,2014,exact,0.0128205128205128,decrease,-1,减少,decrease,-1,0.0033,0.0023,exact,exact,room_temperature,room_temperature,-0.001,0.001,0.696969696969697,1.434782608695652,True,False,absolute_difference,0.0001,100.0,-0.0310773342928787,0.0060364274879258,0.0047541490916934,-0.124134057192716,-0.0050487051556189,0.0060364274879263,0.4511166547873557,0.0014849132810643,73.35540062960354,0.3842755333185828,0.0134099548586359,0.0,0.0,0.8576339692780922,13.270592679018591,-0.7889360914396601,-15.818890788884351,0.0735626039439296,104.52990615348062,18.796010235313886,2.8507267165597527,0.0310773342928787,0.0060364274879258,0.0047541490916934,0.124134057192716,0.0050487051556189,0.0535756711808029
trpair_000481,trgrp_0050,doi=10.1016/j.ssi.2014.07.018; temperature=RT; preparation=unknow; family=nasicon,13,50s,d4q,258,259,Li1.4Al0.4Ti1.6(PO4)3,Li1.05Cr0.05Ti1.95(PO4)3,10.1016/j.ssi.2014.07.018,RT,unknow,nasicon,nasicon,unknow,unknow,unknow,unknow,2014,2014,exact,0.0128205128205128,decrease,-1,减少,decrease,-1,0.0033,0.00018,exact,exact,room_temperature,room_temperature,-0.00312,0.00312,0.0545454545454545,18.33333333333333,True,False,absolute_difference,0.0001,100.0,-0.1533982297602627,0.0235406415968473,0.0220884312745518,-0.923714129707678,-0.0179152113693845,0.0235406415968477,1.0322172708659425,0.0052691798145247,201.93893547512744,0.6059304689949201,0.0349256292906181,0.0,0.0,0.7964735215444002,13.27934478607305,-0.780268950348231,-16.218680825141835,0.0671293508370468,104.82045646151992,18.906837703152053,2.861484553775744,0.1533982297602627,0.0235406415968473,0.0220884312745518,0.923714129707678,0.0179152113693845,0.0793086836083342
trpair_000482,trgrp_0050,doi=10.1016/j.ssi.2014.07.018; temperature=RT; preparation=unknow; family=nasicon,13,50s,hyj,258,256,Li1.4Al0.4Ti1.6(PO4)3,Li1.1Al0.1Ti1.9(PO4)3,10.1016/j.ssi.2014.07.018,RT,unknow,nasicon,nasicon,unknow,unknow,unknow,unknow,2014,2014,exact,0.0128205128205128,decrease,-1,减少,decrease,-1,0.0033,0.00067,exact,exact,room_temperature,room_temperature,-0.00263,0.00263,0.203030303030303,4.925373134328358,True,False,absolute_difference,0.0001,100.0,-0.120754872076926,0.0201974163484681,0.019139016522545,-0.8137976161860454,-0.0153134758587557,0.0201974163484677,0.8462046601008808,0.0045039634878692,168.72162953398765,0.4870470927309718,0.0297351669469132,0.0,0.0,0.8127952003860686,13.27767317344886,-0.7817436577242345,-16.16372256838102,0.0684302185923612,104.7274501561374,18.84739601502008,2.858889322603892,0.120754872076926,0.0201974163484681,0.019139016522545,0.8137976161860454,0.0153134758587557,0.0630554888301704
trpair_000483,trgrp_0050,doi=10.1016/j.ssi.2014.07.018; temperature=RT; preparation=unknow; family=nasicon,13,50s,kbp,258,265,Li1.4Al0.4Ti1.6(PO4)3,Li1.2Fe0.2Ti1.8(PO4)3,10.1016/j.ssi.2014.07.018,RT,unknow,nasicon,nasicon,unknow,unknow,unknow,unknow,2014,2014,exact,0.0128205128205128,decrease,-1,减少,decrease,-1,0.0033,0.0014,exact,exact,room_temperature,room_temperature,-0.0019,0.0019,0.4242424242424242,2.357142857142857,True,False,absolute_difference,0.0001,100.0,-0.0701277800586958,0.0129627826179774,0.0116371115040517,-0.4386335485903121,-0.0101528905876732,0.0129627826179778,0.676421404682273,0.002986144290492,123.74767379359582,0.4733960765959608,0.0221321070234115,0.0,0.0,0.8381087463951837,13.274055856583615,-0.785494610233481,-15.976140534583152,0.0710105112279025,104.64255852842808,18.840570506952574,2.8550877926421405,0.0701277800586958,0.0129627826179774,0.0116371115040517,0.4386335485903121,0.0101528905876732,0.0637840420449115
trpair_000484,trgrp_0050,doi=10.1016/j.ssi.2014.07.018; temperature=RT; preparation=unknow; family=nasicon,13,50s,lzt,258,264,Li1.4Al0.4Ti1.6(PO4)3,Li1.1Fe0.1Ti1.9(PO4)3,10.1016/j.ssi.2014.07.018,RT,unknow,nasicon,nasicon,unknow,unknow,unknow,unknow,2014,2014,exact,0.0128205128205128,decrease,-1,减少,decrease,-1,0.0033,0.00063,exact,exact,room_temperature,room_temperature,-0.00267,0.00267,0.1909090909090909,5.238095238095238,True,False,absolute_difference,0.0001,100.0,-0.120754872076926,0.0200021311139444,0.0186330584481078,-0.7654516701180807,-0.0153134758587557,0.0200021311139448,0.9042157098246264,0.0045039634878692,174.69676765553595,0.5639266287725313,0.0309506365601728,0.0,0.0,0.8127952003860686,13.2775755308316,-0.781996636761453,-16.139549595347034,0.0684302185923612,104.75645568099928,18.88583578304086,2.859497057410521,0.120754872076926,0.0200021311139444,0.0186330584481078,0.7654516701180807,0.0153134758587557,0.0741052125870765
trpair_000485,trgrp_0050,doi=10.1016/j.ssi.2014.07.018; temperature=RT; preparation=unknow; family=nasicon,13,50s,mg4,258,257,Li1.4Al0.4Ti1.6(PO4)3,Li1.3Al0.3Ti1.7(PO4)3,10.1016/j.ssi.2014.07.018,RT,unknow,nasicon,nasicon,unknow,unknow,unknow,unknow,2014,2014,exact,0.0128205128205128,increase,1,增大,increase,1,0.0033,0.0062,exact,exact,room_temperature,room_temperature,0.0029,0.0029,1.878787878787879,1.878787878787879,True,False,absolute_difference,0.0001,100.0,-0.0310773342928787,0.0066219593048852,0.0062697991441982,-0.261675343345173,-0.0050487051556189,0.0066219593048861,0.2789855072463609,0.0014849132810643,55.62589243288312,0.159185976481222,0.0098033974815869,0.0,0.0,0.8576339692780922,13.270885444927073,-0.7881782664134078,-15.88766143196058,0.0735626039439296,104.44384057971013,18.68346545689521,2.8489234378712283,0.0310773342928787,0.0066219593048852,0.0062697991441982,0.261675343345173,0.0050487051556189,0.0207887859349013
trpair_000486,trgrp_0050,doi=10.1016/j.ssi.2014.07.018; temperature=RT; preparation=unknow; family=nasicon,13,50s,pwy,258,261,Li1.4Al0.4Ti1.6(PO4)3,Li1.2Cr0.2Ti1.8(PO4)3,10.1016/j.ssi.2014.07.018,RT,unknow,nasicon,nasicon,unknow,unknow,unknow,unknow,2014,2014,exact,0.0128205128205128,decrease,-1,减少,decrease,-1,0.0033,0.00043,exact,exact,room_temperature,room_temperature,-0.00287,0.00287,0.1303030303030303,7.674418604651163,True,False,absolute_difference,0.0001,100.0,-0.0701277800586958,0.0128639961017977,0.0112925674057259,-0.4003621575470806,-0.0101528905876732,0.0128639961017977,0.728619206880083,0.002986144290492,129.92006390348615,0.4584312659150384,0.0202639751552795,0.0,0.0,0.8381087463951837,13.274006463325527,-0.785666882282644,-15.957004839061536,0.0710105112279025,104.668657429527,18.833088101612116,2.8541537267080743,0.0701277800586958,0.0128639961017977,0.0112925674057259,0.4003621575470806,0.0101528905876732,0.0637840420449115
trpair_000487,trgrp_0050,doi=10.1016/j.ssi.2014.07.018; temperature=RT; preparation=unknow; family=nasicon,13,50s,rc1,258,263,Li1.4Al0.4Ti1.6(PO4)3,Li1.05Fe0.05Ti1.95(PO4)3,10.1016/j.ssi.2014.07.018,RT,unknow,nasicon,nasicon,unknow,unknow,unknow,unknow,2014,2014,exact,0.0128205128205128,decrease,-1,减少,decrease,-1,0.0033,0.00013,exact,exact,room_temperature,room_temperature,-0.00317,0.00317,0.0393939393939393,25.384615384615387,True,False,absolute_difference,0.0001,100.0,-0.1533982297602627,0.0235653380391038,0.0221745612835687,-0.9337024649553508,-0.0179152113693845,0.0235653380391034,1.019059376129107,0.0052691798145247,200.38301442249576,0.609730835506479,0.0353965434180416,0.0,0.0,0.7964735215444002,13.27935713429418,-0.7802258853437225,-16.22367499276567,0.0671293508370468,104.8138775141515,18.908737886407835,2.861720010839456,0.1533982297602627,0.0235653380391038,0.0221745612835687,0.9337024649553508,0.0179152113693845,0.0793086836083342
trpair_000488,trgrp_0050,doi=10.1016/j.ssi.2014.07.018; temperature=RT; preparation=unknow; family=nasicon,13,50s,tzl,258,255,Li1.4Al0.4Ti1.6(PO4)3,Li1.05Al0.05Ti1.95(PO4)3,10.1016/j.ssi.2014.07.018,RT,unknow,nasicon,nasicon,unknow,unknow,unknow,unknow,2014,2014,exact,0.0128205128205128,decrease,-1,减少,decrease,-1,0.0033,0.0011,exact,exact,room_temperature,room_temperature,-0.0021999999999999,0.0021999999999999,0.3333333333333333,3.0,True,False,absolute_difference,0.0001,100.0,-0.1533982297602627,0.0236629941630273,0.0224276332003292,-0.9582058870240237,-0.0179152113693845,0.0236629941630277,0.9899735035529176,0.0052691798145247,197.38716954714985,0.5710537607027888,0.0347871251354932,0.0,0.0,0.7964735215444002,13.27940596235614,-0.7800993493853423,-16.235926703800008,0.0671293508370468,104.79933457786342,18.889399349005988,2.861415301698181,0.1533982297602627,0.0236629941630273,0.0224276332003292,0.9582058870240237,0.0179152113693845,0.0737685174033481
trpair_000489,trgrp_0050,doi=10.1016/j.ssi.2014.07.018; temperature=RT; preparation=unknow; family=nasicon,13,50s,y9l,258,262,Li1.4Al0.4Ti1.6(PO4)3,Li1.3Cr0.3Ti1.7(PO4)3,10.1016/j.ssi.2014.07.018,RT,unknow,nasicon,nasicon,unknow,unknow,unknow,unknow,2014,2014,exact,0.0128205128205128,decrease,-1,减少,decrease,-1,0.0033,0.00029,exact,exact,room_temperature,room_temperature,-0.00301,0.00301,0.0878787878787878,11.379310344827584,True,False,absolute_difference,0.0001,100.0,-0.0310773342928787,0.0058882469660908,0.0042373088621998,-0.0683142407240318,-0.0050487051556189,0.0058882469660903,0.528985507246361,0.0014849132810643,82.56339243288312,0.362059556802663,0.0106230696127345,0.0,0.0,0.8576339692780922,13.270518588757673,-0.789194511554407,-15.790980880650013,0.0735626039439296,104.56884057971013,18.784902247055925,2.849333273936802,0.0310773342928787,0.0058882469660908,0.0042373088621998,0.0683142407240318,0.0050487051556189,0.0535756711808029
trpair_000490,trgrp_0050,doi=10.1016/j.ssi.2014.07.018; temperature=RT; preparation=unknow; family=nasicon,13,50s,yp3,258,254,Li1.4Al0.4Ti1.6(PO4)3,LiTi2(PO4)3,10.1016/j.ssi.2014.07.018,RT,unknow,nasicon,nasicon,unknow,unknow,unknow,unknow,2014,2014,exact,0.0128205128205128,decrease,-1,减少,decrease,-1,0.0033,6e-05,exact,exact,room_temperature,room_temperature,-0.00324,0.00324,0.0181818181818181,55.0,True,False,absolute_difference,0.0001,100.0,-0.200160969415275,0.0271582085831827,0.0257457255283032,-1.1053063844951492,-0.0205314009661835,0.0271582085831827,1.1345410628019297,0.0060386473429951,226.21196256038456,0.6558998800893185,0.0398671497584541,0.0,0.0,0.773092151716894,13.281153569566218,-0.7784403032213554,-16.30947695253557,0.0658212560386473,104.87161835748792,18.93182240869925,2.8639553140096616,0.200160969415275,0.0271582085831827,0.0257457255283032,1.1053063844951492,0.0205314009661835,0.0845410628019323
trpair_000491,trgrp_0050,doi=10.1016/j.ssi.2014.07.018; temperature=RT; preparation=unknow; family=nasicon,13,6he,b9u,260,266,Li1.1Cr0.1Ti1.9(PO4)3,Li1.3Fe0.3Ti1.7(PO4)3,10.1016/j.ssi.2014.07.018,RT,unknow,nasicon,nasicon,unknow,unknow,unknow,unknow,2014,2014,exact,0.0128205128205128,increase,1,增大,increase,1,0.00026,0.0023,exact,exact,room_temperature,room_temperature,0.00204,0.00204,8.846153846153847,8.846153846153847,True,False,absolute_difference,0.0001,100.0,0.0896775377840473,-0.0139163106170077,-0.01370664532932,0.621627849425737,0.0102647707031367,-0.0139163106170081,-0.4793421489599296,-0.0030190502068049,-104.44461288228558,-0.1720901723198515,-0.0166014551822,0.0,0.0,0.7972565332396292,13.280569048071058,-0.7797056942291534,-16.19177174219358,0.0659058660145518,104.99513555535428,19.0741930881331,2.8657324215801707,0.0896775377840473,0.0139163106170077,0.01370664532932,0.621627849425737,0.0102647707031367,0.0533164266521752
trpair_000492,trgrp_0050,doi=10.1016/j.ssi.2014.07.018; temperature=RT; preparation=unknow; family=nasicon,13,6he,d4q,260,259,Li1.1Cr0.1Ti1.9(PO4)3,Li1.05Cr0.05Ti1.95(PO4)3,10.1016/j.ssi.2014.07.018,RT,unknow,nasicon,nasicon,unknow,unknow,unknow,unknow,2014,2014,exact,0.0128205128205128,almost_unchanged,0,几乎不变,decrease,-1,0.00026,0.00018,exact,exact,room_temperature,room_temperature,-7.999999999999997e-05,7.999999999999997e-05,0.6923076923076924,1.4444444444444442,False,False,none,0.0001,100.0,-0.0326433576833367,0.0035879034919137,0.0036276368535382,-0.1779522230892247,-0.0026017355106288,0.0035879034919132,0.1017584671186568,0.0007652163266555,24.13892196323832,0.0495647633564857,0.0049142192497821,0.0,0.0,0.7360960855059372,13.289321155125515,-0.7710385531377242,-16.59156177845106,0.059472612907669,105.28568586339355,19.18502055597127,2.876490258796162,0.0326433576833367,0.0035879034919137,0.0036276368535382,0.1779522230892247,0.0026017355106288,0.0107130285731776
trpair_000493,trgrp_0050,doi=10.1016/j.ssi.2014.07.018; temperature=RT; preparation=unknow; family=nasicon,13,6he,hyj,260,256,Li1.1Cr0.1Ti1.9(PO4)3,Li1.1Al0.1Ti1.9(PO4)3,10.1016/j.ssi.2014.07.018,RT,unknow,nasicon,nasicon,unknow,unknow,unknow,unknow,2014,2014,exact,0.0128205128205128,increase,1,增大,increase,1,0.00026,0.00067,exact,exact,room_temperature,room_temperature,0.00041,0.00041,2.576923076923077,2.576923076923077,True,False,absolute_difference,0.0001,100.0,0.0,0.0002446782435345,0.0006782221015314,-0.0680357095675923,0.0,0.0002446782435332,-0.0842541436464046,0.0,-9.078383977901469,-0.0693186129074625,-0.0002762430939227,0.0,0.0,0.7524177643476055,13.287649542501327,-0.7725132605137277,-16.536603521690246,0.0607734806629834,105.19267955801104,19.12557886783929,2.873895027624309,0.0,0.0002446782435345,0.0006782221015314,0.0680357095675923,0.0,0.011049723756906
trpair_000494,trgrp_0050,doi=10.1016/j.ssi.2014.07.018; temperature=RT; preparation=unknow; family=nasicon,13,6he,kbp,260,265,Li1.1Cr0.1Ti1.9(PO4)3,Li1.2Fe0.2Ti1.8(PO4)3,10.1016/j.ssi.2014.07.018,RT,unknow,nasicon,nasicon,unknow,unknow,unknow,unknow,2014,2014,exact,0.0128205128205128,increase,1,增大,increase,1,0.00026,0.0014,exact,exact,room_temperature,room_temperature,0.00114,0.00114,5.384615384615385,5.384615384615385,True,False,absolute_difference,0.0001,100.0,0.0506270920182302,-0.0069899554869561,-0.0068236829169617,0.307128358028141,0.0051605852710825,-0.0069899554869565,-0.2540373990650124,-0.0015178191973771,-54.0523397182933,-0.0829696290424735,-0.0078793030174244,0.0,0.0,0.7777313103567207,13.284032225636082,-0.7762642130229742,-16.34902148789238,0.0633537732985246,105.10778793030173,19.11875335977179,2.8700934976625585,0.0506270920182302,0.0069899554869561,0.0068236829169617,0.307128358028141,0.0051605852710825,0.0322991925201869
