Repository: Saberg1001/ML-SBE

# IonConductivity

本项目基于化学式和组成描述符研究锂离子电解质电导率。目前可运行模型均为
`log10(Ionic conductivity (S cm-1))` 绝对值回归；趋势分类模型已保留，
trend-v3 使用材料 A 的已知电导率和同文献可比材料对预测 `log10(σ_B)`，再派生
绝对变化与变化比例。趋势模型必须使用经复核的配对表和 DOI/重复公式连通分组划分。

## 目录结构

```text
config/
├── chemistry/                 氧化态与离子半径规则
└── taxonomy/                  待建立的Family规范词表

data/
├── obelix/raw/                OBLiX all、文献推荐划分及CIF
├── experimental/             113条实验数据及人工标注
├── prediction_inputs/        无训练标签的待预测配方
└── splits/                    固定ID/分组划分manifest

main/                          清洗、特征、划分、训练和预测代码
runs/                          运行索引、每次模型运行及其预测
reports/                       筛选后的正式表格和图片
archive/                       只读历史模型和旧预测

File: runs/trend/trend_cls_v1_f27_family_swap_optuna50_seed42/data/train.csv (part 12 of 49)
7,187,186,Li6PS5Cl,Li6PS5Br,10.1002/pssa.201001117,RT,unknow,argyrodites,argyrodites,unknow,unknow,unknow,unknow,2011,2011,exact,0.3333333333333333,almost_unchanged,0,几乎不变,decrease,-1,3.3e-05,3.2e-05,exact,exact,room_temperature,room_temperature,-1.000000000000004e-06,1.000000000000004e-06,0.9696969696969696,1.0312500000000002,False,False,none,0.0001,100.0,0.0,0.0,0.0,-0.1367880485527539,0.0,0.0088621217474544,1.1538461538461462,0.0,435.0,1.0258286539814172,-0.0153846153846153,-0.0333333333333341,2.5,0.0,12.753345632073744,-1.261891854813765,-6.810090702947847,0.4615384615384615,117.73076923076924,16.416217608682558,1.8484615384615384,0.0,0.0,0.0,0.1367880485527539,0.0,0.1538461538461538
trpair_000029,trgrp_0008,doi=10.1002/pssa.201001117; temperature=RT; preparation=unknow; family=argyrodites,3,p9u,w87,188,186,Li6PS5I,Li6PS5Br,10.1002/pssa.201001117,RT,unknow,argyrodites,argyrodites,unknow,unknow,unknow,unknow,2011,2011,exact,0.3333333333333333,decrease,-1,减少,decrease,-1,0.00022,3.2e-05,exact,exact,room_temperature,room_temperature,-0.000188,0.000188,0.1454545454545454,6.875000000000001,True,False,absolute_difference,0.0001,100.0,0.0,0.0,0.0,0.2188608776844072,0.0,-0.0098293727942744,-1.8461538461538536,0.0,-768.0000000000036,-0.6132750258461321,0.0230769230769229,0.0499999999999998,-4.0,0.0,12.753345632073744,-1.261891854813765,-6.987915166066427,0.4615384615384615,119.23076923076924,17.235769448596336,1.8292307692307688,0.0,0.0,0.0,0.2188608776844072,0.0,0.1538461538461538
trpair_000537,trgrp_0050,doi=10.1016/j.ssi.2014.07.018; temperature=RT; preparation=unknow; family=nasicon,13,lzt,pwy,264,261,Li1.1Fe0.1Ti1.9(PO4)3,Li1.2Cr0.2Ti1.8(PO4)3,10.1016/j.ssi.2014.07.018,RT,unknow,nasicon,nasicon,unknow,unknow,unknow,unknow,2014,2014,exact,0.0128205128205128,decrease,-1,减少,decrease,-1,0.00063,0.00043,exact,exact,room_temperature,room_temperature,-0.0002,0.0002,0.6825396825396824,1.4651162790697676,True,False,absolute_difference,0.0001,100.0,0.0506270920182302,-0.0071381350121466,-0.0073404910423818,0.3650895125710001,0.0051605852710825,-0.0071381350121471,-0.1755965029445434,-0.0015178191973771,-44.7767037520498,-0.1054953628574928,-0.0106866614048932,0.0,0.0,0.7777313103567207,13.284007528882498,-0.77635035305859,-16.339730674120574,0.0633537732985246,105.1207652844393,19.11505141599838,2.869629044988161,0.0506270920182302,0.0071381350121466,0.0073404910423818,0.3650895125710001,0.0051605852710825,0.0322991925201869
trpair_000538,trgrp_0050,doi=10.1016/j.ssi.2014.07.018; temperature=RT; preparation=unknow; family=nasicon,13,lzt,rc1,264,263,Li1.1Fe0.1Ti1.9(PO4)3,Li1.05Fe0.05Ti1.95(PO4)3,10.1016/j.ssi.2014.07.018,RT,unknow,nasicon,nasicon,unknow,unknow,unknow,unknow,2014,2014,exact,0.0128205128205128,decrease,-1,减少,decrease,-1,0.00063,0.00013,exact,exact,room_temperature,room_temperature,-0.0005,0.0005,0.2063492063492063,4.846153846153847,True,False,absolute_difference,0.0001,100.0,-0.0326433576833367,0.0035632069251594,0.0035415028354609,-0.1682507948372702,-0.0026017355106288,0.0035632069251585,0.1148436663044805,0.0007652163266555,25.68624676695981,0.0458042067339476,0.0044459068578688,0.0,0.0,0.7360960855059372,13.28935819985115,-0.7709093561196687,-16.60640082782471,0.059472612907669,105.26598536906384,19.1907012007941,2.877195329119542,0.0326433576833367,0.0035632069251594,0.0035415028354609,0.1682507948372702,0.0026017355106288,0.0107130285731776
trpair_000539,trgrp_0050,doi=10.1016/j.ssi.2014.07.018; temperature=RT; preparation=unknow; family=nasicon,13,lzt,tzl,264,255,Li1.1Fe0.1Ti1.9(PO4)3,Li1.05Al0.05Ti1.95(PO4)3,10.1016/j.ssi.2014.07.018,RT,unknow,nasicon,nasicon,unknow,unknow,unknow,unknow,2014,2014,exact,0.0128205128205128,increase,1,增大,increase,1,0.00063,0.0011,exact,exact,room_temperature,room_temperature,0.00047,0.00047,1.746031746031746,1.746031746031746,True,False,absolute_difference,0.0001,100.0,-0.0326433576833367,0.0036608630490828,0.0037945747522214,-0.1927542169059428,-0.0026017355106288,0.0036608630490828,0.0857577937282911,0.0007652163266555,22.690401891613877,0.0071271319302574,0.0038364885753203,0.0,0.0,0.7360960855059372,13.289407027913114,-0.7707828201612884,-16.618652538859045,0.059472612907669,105.25144243277572,19.17136266339225,2.876890619978268,0.0326433576833367,0.0036608630490828,0.0037945747522214,0.1927542169059428,0.0026017355106288,0.0162531947781638
trpair_000540,trgrp_0050,doi=10.1016/j.ssi.2014.07.018; temperature=RT; preparation=unknow; family=nasicon,13,lzt,y9l,264,262,Li1.1Fe0.1Ti1.9(PO4)3,Li1.3Cr0.3Ti1.7(PO4)3,10.1016/j.ssi.2014.07.018,RT,unknow,nasicon,nasicon,unknow,unknow,unknow,unknow,2014,2014,exact,0.0128205128205128,decrease,-1,减少,decrease,-1,0.00063,0.00029,exact,exact,room_temperature,room_temperature,-0.00034,0.00034,0.4603174603174603,2.1724137931034484,True,False,absolute_difference,0.0001,100.0,0.0896775377840473,-0.0141138841478536,-0.0143957495859079,0.6971374293940489,0.0102647707031367,-0.0141138841478545,-0.3752302025782654,-0.0030190502068049,-92.13337522265284,-0.2018670719698683,-0.0203275669474383,0.0,0.0,0.7972565332396292,13.280519654314643,-0.7798779823303531,-16.173706715709052,0.0659058660145518,105.02094843462244,19.066865561442192,2.8648085922168884,0.0896775377840473,0.0141138841478536,0.0143957495859079,0.6971374293940489,0.0102647707031367,0.0533164266521752
trpair_000541,trgrp_0050,doi=10.1016/j.ssi.2014.07.018; temperature=RT; preparation=unknow; family=nasicon,13,lzt,yp3,264,254,Li1.1Fe0.1Ti1.9(PO4)3,LiTi2(PO4)3,10.1016/j.ssi.2014.07.018,RT,unknow,nasicon,nasicon,unknow,unknow,unknow,unknow,2014,2014,exact,0.0128205128205128,decrease,-1,减少,decrease,-1,0.00063,6e-05,exact,exact,room_temperature,room_temperature,-0.00057,0.00057,0.0952380952380952,10.5,True,False,absolute_difference,0.0001,100.0,-0.079406097338349,0.0071560774692382,0.0071126670801954,-0.3398547143770685,-0.0052179251074278,0.0071560774692378,0.230325352977303,0.0015346838551258,51.51519490484861,0.0919732513167872,0.0089165131982813,0.0,0.0,0.712714715678431,13.291154635123192,-0.7691237739973014,-16.69220278759461,0.0581645181092694,105.32372621240025,19.21378572308552,2.8794306322897483,0.079406097338349,0.0071560774692382,0.0071126670801954,0.3398547143770685,0.0052179251074278,0.0214855739717618
trpair_000542,trgrp_0050,doi=10.1016/j.ssi.2014.07.018; temperature=RT; preparation=unknow; family=nasicon,13,mg4,pwy,257,261,Li1.3Al0.3Ti1.7(PO4)3,Li1.2Cr0.2Ti1.8(PO4)3,10.1016/j.ssi.2014.07.018,RT,unknow,nasicon,nasicon,unknow,unknow,unknow,unknow,2014,2014,exact,0.0128205128205128,decrease,-1,减少,decrease,-1,0.0062,0.00043,exact,exact,room_temperature,room_temperature,-0.00577,0.00577,0.0693548387096774,14.41860465116279,True,False,absolute_difference,0.0001,100.0,-0.039050445765817,0.0062420367969124,0.0050227682615276,-0.1386868142019075,-0.0051041854320542,0.0062420367969115,0.449633699633722,0.0015012310094277,74.29417147060303,0.2992452894338164,0.0104605776736925,0.0,0.0,0.8225700792487443,13.277317442977967,-0.7825319827105448,-16.08784251073412,0.068486158650093,104.80815018315018,18.912681089852725,2.859055425448868,0.039050445765817,0.0062420367969124,0.0050227682615276,0.1386868142019075,0.0051041854320542,0.0429952561100102
trpair_000543,trgrp_0050,doi=10.1016/j.ssi.2014.07.018; temperature=RT; preparation=unknow; family=nasicon,13,mg4,rc1,257,263,Li1.3Al0.3Ti1.7(PO4)3,Li1.05Fe0.05Ti1.95(PO4)3,10.1016/j.ssi.2014.07.018,RT,unknow,nasicon,nasicon,unknow,unknow,unknow,unknow,2014,2014,exact,0.0128205128205128,decrease,-1,减少,decrease,-1,0.0062,0.00013,exact,exact,room_temperature,room_temperature,-0.00607,0.00607,0.0209677419354838,47.69230769230769,True,False,absolute_difference,0.0001,100.0,-0.122320895467384,0.0169433787342185,0.0159047621393705,-0.6720271216101779,-0.0128665062137656,0.0169433787342172,0.740073868882746,0.0037842665334604,144.75712198961264,0.450544859025257,0.0255931459364546,0.0,0.0,0.7809348543979608,13.282668113946622,-0.7770909857716235,-16.354512664438257,0.0646049982592373,104.95337026777467,18.988330874648444,2.866621709580249,0.122320895467384,0.0169433787342185,0.0159047621393705,0.6720271216101779,0.0128665062137656,0.0585198976734329
trpair_000544,trgrp_0050,doi=10.1016/j.ssi.2014.07.018; temperature=RT; preparation=unknow; family=nasicon,13,mg4,tzl,257,255,Li1.3Al0.3Ti1.7(PO4)3,Li1.05Al0.05Ti1.95(PO4)3,10.1016/j.ssi.2014.07.018,RT,unknow,nasicon,nasicon,unknow,unknow,unknow,unknow,2014,2014,exact,0.0128205128205128,decrease,-1,减少,decrease,-1,0.0062,0.0011,exact,exact,room_temperature,room_temperature,-0.0050999999999999,0.0050999999999999,0.1774193548387097,5.636363636363636,True,False,absolute_difference,0.0001,100.0,-0.122320895467384,0.017041034858142,0.016157834056131,-0.6965305436788505,-0.0128665062137656,0.0170410348581415,0.7109879963065566,0.0037842665334604,141.7612771142667,0.4118677842215668,0.0249837276539062,0.0,0.0,0.7809348543979608,13.282716942008584,-0.7769644498132432,-16.36676437547259,0.0646049982592373,104.9388273314866,18.9689923372466,2.866317000438974,0.122320895467384,0.017041034858142,0.016157834056131,0.6965305436788505,0.0128665062137656,0.0529797314684468
trpair_000545,trgrp_0050,doi=10.1016/j.ssi.2014.07.018; temperature=RT; preparation=unknow; family=nasicon,13,mg4,y9l,257,262,Li1.3Al0.3Ti1.7(PO4)3,Li1.3Cr0.3Ti1.7(PO4)3,10.1016/j.ssi.2014.07.018,RT,unknow,nasicon,nasicon,unknow,unknow,unknow,unknow,2014,2014,exact,0.0128205128205128,decrease,-1,减少,decrease,-1,0.0062,0.00029,exact,exact,room_temperature,room_temperature,-0.0059099999999999,0.0059099999999999,0.0467741935483871,21.379310344827584,True,False,absolute_difference,0.0001,100.0,0.0,-0.0007337123387944,-0.0020324902819983,0.1933611026211412,0.0,-0.0007337123387958,0.25,0.0,26.9375,0.2028735803214409,0.0008196721311475,0.0,0.0,0.8420953021316528,13.273829568410116,-0.7860596119823079,-15.921818552322598,0.0710382513661202,104.70833333333331,18.864495235296538,2.8542349726775957,0.0,0.0007337123387944,0.0020324902819983,0.1933611026211412,0.0,0.0327868852459016
trpair_000546,trgrp_0050,doi=10.1016/j.ssi.2014.07.018; temperature=RT; preparation=unknow; family=nasicon,13,mg4,yp3,257,254,Li1.3Al0.3Ti1.7(PO4)3,LiTi2(PO4)3,10.1016/j.ssi.2014.07.018,RT,unknow,nasicon,nasicon,unknow,unknow,unknow,unknow,2014,2014,exact,0.0128205128205128,decrease,-1,减少,decrease,-1,0.0062,6e-05,exact,exact,room_temperature,room_temperature,-0.00614,0.00614,0.0096774193548387,103.33333333333331,True,True,both,0.0001,100.0,-0.1690836351223963,0.0205362492782974,0.019475926384105,-0.8436310411499761,-0.0154826958105646,0.0205362492782965,0.8555555555555685,0.0045537340619308,170.58607012750144,0.4967139036080965,0.0300637522768671,0.0,0.0,0.7575534845704547,13.28446454921866,-0.7753054036492562,-16.440314624208156,0.0632969034608378,105.01111111111108,19.011415396939864,2.868857012750455,0.1690836351223963,0.0205362492782974,0.019475926384105,0.8436310411499761,0.0154826958105646,0.0637522768670309
trpair_000547,trgrp_0050,doi=10.1016/j.ssi.2014.07.018; temperature=RT; preparation=unknow; family=nasicon,13,pwy,rc1,261,263,Li1.2Cr0.2Ti1.8(PO4)3,Li1.05Fe0.05Ti1.95(PO4)3,10.1016/j.ssi.2014.07.018,RT,unknow,nasicon,nasicon,unknow,unknow,unknow,unknow,2014,2014,exact,0.0128205128205128,decrease,-1,减少,decrease,-1,0.00043,0.00013,exact,exact,room_temperature,room_temperature,-0.0003,0.0003,0.3023255813953488,3.307692307692308,True,False,absolute_difference,0.0001,100.0,-0.0832704497015669,0.010701341937306,0.0108819938778428,-0.5333403074082703,-0.0077623207817113,0.0107013419373056,0.2904401692490239,0.0022830355240326,70.46295051900961,0.1512995695914405,0.0151325682627621,0.0,0.0,0.7614096315150523,13.285789132345078,-0.7745796016408596,-16.423856071539213,0.0620529055432102,105.17818711759156,19.137953519365357,2.871851998417095,0.0832704497015669,0.010701341937306,0.0108819938778428,0.5333403074082703,0.0077623207817113,0.0375026635414446
trpair_000548,trgrp_0050,doi=10.1016/j.ssi.2014.07.018; temperature=RT; preparation=unknow; family=nasicon,13,pwy,tzl,261,255,Li1.2Cr0.2Ti1.8(PO4)3,Li1.05Al0.05Ti1.95(PO4)3,10.1016/j.ssi.2014.07.018,RT,unknow,nasicon,nasicon,unknow,unknow,unknow,unknow,2014,2014,exact,0.0128205128205128,increase,1,增大,increase,1,0.00043,0.0011,exact,exact,room_temperature,room_temperature,0.00067,0.00067,2.558139534883721,2.558139534883721,True,False,absolute_difference,0.0001,100.0,-0.0832704497015669,0.0107989980612295,0.0111350657946033,-0.5578437294769429,-0.0077623207817113,0.0107989980612299,0.2613542966728346,0.0022830355240326,67.46710564366367,0.1126224947877503,0.0145231499802136,0.0,0.0,0.7614096315150523,13.28583796040704,-0.7744530656824793,-16.436107782573547,0.0620529055432102,105.16364418130344,19.118614981963507,2.871547289275821,0.0832704497015669,0.0107989980612295,0.0111350657946033,0.5578437294769429,0.0077623207817113,0.0375026635414446
trpair_000549,trgrp_0050,doi=10.1016/j.ssi.2014.07.018; temperature=RT; preparation=unknow; family=nasicon,13,pwy,y9l,261,262,Li1.2Cr0.2Ti1.8(PO4)3,Li1.3Cr0.3Ti1.7(PO4)3,10.1016/j.ssi.2014.07.018,RT,unknow,nasicon,nasicon,unknow,unknow,unknow,unknow,2014,2014,exact,0.0128205128205128,decrease,-1,减少,decrease,-1,0.00043,0.00029,exact,exact,room_temperature,room_temperature,-0.00014,0.00014,0.6744186046511628,1.482758620689655,True,False,absolute_difference,0.0001,100.0,0.039050445765817,-0.0069757491357069,-0.007055258543526,0.3320479168230488,0.0051041854320542,-0.0069757491357074,-0.199633699633722,-0.0015012310094277,-47.35667147060303,-0.0963717091123754,-0.009640905542545,0.0,0.0,0.8225700792487443,13.27695058680857,-0.783548227851544,-15.99116195942355,0.068486158650093,104.93315018315018,19.014117880013444,2.859465261514442,0.039050445765817,0.0069757491357069,0.007055258543526,0.3320479168230488,0.0051041854320542,0.0210172341319882
trpair_000550,trgrp_0050,doi=10.1016/j.ssi.2014.07.018; temperature=RT; preparation=unknow; family=nasicon,13,pwy,yp3,261,254,Li1.2Cr0.2Ti1.8(PO4)3,LiTi2(PO4)3,10.1016/j.ssi.2014.07.018,RT,unknow,nasicon,nasicon,unknow,unknow,unknow,unknow,2014,2014,exact,0.0128205128205128,decrease,-1,减少,decrease,-1,0.00043,6e-05,exact,exact,room_temperature,room_temperature,-0.00037,0.00037,0.1395348837209302,7.166666666666666,True,False,absolute_difference,0.0001,100.0,-0.1300331893565792,0.0142942124813849,0.0144531581225773,-0.7049442269480686,-0.0103785103785103,0.0142942124813849,0.4059218559218465,0.003052503052503,96.2918986568984,0.19746861417428,0.0196031746031746,0.0,0.0,0.7380282616875462,13.287585567617118,-0.7727940195184924,-16.509658031309108,0.0607448107448107,105.23592796092797,19.161038041656774,2.8740873015873016,0.1300331893565792,0.0142942124813849,0.0144531581225773,0.7049442269480686,0.0103785103785103,0.0427350427350426
trpair_000551,trgrp_0050,doi=10.1016/j.ssi.2014.07.018; temperature=RT; preparation=unknow; family=nasicon,13,rc1,tzl,263,255,Li1.05Fe0.05Ti1.95(PO4)3,Li1.05Al0.05Ti1.95(PO4)3,10.1016/j.ssi.2014.07.018,RT,unknow,nasicon,nasicon,unknow,unknow,unknow,unknow,2014,2014,exact,0.0128205128205128,increase,1,增大,increase,1,0.00013,0.0011,exact,exact,room_temperature,room_temperature,0.00097,0.00097,8.461538461538463,8.461538461538463,True,False,absolute_difference,0.0001,100.0,0.0,9.76561239234286e-05,0.0002530719167604,-0.0245034220686726,0.0,9.765612392431676e-05,-0.0290858725761893,0.0,-2.995844875345938,-0.0386770748036902,-0.0006094182825484,0.0,0.0,0.7197744066642688,13.291188631375691,-0.769012068743558,-16.702777936277684,0.0581717451523545,105.30886426592797,19.194264766759225,2.879113573407202,0.0,9.76561239234286e-05,0.0002530719167604,0.0245034220686726,0.0,0.0055401662049861
trpair_000552,trgrp_0050,doi=10.1016/j.ssi.2014.07.018; temperature=RT; preparation=unknow; family=nasicon,13,rc1,y9l,263,262,Li1.05Fe0.05Ti1.95(PO4)3,Li1.3Cr0.3Ti1.7(PO4)3,10.1016/j.ssi.2014.07.018,RT,unknow,nasicon,nasicon,unknow,unknow,unknow,unknow,2014,2014,exact,0.0128205128205128,increase,1,增大,increase,1,0.00013,0.00029,exact,exact,room_temperature,room_temperature,0.00016,0.00016,2.230769230769231,2.230769230769231,True,False,absolute_difference,0.0001,100.0,0.122320895467384,-0.017677091073013,-0.0179372524213689,0.8653882242313191,0.0128665062137656,-0.017677091073013,-0.4900738688827459,-0.0037842665334604,-117.81962198961264,-0.247671278703816,-0.0247734738053071,0.0,0.0,0.7809348543979608,13.282301257777224,-0.7781072309126227,-16.257832113127687,0.0646049982592373,105.07837026777467,19.08976766480917,2.867031545645822,0.122320895467384,0.017677091073013,0.0179372524213689,0.8653882242313191,0.0128665062137656,0.0585198976734329
trpair_000553,trgrp_0050,doi=10.1016/j.ssi.2014.07.018; temperature=RT; preparation=unknow; family=nasicon,13,rc1,yp3,263,254,Li1.05Fe0.05Ti1.95(PO4)3,LiTi2(PO4)3,10.1016/j.ssi.2014.07.018,RT,unknow,nasicon,nasicon,unknow,unknow,unknow,unknow,2014,2014,exact,0.0128205128205128,almost_unchanged,0,几乎不变,decrease,-1,0.00013,6e-05,exact,exact,room_temperature,room_temperature,-7e-05,7e-05,0.4615384615384615,2.1666666666666665,False,False,none,0.0001,100.0,-0.0467627396550123,0.0035928705440788,0.0035711642447344,-0.1716039195397982,-0.002616189596799,0.0035928705440793,0.1154816866728225,0.0007694675284703,25.8289481378888,0.0461690445828395,0.0044706063404125,0.0,0.0,0.6963930368367627,13.29293623858577,-0.7673530225795709,-16.776328185013245,0.056863650353955,105.38114804555246,19.23668782645249,2.8816535857186825,0.0467627396550123,0.0035928705440788,0.0035711642447344,0.1716039195397982,0.002616189596799,0.0107725453985841
trpair_000554,trgrp_0050,doi=10.1016/j.ssi.2014.07.018; temperature=RT; preparation=unknow; family=nasicon,13,tzl,y9l,255,262,Li1.05Al0.05Ti1.95(PO4)3,Li1.3Cr0.3Ti1.7(PO4)3,10.1016/j.ssi.2014.07.018,RT,unknow,nasicon,nasicon,unknow,unknow,unknow,unknow,2014,2014,exact,0.0128205128205128,decrease,-1,减少,decrease,-1,0.0011,0.00029,exact,exact,room_temperature,room_temperature,-0.00081,0.00081,0.2636363636363636,3.793103448275862,True,False,absolute_difference,0.0001,100.0,0.122320895467384,-0.0177747471969365,-0.0181903243381293,0.8898916462999917,0.0128665062137656,-0.0177747471969373,-0.4609879963065566,-0.0037842665334604,-114.8237771142667,-0.2089942039001258,-0.0241640555227586,0.0,0.0,0.7809348543979608,13.282350085839187,-0.7779806949542424,-16.270083824162022,0.0646049982592373,105.0638273314866,19.07042912740732,2.8667268365045486,0.122320895467384,0.0177747471969365,0.0181903243381293,0.8898916462999917,0.0128665062137656,0.0585198976734329
trpair_000555,trgrp_0050,doi=10.1016/j.ssi.2014.07.018; temperature=RT; preparation=unknow; family=nasicon,13,tzl,yp3,255,254,Li1.05Al0.05Ti1.95(PO4)3,LiTi2(PO4)3,10.1016/j.ssi.2014.07.018,RT,unknow,nasicon,nasicon,unknow,unknow,unknow,unknow,2014,2014,exact,0.0128205128205128,decrease,-1,减少,decrease,-1,0.0011,6e-05,exact,exact,room_temperature,room_temperature,-0.00104,0.00104,0.0545454545454545,18.333333333333336,True,False,absolute_difference,0.0001,100.0,-0.0467627396550123,0.0034952144201554,0.0033180923279739,-0.1471004974711256,-0.002616189596799,0.0034952144201549,0.1445675592490118,0.0007694675284703,28.82479301323474,0.0848461193865297,0.0050800246229609,0.0,0.0,0.6963930368367627,13.292985066647732,-0.7672264866211906,-16.78857989604758,0.056863650353955,105.36660510926438,19.217349289050645,2.8813488765774085,0.0467627396550123,0.0034952144201554,0.0033180923279739,0.1471004974711256,0.002616189596799,0.0107725453985841
trpair_000556,trgrp_0050,doi=10.1016/j.ssi.2014.07.018; temperature=RT; preparation=unknow; family=nasicon,13,y9l,yp3,262,254,Li1.3Cr0.3Ti1.7(PO4)3,LiTi2(PO4)3,10.1016/j.ssi.2014.07.018,RT,unknow,nasicon,nasicon,unknow,unknow,unknow,unknow,2014,2014,exact,0.0128205128205128,decrease,-1,减少,decrease,-1,0.00029,6e-05,exact,exact,room_temperature,room_temperature,-0.00023,0.00023,0.2068965517241379,4.833333333333333,True,False,absolute_difference,0.0001,100.0,-0.1690836351223963,0.0212699616170919,0.0215084166661033,-1.0369921437711174,-0.0154826958105646,0.0212699616170923,0.6055555555555685,0.0045537340619308,143.64857012750144,0.2938403232866555,0.0292440801457196,0.0,0.0,0.7575534845704547,13.284097693049263,-0.7763216487902553,-16.343634072897586,0.0632969034608378,105.13611111111108,19.112852187100582,2.869266848816029,0.1690836351223963,0.0212699616170919,0.0215084166661033,1.0369921437711174,0.0154826958105646,0.0637522768670309
trpair_000557,trgrp_0051,doi=10.1016/j.ssi.2015.09.001; temperature=RT; preparation=unknow; family=lanthanumlithiumoxide,2,me3,zs0,310,311,(La0.9Sr0.1)LiO2,La(Li0.76Mg0.08)O2,10.1016/j.ssi.2015.09.001,RT,unknow,lanthanumlithiumoxide,lanthanumlithiumoxide,unknow,unknow,unknow,unknow,2016,2016,exact,1.0,almost_unchanged,0,几乎不变,increase,1,6.29e-10,7.27e-10,exact,exact,room_temperature,room_temperature,9.799999999999996e-11,9.799999999999996e-11,1.1558028616852145,1.1558028616852145,False,False,none,0.0001,100.0,-0.0610309215658194,0.012214154571323,0.0322128808272117,-0.0265540030070805,-0.0520833333333333,0.0122141545713228,1.843611111111116,0.03125,351.6728518518521,1.9844833671608944,0.0631249999999998,0.0,0.0,0.2945675126085385,10.982041609937426,-1.69322868255558,-0.8812782663416114,0.2239583333333333,116.89763888888888,23.025782471430304,2.2678125,0.0610309215658194,0.012214154571323,0.0322128808272117,0.0265540030070805,0.0520833333333333,0.1541666666666667
trpair_000558,trgrp_0052,doi=10.1016/j.ssi.2015.10.016; temperature=RT; preparation=unknow; family=oxides,4,bq9,d7f,291,294,Li3BiO3,Li3BiO4,10.1016/j.ssi.2015.10.016,RT,unknow,oxides,oxides,unknow,unknow,unknow,unknow,2015,2015,exact,0.1666666666666666,almost_unchanged,0,几乎不变,increase,1,2.4e-10,4.1e-10,exact,exact,room_temperature,room_temperature,1.6999999999999998e-10,1.6999999999999998e-10,1.7083333333333333,1.7083333333333333,False,False,none,0.0001,100.0,0.0,0.2282914073160622,0.1756106036376759,-0.7526962506387325,-0.0535714285714285,0.2282914073160616,1.041071428571442,-0.0178571428571428,326.5751785714292,-0.0185508872817159,0.1592857142857142,0.0,0.0,0.0,11.19157086311423,-1.6475500489971426,-1.513474608598762,0.4017857142857143,103.39196428571428,16.13793627732366,2.2453571428571437,0.0,0.2282914073160622,0.1756106036376759,0.7526962506387325,0.0535714285714285,0.1428571428571428
trpair_000559,trgrp_0052,doi=10.1016/j.ssi.2015.10.016; temperature=RT; preparation=unknow; family=oxides,4,bq9,skm,291,292,Li3BiO3,Li5BiO5,10.1016/j.ssi.2015.10.016,RT,unknow,oxides,oxides,unknow,unknow,unknow,unknow,2015,2015,exact,0.1666666666666666,almost_unchanged,0,几乎不变,increase,1,2.4e-10,3.9e-09,exact,exact,room_temperature,room_temperature,3.66e-09,3.66e-09,16.25,16.25,False,False,none,0.0001,100.0,0.0,0.1686585215497604,0.1029086407265504,-0.4779089834739065,0.0259740259740259,0.1686585215497604,-2.462337662337646,-0.0519480519480519,-376.0522077922069,-2.3210028155907327,0.0161038961038957,0.0,0.0,0.0,11.16175442023108,-1.6839010304527051,-1.376080975016349,0.4415584415584415,101.64025974025972,14.986710313169157,2.1737662337662336,0.0,0.1686585215497604,0.1029086407265504,0.4779089834739065,0.0259740259740259,0.1038961038961039
trpair_000560,trgrp_0052,doi=10.1016/j.ssi.2015.10.016; temperature=RT; preparation=unknow; family=oxides,4,bq9,x2i,291,293,Li3BiO3,LiBiO2,10.1016/j.ssi.2015.10.016,RT,unknow,oxides,oxides,unknow,unknow,unknow,unknow,2015,2015,exact,0.1666666666666666,increase,1,增大,increase,1,2.4e-10,3.8e-08,exact,exact,room_temperature,room_temperature,3.776e-08,3.776e-08,158.33333333333334,158.33333333333334,False,True,fold_change,0.0001,100.0,0.0,-0.017949967537179,0.0771955721943751,-0.0262122437971952,-0.1785714285714285,-0.0179499675371787,8.853571428571442,0.1071428571428571,1687.2939285714292,8.53782333330512,0.274285714285714,0.0,0.0,0.0,11.068450175687609,-1.696757564718793,-1.1502326051779934,0.3392857142857143,107.29821428571428,20.41612338761708,2.302857142857143,0.0,0.017949967537179,0.0771955721943751,0.0262122437971952,0.1785714285714285,0.3571428571428571
trpair_000561,trgrp_0052,doi=10.1016/j.ssi.2015.10.016; temperature=RT; preparation=unknow; family=oxides,4,d7f,skm,294,292,Li3BiO4,Li5BiO5,10.1016/j.ssi.2015.10.016,RT,unknow,oxides,oxides,unknow,unknow,unknow,unknow,2015,2015,exact,0.1666666666666666,almost_unchanged,0,几乎不变,increase,1,4.1e-10,3.9e-09,exact,exact,room_temperature,room_temperature,3.49e-09,3.49e-09,9.51219512195122,9.51219512195122,False,False,none,0.0001,100.0,0.0,-0.0596328857663017,-0.0727019629111254,0.2747872671648259,0.0795454545454545,-0.0596328857663012,-3.503409090909088,-0.034090909090909,-702.6273863636361,-2.302451928309017,-0.1431818181818185,0.0,0.0,0.0,11.27590012388911,-1.5960957286338673,-1.752429100335715,0.4147727272727273,102.16079545454544,14.977434869528295,2.253409090909091,0.0,0.0596328857663017,0.0727019629111254,0.2747872671648259,0.0795454545454545,0.1590909090909091
trpair_000562,trgrp_0052,doi=10.1016/j.ssi.2015.10.016; temperature=RT; preparation=unknow; family=oxides,4,d7f,x2i,294,293,Li3BiO4,LiBiO2,10.1016/j.ssi.2015.10.016,RT,unknow,oxides,oxides,unknow,unknow,unknow,unknow,2015,2015,exact,0.1666666666666666,almost_unchanged,0,几乎不变,increase,1,4.1e-10,3.8e-08,exact,exact,room_temperature,room_temperature,3.759e-08,3.759e-08,92.68292682926833,92.68292682926833,False,False,none,0.0001,100.0,0.0,-0.2462413748532412,-0.0984150314433007,0.7264840068415372,-0.125,-0.2462413748532403,7.8125,0.125,1360.71875,8.556374220586836,0.1149999999999997,0.0,0.0,0.0,11.18259587934564,-1.608952262899955,-1.5265807304973595,0.3125,107.81875,20.406847943976224,2.3825000000000003,0.0,0.2462413748532412,0.0984150314433007,0.7264840068415372,0.125,0.25
trpair_000563,trgrp_0052,doi=10.1016/j.ssi.2015.10.016; temperature=RT; preparation=unknow; family=oxides,4,skm,x2i,292,293,Li5BiO5,LiBiO2,10.1016/j.ssi.2015.10.016,RT,unknow,oxides,oxides,unknow,unknow,unknow,unknow,2015,2015,exact,0.1666666666666666,almost_unchanged,0,几乎不变,increase,1,3.9e-09,3.8e-08,exact,exact,room_temperature,room_temperature,3.41e-08,3.41e-08,9.743589743589745,9.743589743589745,False,False,none,0.0001,100.0,0.0,-0.1866084890869395,-0.0257130685321753,0.4516967396767113,-0.2045454545454545,-0.1866084890869391,11.315909090909088,0.1590909090909091,2063.346136363636,10.858826148895853,0.2581818181818183,0.0,0.0,0.0,11.15277943646249,-1.6453032443555178,-1.3891870969149465,0.3522727272727273,106.06704545454544,19.255621979821715,2.3109090909090906,0.0,0.1866084890869395,0.0257130685321753,0.4516967396767113,0.2045454545454545,0.4090909090909091
trpair_000564,trgrp_0053,doi=10.1016/j.ssi.2017.01.014; temperature=RT; preparation=unknow; family=lgps,6,7iw,906,330,326,Li9Ba0.5GeP2S12,Li9.8Ba0.1GeP2S12,10.1016/j.ssi.2017.01.014,RT,unknow,lgps,lgps,unknow,unknow,unknow,unknow,2017,2017,exact,0.0666666666666666,increase,1,增大,increase,1,9.98e-05,0.000561,exact,exact,room_temperature,room_temperature,0.0004612,0.0004612,5.621242484969939,5.621242484969939,True,False,absolute_difference,0.0001,100.0,-0.1972125705312679,-0.0131950520943409,-0.0102704115140974,0.0428210854033004,0.0262273584132448,-0.01319505209434,-2.146521947849706,-0.0183591508892713,-504.9393274890463,-1.2119626243746602,-0.0133759527907546,0.0,0.0,0.8570936058469003,12.80254265246574,-1.190723464452264,-8.007929932270947,0.3804606179821326,120.11915885114804,18.8050939613592,1.8959650848291123,0.1972125705312679,0.0131950520943409,0.0102704115140974,0.0428210854033004,0.0262273584132448,0.0524547168264896
trpair_000565,trgrp_0053,doi=10.1016/j.ssi.2017.01.014; temperature=RT; preparation=unknow; family=lgps,6,7iw,f0h,330,329,Li9Ba0.5GeP2S12,Li9.2Ba0.4GeP2S12,10.1016/j.ssi.2017.01.014,RT,unknow,lgps,lgps,unknow,unknow,unknow,unknow,2017,2017,exact,0.0666666666666666,increase,1,增大,increase,1,9.98e-05,0.000316,exact,exact,room_temperature,room_temperature,0.0002162,0.0002162,3.1663326653306614,3.1663326653306614,True,False,absolute_difference,0.0001,100.0,-0.0318591854816623,-0.0033393200977318,-0.0026056983082958,0.0103001090033991,0.006636801061888,-0.0033393200977314,-0.5431747611936828,-0.0046457607433217,-127.7742810414311,-0.3141088448263467,-0.0033847685415631,0.0,0.0,0.9397702983717032,12.807470518464044,-1.1868911078493634,-8.024190420470898,0.3706653393064543,120.92083244447603,19.254020851133355,1.900960676953708,0.0318591854816623,0.0033393200977318,0.0026056983082958,0.0103001090033991,0.006636801061888,0.0132736021237762
trpair_000566,trgrp_0053,doi=10.1016/j.ssi.2017.01.014; temperature=RT; preparation=unknow; family=lgps,6,7iw,fnu,330,327,Li9Ba0.5GeP2S12,Li9.6Ba0.2GeP2S12,10.1016/j.ssi.2017.01.014,RT,unknow,lgps,lgps,unknow,unknow,unknow,unknow,2017,2017,exact,0.0666666666666666,increase,1,增大,increase,1,9.98e-05,0.000572,exact,exact,room_temperature,room_temperature,0.0004722,0.0004722,5.731462925851703,5.731462925851703,True,False,absolute_difference,0.0001,100.0,-0.1251761996296878,-0.0099364220484705,-0.0077404865155858,0.0317271344992748,0.0197498354180382,-0.009936422048471,-1.616382958713416,-0.0138248847926266,-380.2315298733047,-0.9198630597842588,-0.0100724160631993,0.0,0.0,0.8931117912976904,12.804171967488674,-1.1894585019530082,-8.01347690772296,0.3772218564845293,120.38422834571618,18.9511437436544,1.8976168531928903,0.1251761996296878,0.0099364220484705,0.0077404865155858,0.0317271344992748,0.0197498354180382,0.0394996708360762
trpair_000567,trgrp_0053,doi=10.1016/j.ssi.2017.01.014; temperature=RT; preparation=unknow; family=lgps,6,7iw,nkr,330,325,Li9Ba0.5GeP2S12,Li10GeP2S12,10.1016/j.ssi.2017.01.014,RT,unknow,lgps,lgps,unknow,unknow,unknow,unknow,2017,2017,exact,0.0666666666666666,increase,1,增大,increase,1,9.98e-05,0.00143,exact,exact,room_temperature,room_temperature,0.0013302,0.0013302,14.32865731462926,14.32865731462926,True,False,absolute_difference,0.0001,100.0,-0.3191857228177215,-0.0164276172608097,-0.0127758975179885,0.0541480425698557,0.0326530612244898,-0.0164276172608093,-2.672419825072893,-0.0228571428571428,-628.6494627238644,-1.4971662221537372,-0.0166530612244897,0.0,0.0,0.7961070297036735,12.800926369882504,-1.1919762074542095,-8.00226645368767,0.3836734693877551,119.85620991253644,18.66249216246966,1.894326530612245,0.3191857228177215,0.0164276172608097,0.0127758975179885,0.0541480425698557,0.0326530612244898,0.0653061224489795
trpair_000568,trgrp_0053,doi=10.1016/j.ssi.2017.01.014; temperature=RT; preparation=unknow; family=lgps,6,7iw,pfi,330,328,Li9Ba0.5GeP2S12,Li9.4Ba0.3GeP2S12,10.1016/j.ssi.2017.01.014,RT,unknow,lgps,lgps,unknow,unknow,unknow,unknow,2017,2017,exact,0.0666666666666666,increase,1,增大,increase,1,9.98e-05,0.000707,exact,exact,room_temperature,room_temperature,0.0006071999999999,0.0006071999999999,7.084168336673346,7.084168336673346,True,False,absolute_difference,0.0001,100.0,-0.0724145498589208,-0.0066513177453018,-0.0051857196335676,0.0208814550034102,0.0132198628439229,-0.0066513177453013,-1.0819513461833736,-0.0092539039907461,-254.513952519781,-0.6206527565585027,-0.0067421300504009,0.0,0.0,0.919492616183074,12.805814519640258,-1.188181118511999,-8.018899747470893,0.3739568701974717,120.6514441519812,19.10074889526728,1.8992819961992893,0.0724145498589208,0.0066513177453018,0.0051857196335676,0.0208814550034102,0.0132198628439229,0.026439725687846
trpair_000569,trgrp_0053,doi=10.1016/j.ssi.2017.01.014; temperature=RT; preparation=unknow; family=lgps,6,906,f0h,326,329,Li9.8Ba0.1GeP2S12,Li9.2Ba0.4GeP2S12,10.1016/j.ssi.2017.01.014,RT,unknow,lgps,lgps,unknow,unknow,unknow,unknow,2017,2017,exact,0.0666666666666666,decrease,-1,减少,decrease,-1,0.000561,0.000316,exact,exact,room_temperature,room_temperature,-0.000245,0.000245,0.5632798573975044,1.7753164556962024,True,False,absolute_difference,0.0001,100.0,0.1653533850496056,0.009855731996609,0.0076647132058016,-0.0325209763999012,-0.0195905573513567,0.0098557319966086,1.6033471866560234,0.0137133901459496,377.1650464476152,0.8978537795483135,0.0099911842491915,0.0,0.0,0.8411640131060691,12.800872992416872,-1.192026313606412,-8.002779877769248,0.3837790185130767,119.8475714705512,18.648039538946023,1.8942727005583309,0.1653533850496056,0.009855731996609,0.0076647132058016,0.0325209763999012,0.0195905573513567,0.0391811147027133
trpair_000570,trgrp_0053,doi=10.1016/j.ssi.2017.01.014; temperature=RT; preparation=unknow; family=lgps,6,906,fnu,326,327,Li9.8Ba0.1GeP2S12,Li9.6Ba0.2GeP2S12,10.1016/j.ssi.2017.01.014,RT,unknow,lgps,lgps,unknow,unknow,unknow,unknow,2017,2017,exact,0.0666666666666666,almost_unchanged,0,几乎不变,increase,1,0.000561,0.000572,exact,exact,room_temperature,room_temperature,1.100000000000005e-05,1.100000000000005e-05,1.019607843137255,1.019607843137255,False,False,none,0.0001,100.0,0.0720363709015801,0.0032586300458703,0.0025299249985115,-0.0110939509040255,-0.0064775229952066,0.003258630045869,0.5301389891362902,0.0045342660966446,124.70779761574158,0.2920995645904014,0.0033035367275553,0.0,0.0,0.7945055060320564,12.797574441441505,-1.194593707710057,-7.99206636502131,0.3903355356911517,119.31096737179132,18.34516243146707,1.890928876797513,0.0720363709015801,0.0032586300458703,0.0025299249985115,0.0110939509040255,0.0064775229952066,0.0129550459904133
trpair_000571,trgrp_0053,doi=10.1016/j.ssi.2017.01.014; temperature=RT; preparation=unknow; family=lgps,6,906,nkr,326,325,Li9.8Ba0.1GeP2S12,Li10GeP2S12,10.1016/j.ssi.2017.01.014,RT,unknow,lgps,lgps,unknow,unknow,unknow,unknow,2017,2017,exact,0.0666666666666666,increase,1,增大,increase,1,0.000561,0.00143,exact,exact,room_temperature,room_temperature,0.000869,0.000869,2.549019607843137,2.549019607843137,True,False,absolute_difference,0.0001,100.0,-0.1219731522864535,-0.0032325651664688,-0.0025054860038911,0.0113269571665552,0.0064257028112449,-0.0032325651664693,-0.525897877223187,-0.0044979919678714,-123.71013523481815,-0.285203597779077,-0.003277108433735,0.0,0.0,0.6975007444380396,12.794328843835334,-1.1971114132112584,-7.980855910986019,0.3967871485943776,118.78294893861158,18.05651085028233,1.887638554216868,0.1219731522864535,0.0032325651664688,0.0025054860038911,0.0113269571665552,0.0064257028112449,0.0128514056224899
trpair_000572,trgrp_0053,doi=10.1016/j.ssi.2017.01.014; temperature=RT; preparation=unknow; family=lgps,6,906,pfi,326,328,Li9.8Ba0.1GeP2S12,Li9.4Ba0.3GeP2S12,10.1016/j.ssi.2017.01.014,RT,unknow,lgps,lgps,unknow,unknow,unknow,unknow,2017,2017,exact,0.0666666666666666,increase,1,增大,increase,1,0.000561,0.000707,exact,exact,room_temperature,room_temperature,0.0001459999999999,0.0001459999999999,1.2602495543672014,1.2602495543672014,True,False,absolute_difference,0.0001,100.0,0.1247980206723471,0.006543734349039,0.0050846918805298,-0.0219396303998902,-0.0130074955693219,0.0065437343490386,1.0645706016663323,0.0091052468985252,250.42537496926525,0.5913098678161575,0.0066338227403537,0.0,0.0,0.8208863309174399,12.799216993593088,-1.193316324269048,-7.997489204769242,0.3870705494040941,119.57818317805636,18.49476758307995,1.892594019803912,0.1247980206723471,0.006543734349039,0.0050846918805298,0.0219396303998902,0.0130074955693219,0.0260149911386435
trpair_000573,trgrp_0053,doi=10.1016/j.ssi.2017.01.014; temperature=RT; preparation=unknow; family=lgps,6,f0h,fnu,329,327,Li9.2Ba0.4GeP2S12,Li9.6Ba0.2GeP2S12,10.1016/j.ssi.2017.01.014,RT,unknow,lgps,lgps,unknow,unknow,unknow,unknow,2017,2017,exact,0.0666666666666666,increase,1,增大,increase,1,0.000316,0.000572,exact,exact,room_temperature,room_temperature,0.000256,0.000256,1.810126582278481,1.810126582278481,True,False,absolute_difference,0.0001,100.0,-0.0933170141480255,-0.0065971019507387,-0.00513478820729,0.0214270254958757,0.0131130343561501,-0.0065971019507395,-1.0732081975197332,-0.0091791240493049,-252.4572488318736,-0.605754214957912,-0.0066876475216361,0.0,0.0,0.8771821985568592,12.802502307439807,-1.1907613511071562,-8.008326853221261,0.3805402570154733,120.11264096511934,18.794089321241227,1.8959244689221089,0.0933170141480255,0.0065971019507387,0.00513478820729,0.0214270254958757,0.0131130343561501,0.0262260687123
trpair_000574,trgrp_0053,doi=10.1016/j.ssi.2017.01.014; temperature=RT; preparation=unknow; family=lgps,6,f0h,nkr,329,325,Li9.2Ba0.4GeP2S12,Li10GeP2S12,10.1016/j.ssi.2017.01.014,RT,unknow,lgps,lgps,unknow,unknow,unknow,unknow,2017,2017,exact,0.0666666666666666,increase,1,增大,increase,1,0.000316,0.00143,exact,exact,room_temperature,room_temperature,0.001114,0.001114,4.525316455696203,4.525316455696203,True,False,absolute_difference,0.0001,100.0,-0.2873265373360592,-0.0130882971630779,-0.0101701992096927,0.0438479335664565,0.0260162601626017,-0.0130882971630779,-2.1292450638792104,-0.0182113821138211,-500.8751816824333,-1.1830573773273905,-0.0132682926829266,0.0,0.0,0.7801774369628424,12.79925670983364,-1.1932790566083575,-7.99711639918597,0.3869918699186991,119.5846225319396,18.50543774005649,1.8926341463414635,0.2873265373360592,0.0130882971630779,0.0101701992096927,0.0438479335664565,0.0260162601626017,0.0520325203252033
trpair_000575,trgrp_0053,doi=10.1016/j.ssi.2017.01.014; temperature=RT; preparation=unknow; family=lgps,6,f0h,pfi,329,328,Li9.2Ba0.4GeP2S12,Li9.4Ba0.3GeP2S12,10.1016/j.ssi.2017.01.014,RT,unknow,lgps,lgps,unknow,unknow,unknow,unknow,2017,2017,exact,0.0666666666666666,increase,1,增大,increase,1,0.000316,0.000707,exact,exact,room_temperature,room_temperature,0.0003909999999999,0.0003909999999999,2.2373417721518987,2.2373417721518987,True,False,absolute_difference,0.0001,100.0,-0.0405553643772584,-0.0033119976475699,-0.0025800213252717,0.010581346000011,0.0065830617820348,-0.0033119976475699,-0.5387765849896908,-0.0046081432474243,-126.73967147834992,-0.306543911732156,-0.0033573615088378,0.0,0.0,0.9035630234422428,12.804144859591393,-1.189483967666147,-8.013749692969192,0.3772752707284157,120.37985677138435,18.943694472854105,1.897589611928508,0.0405553643772584,0.0033119976475699,0.0025800213252717,0.010581346000011,0.0065830617820348,0.0131661235640697
trpair_000576,trgrp_0053,doi=10.1016/j.ssi.2017.01.014; temperature=RT; preparation=unknow; family=lgps,6,fnu,nkr,327,325,Li9.6Ba0.2GeP2S12,Li10GeP2S12,10.1016/j.ssi.2017.01.014,RT,unknow,lgps,lgps,unknow,unknow,unknow,unknow,2017,2017,exact,0.0666666666666666,increase,1,增大,increase,1,0.000572,0.00143,exact,exact,room_temperature,room_temperature,0.000858,0.000858,2.5,2.5,True,False,absolute_difference,0.0001,100.0,-0.1940095231880336,-0.0064911952123392,-0.0050354110024026,0.0224209080705808,0.0129032258064515,-0.0064911952123383,-1.0560368663594772,-0.0090322580645161,-248.4179328505597,-0.5773031623694784,-0.0065806451612904,0.0,0.0,0.7335189298888296,12.79595815885827,-1.1958464507120026,-7.986402886438032,0.3935483870967742,119.04801843317972,18.20256063257753,1.8892903225806448,0.1940095231880336,0.0064911952123392,0.0050354110024026,0.0224209080705808,0.0129032258064515,0.0258064516129033
trpair_000577,trgrp_0053,doi=10.1016/j.ssi.2017.01.014; temperature=RT; preparation=unknow; family=lgps,6,fnu,pfi,327,328,Li9.6Ba0.2GeP2S12,Li9.4Ba0.3GeP2S12,10.1016/j.ssi.2017.01.014,RT,unknow,lgps,lgps,unknow,unknow,unknow,unknow,2017,2017,exact,0.0666666666666666,increase,1,增大,increase,1,0.000572,0.000707,exact,exact,room_temperature,room_temperature,0.0001349999999999,0.0001349999999999,1.2360139860139858,1.2360139860139858,True,False,absolute_difference,0.0001,100.0,0.052761649770767,0.0032851043031687,0.0025547668820182,-0.0108456794958646,-0.0065299725741152,0.0032851043031696,0.5344316125300423,0.0045709808018805,125.71757735352368,0.299210303225756,0.0033302860127983,0.0,0.0,0.85690451636823,12.800846308616023,-1.192051361769792,-8.003036180221255,0.3838317879064908,119.84325267262447,18.64081736537515,1.8942457881676895,0.052761649770767,0.0032851043031687,0.0025547668820182,0.0108456794958646,0.0065299725741152,0.0130599451482302
trpair_000578,trgrp_0053,doi=10.1016/j.ssi.2017.01.014; temperature=RT; preparation=unknow; family=lgps,6,nkr,pfi,325,328,Li10GeP2S12,Li9.4Ba0.3GeP2S12,10.1016/j.ssi.2017.01.014,RT,unknow,lgps,lgps,unknow,unknow,unknow,unknow,2017,2017,exact,0.0666666666666666,decrease,-1,减少,decrease,-1,0.00143,0.000707,exact,exact,room_temperature,room_temperature,-0.000723,0.000723,0.4944055944055943,2.022630834512023,True,False,absolute_difference,0.0001,100.0,0.2467711729588007,0.0097762995155079,0.0075901778844209,-0.0332665875664455,-0.0194331983805668,0.0097762995155079,1.5904684788895196,0.0136032388663967,374.1355102040834,0.8765134655952345,0.0099109311740888,0.0,0.0,0.7598997547742131,12.797600711009853,-1.1945690672709934,-7.991825726185965,0.3902834008097166,119.31523423944476,18.35216578419041,1.8909554655870444,0.2467711729588007,0.0097762995155079,0.0075901778844209,0.0332665875664455,0.0194331983805668,0.0388663967611335
