Repository: Saberg1001/ML-SBE

# IonConductivity

本项目基于化学式和组成描述符研究锂离子电解质电导率。目前可运行模型均为
`log10(Ionic conductivity (S cm-1))` 绝对值回归；趋势分类模型已保留，
trend-v3 使用材料 A 的已知电导率和同文献可比材料对预测 `log10(σ_B)`，再派生
绝对变化与变化比例。趋势模型必须使用经复核的配对表和 DOI/重复公式连通分组划分。

## 目录结构

```text
config/
├── chemistry/                 氧化态与离子半径规则
└── taxonomy/                  待建立的Family规范词表

data/
├── obelix/raw/                OBLiX all、文献推荐划分及CIF
├── experimental/             113条实验数据及人工标注
├── prediction_inputs/        无训练标签的待预测配方
└── splits/                    固定ID/分组划分manifest

main/                          清洗、特征、划分、训练和预测代码
runs/                          运行索引、每次模型运行及其预测
reports/                       筛选后的正式表格和图片
archive/                       只读历史模型和旧预测

File: runs/trend/trend_cls_v1_f27_family_swap_optuna50_seed42/data/train.csv (part 13 of 49)
7,187,186,Li6PS5Cl,Li6PS5Br,10.1002/pssa.201001117,RT,unknow,argyrodites,argyrodites,unknow,unknow,unknow,unknow,2011,2011,exact,0.3333333333333333,almost_unchanged,0,几乎不变,decrease,-1,3.3e-05,3.2e-05,exact,exact,room_temperature,room_temperature,-1.000000000000004e-06,1.000000000000004e-06,0.9696969696969696,1.0312500000000002,False,False,none,0.0001,100.0,0.0,0.0,0.0,-0.1367880485527539,0.0,0.0088621217474544,1.1538461538461462,0.0,435.0,1.0258286539814172,-0.0153846153846153,-0.0333333333333341,2.5,0.0,12.753345632073744,-1.261891854813765,-6.810090702947847,0.4615384615384615,117.73076923076924,16.416217608682558,1.8484615384615384,0.0,0.0,0.0,0.1367880485527539,0.0,0.1538461538461538
trpair_000029,trgrp_0008,doi=10.1002/pssa.201001117; temperature=RT; preparation=unknow; family=argyrodites,3,p9u,w87,188,186,Li6PS5I,Li6PS5Br,10.1002/pssa.201001117,RT,unknow,argyrodites,argyrodites,unknow,unknow,unknow,unknow,2011,2011,exact,0.3333333333333333,decrease,-1,减少,decrease,-1,0.00022,3.2e-05,exact,exact,room_temperature,room_temperature,-0.000188,0.000188,0.1454545454545454,6.875000000000001,True,False,absolute_difference,0.0001,100.0,0.0,0.0,0.0,0.2188608776844072,0.0,-0.0098293727942744,-1.8461538461538536,0.0,-768.0000000000036,-0.6132750258461321,0.0230769230769229,0.0499999999999998,-4.0,0.0,12.753345632073744,-1.261891854813765,-6.987915166066427,0.4615384615384615,119.23076923076924,17.235769448596336,1.8292307692307688,0.0,0.0,0.0,0.2188608776844072,0.0,0.1538461538461538
trpair_000579,trgrp_0054,doi=10.1016/s0167-2738(00)00761-x; temperature=RT; preparation=unknow; family=perovskites,5,5tl,cy2,98,97,La0.62Li0.14TiO3,La0.64Li0.08TiO3,10.1016/s0167-2738(00)00761-x,RT,unknow,perovskites,perovskites,unknow,unknow,unknow,unknow,2000,2000,exact,0.1,decrease,-1,减少,decrease,-1,0.000442,0.000335,exact,exact,room_temperature,room_temperature,-0.000107,0.000107,0.7579185520361991,1.319402985074627,True,False,absolute_difference,0.0001,100.0,0.0034789399293267,0.0064407199928293,0.0079873034313322,-0.0049911427975977,-0.0124626121635094,0.0064407199928289,0.6400441532544932,0.0071214926648625,127.33838365854716,0.6299644144036556,0.0147770972795902,0.0,0.0,0.6671175924093635,11.633048379068708,-1.318148520607426,-2.695686630977898,0.0231804586241276,117.61189882732754,26.357266256987188,2.671086027631392,0.0034789399293267,0.0064407199928293,0.0079873034313322,0.0049911427975977,0.0124626121635094,0.024925224327019
trpair_000580,trgrp_0054,doi=10.1016/s0167-2738(00)00761-x; temperature=RT; preparation=unknow; family=perovskites,5,5tl,hta,98,100,La0.62Li0.14TiO3,La0.565Li0.305TiO3,10.1016/s0167-2738(00)00761-x,RT,unknow,perovskites,perovskites,unknow,unknow,unknow,unknow,2000,2000,exact,0.1,increase,1,增大,increase,1,0.000442,0.000957,exact,exact,room_temperature,room_temperature,0.0005149999999999,0.0005149999999999,2.165158371040724,2.165158371040724,True,False,absolute_difference,0.0001,100.0,-0.0113739632914535,-0.0167308050974615,-0.0208842937178221,0.0199453336350003,0.0332165720497644,-0.0167308050974615,-1.7059082359843671,-0.0189808983141511,-339.39470634249665,-1.6073147628614457,-0.0393853640018635,0.0,0.0,0.6596911407989733,11.621462616523562,-1.332584319182003,-2.6832183927616,0.0460200507307645,116.43892263270811,25.23862666835464,2.644004796990665,0.0113739632914535,0.0167308050974615,0.0208842937178221,0.0199453336350003,0.0332165720497644,0.0664331440995289
trpair_000581,trgrp_0054,doi=10.1016/s0167-2738(00)00761-x; temperature=RT; preparation=unknow; family=perovskites,5,5tl,s3h,98,101,La0.62Li0.14TiO3,La0.5Li0.5TiO3,10.1016/s0167-2738(00)00761-x,RT,unknow,perovskites,perovskites,unknow,unknow,unknow,unknow,2000,2000,exact,0.1,increase,1,增大,increase,1,0.000442,0.000925,exact,exact,room_temperature,room_temperature,0.000483,0.000483,2.0927601809954752,2.0927601809954752,True,False,absolute_difference,0.0001,100.0,-0.0288639541498872,-0.0348428287470454,-0.0437248863785966,0.0518194255926087,0.0705882352941176,-0.0348428287470461,-3.62521008403364,-0.0403361344537815,-721.2446050420185,-3.2974067163962038,-0.0836974789915965,0.0,0.0,0.6509461453697565,11.61240660469877,-1.3440046155123904,-2.6672813467827954,0.0647058823529411,115.47927170868348,24.39358069158726,2.6218487394957983,0.0288639541498872,0.0348428287470454,0.0437248863785966,0.0518194255926087,0.0705882352941176,0.1411764705882353
trpair_000582,trgrp_0054,doi=10.1016/s0167-2738(00)00761-x; temperature=RT; preparation=unknow; family=perovskites,5,5tl,u2y,98,99,La0.62Li0.14TiO3,La0.595Li0.215TiO3,10.1016/s0167-2738(00)00761-x,RT,unknow,perovskites,perovskites,unknow,unknow,unknow,unknow,2000,2000,exact,0.1,increase,1,增大,increase,1,0.000442,0.000853,exact,exact,room_temperature,room_temperature,0.000411,0.000411,1.9298642533936647,1.9298642533936647,True,False,absolute_difference,0.0001,100.0,-0.0048239130450572,-0.007776805624255,-0.009682603495843,0.0080598159744535,0.0152867799926623,-0.0077768056242555,-0.7850853439089178,-0.0087353028529499,-156.19469097410365,-0.7524392420592783,-0.0181257534198708,0.0,0.0,0.6629661659221715,11.625939616260164,-1.3269834740710134,-2.6891611515918727,0.0370551547022135,116.89933407874584,25.666064428755725,2.654634602281661,0.0048239130450572,0.007776805624255,0.009682603495843,0.0080598159744535,0.0152867799926623,0.0305735599853247
trpair_000583,trgrp_0054,doi=10.1016/s0167-2738(00)00761-x; temperature=RT; preparation=unknow; family=perovskites,5,cy2,hta,97,100,La0.64Li0.08TiO3,La0.565Li0.305TiO3,10.1016/s0167-2738(00)00761-x,RT,unknow,perovskites,perovskites,unknow,unknow,unknow,unknow,2000,2000,exact,0.1,increase,1,增大,increase,1,0.000335,0.000957,exact,exact,room_temperature,room_temperature,0.0006219999999999,0.0006219999999999,2.856716417910448,2.856716417910448,True,False,absolute_difference,0.0001,100.0,-0.0148529032207803,-0.0231715250902908,-0.0288715971491544,0.0249364764325981,0.0456791842132739,-0.0231715250902904,-2.3459523892388603,-0.0261023909790137,-466.7330900010438,-2.2372791772651013,-0.0541624612814537,0.0,0.0,0.6614306107636367,11.624682976519976,-1.328590667466337,-2.6857139641603984,0.0397887446490098,116.75894470933537,25.553608875556467,2.65139334563046,0.0148529032207803,0.0231715250902908,0.0288715971491544,0.0249364764325981,0.0456791842132739,0.0913583684265479
trpair_000584,trgrp_0054,doi=10.1016/s0167-2738(00)00761-x; temperature=RT; preparation=unknow; family=perovskites,5,cy2,s3h,97,101,La0.64Li0.08TiO3,La0.5Li0.5TiO3,10.1016/s0167-2738(00)00761-x,RT,unknow,perovskites,perovskites,unknow,unknow,unknow,unknow,2000,2000,exact,0.1,increase,1,增大,increase,1,0.000335,0.000925,exact,exact,room_temperature,room_temperature,0.00059,0.00059,2.7611940298507465,2.7611940298507465,True,False,absolute_difference,0.0001,100.0,-0.032342894079214,-0.0412835487398748,-0.0517121898099288,0.0568105683902064,0.0830508474576271,-0.041283548739875,-4.265254237288133,-0.0474576271186441,-848.5829887005657,-3.927371130799859,-0.0984745762711867,0.0,0.0,0.6526856153344198,11.615626964695185,-1.340010963796724,-2.669776918181594,0.0584745762711864,115.79929378531072,24.70856289878909,2.629237288135593,0.032342894079214,0.0412835487398748,0.0517121898099288,0.0568105683902064,0.0830508474576271,0.1661016949152543
trpair_000585,trgrp_0054,doi=10.1016/s0167-2738(00)00761-x; temperature=RT; preparation=unknow; family=perovskites,5,cy2,u2y,97,99,La0.64Li0.08TiO3,La0.595Li0.215TiO3,10.1016/s0167-2738(00)00761-x,RT,unknow,perovskites,perovskites,unknow,unknow,unknow,unknow,2000,2000,exact,0.1,increase,1,增大,increase,1,0.000335,0.000853,exact,exact,room_temperature,room_temperature,0.000518,0.000518,2.546268656716418,2.546268656716418,True,False,absolute_difference,0.0001,100.0,-0.008302852974384,-0.0142175256170844,-0.0176699069271752,0.0130509587720513,0.0277493921561718,-0.0142175256170844,-1.425129497163411,-0.0158567955178125,-283.5330746326508,-1.3824036564629338,-0.032902850699461,0.0,0.0,0.6647056358868348,11.62915997625658,-1.3229898223553471,-2.691656722990672,0.0308238486204587,117.21935615537308,25.98104663595755,2.662023150921456,0.008302852974384,0.0142175256170844,0.0176699069271752,0.0130509587720513,0.0277493921561718,0.0554987843123438
trpair_000586,trgrp_0054,doi=10.1016/s0167-2738(00)00761-x; temperature=RT; preparation=unknow; family=perovskites,5,hta,s3h,100,101,La0.565Li0.305TiO3,La0.5Li0.5TiO3,10.1016/s0167-2738(00)00761-x,RT,unknow,perovskites,perovskites,unknow,unknow,unknow,unknow,2000,2000,exact,0.1,almost_unchanged,0,几乎不变,decrease,-1,0.000957,0.000925,exact,exact,room_temperature,room_temperature,-3.199999999999991e-05,3.199999999999991e-05,0.9665621734587252,1.0345945945945945,False,False,none,0.0001,100.0,-0.0174899908584337,-0.0181120236495839,-0.0228405926607744,0.0318740919576083,0.0373716632443531,-0.0181120236495846,-1.9193018480492725,-0.0213552361396303,-381.8498986995219,-1.6900919535347576,-0.0443121149897329,0.0,0.0,0.6452591637240297,11.60404120215004,-1.3544467623713017,-2.657308679965295,0.0813141683778234,114.62631759069129,23.589923310156536,2.6021560574948666,0.0174899908584337,0.0181120236495839,0.0228405926607744,0.0318740919576083,0.0373716632443531,0.0747433264887063
trpair_000587,trgrp_0054,doi=10.1016/s0167-2738(00)00761-x; temperature=RT; preparation=unknow; family=perovskites,5,hta,u2y,100,99,La0.565Li0.305TiO3,La0.595Li0.215TiO3,10.1016/s0167-2738(00)00761-x,RT,unknow,perovskites,perovskites,unknow,unknow,unknow,unknow,2000,2000,exact,0.1,decrease,-1,减少,decrease,-1,0.000957,0.000853,exact,exact,room_temperature,room_temperature,-0.0001039999999999,0.0001039999999999,0.8913270637408569,1.1219226260257913,True,False,absolute_difference,0.0001,100.0,0.0065500502463963,0.0089539994732064,0.0112016902219791,-0.0118855176605467,-0.0179297920571021,0.0089539994732059,0.9208228920754492,0.0102455954612011,183.200015368393,0.8548755208021674,0.0212596105819926,0.0,0.0,0.6572791842764447,11.617574213711434,-1.3374256209299245,-2.6791884847743725,0.0536634407270957,116.04637996075364,24.862407047325,2.6349419202807294,0.0065500502463963,0.0089539994732064,0.0112016902219791,0.0118855176605467,0.0179297920571021,0.0358595841142041
trpair_000588,trgrp_0054,doi=10.1016/s0167-2738(00)00761-x; temperature=RT; preparation=unknow; family=perovskites,5,s3h,u2y,101,99,La0.5Li0.5TiO3,La0.595Li0.215TiO3,10.1016/s0167-2738(00)00761-x,RT,unknow,perovskites,perovskites,unknow,unknow,unknow,unknow,2000,2000,exact,0.1,almost_unchanged,0,几乎不变,decrease,-1,0.000925,0.000853,exact,exact,room_temperature,room_temperature,-7.200000000000002e-05,7.200000000000002e-05,0.9221621621621622,1.0844079718640094,False,False,none,0.0001,100.0,0.02404004110483,0.0270660231227903,0.0340422828827535,-0.0437596096181551,-0.0553014553014553,0.0270660231227906,2.840124740124722,0.0316008316008315,565.0499140679149,2.544967474336925,0.0655717255717256,0.0,0.0,0.6485341888472278,11.608518201886644,-1.3488459172603118,-2.6632514387955686,0.0723492723492723,115.08672903672904,24.01736107055762,2.612785862785863,0.02404004110483,0.0270660231227903,0.0340422828827535,0.0437596096181551,0.0553014553014553,0.1106029106029105
trpair_000589,trgrp_0055,doi=10.1016/s0167-2738(02)00007-3; temperature=RT; preparation=unknow; family=thio-phosphate,2,l2w,ob9,122,123,Li3.333Mg0.333P2S6,Li2.667Mg0.667P2S6,10.1016/s0167-2738(02)00007-3,RT,unknow,thio-phosphate,thio_phosphate,unknow,unknow,unknow,unknow,2002,2002,exact,1.0,almost_unchanged,0,几乎不变,increase,1,8.2e-08,4e-06,exact,exact,room_temperature,room_temperature,3.918e-06,3.918e-06,48.78048780487804,48.78048780487804,False,False,none,0.0001,100.0,0.1525412766524851,0.026124080733588,0.0257400254742232,-0.8449714773952035,-0.0503923524511466,0.026124080733588,1.6379027149127552,0.0353268315022221,439.0105075504434,1.449060925951219,0.0401819073923634,0.0,0.0,0.486167464892185,13.057455965524255,-1.0167735808064688,-12.944072318616897,0.2605058638910048,119.707473558725,21.14840591093811,2.03985522594031,0.1525412766524851,0.026124080733588,0.0257400254742232,0.8449714773952035,0.0503923524511466,0.1007847049022933
trpair_000590,trgrp_0056,doi=10.1016/s0167-2738(96)00565-6; temperature=RT; preparation=unknow; family=nasicon,8,9z8,a3e,78,76,Li2InZr(PO4)3,Li2InHf(PO4)3,10.1016/s0167-2738(96)00565-6,RT,unknow,nasicon,nasicon,unknow,unknow,unknow,unknow,1997,1997,exact,0.0357142857142857,almost_unchanged,0,几乎不变,decrease,-1,8.22e-08,2.74e-08,exact,exact,room_temperature,room_temperature,-5.48e-08,5.48e-08,0.3333333333333333,3.0,False,False,none,0.0001,100.0,0.0,0.0003230993393987,0.0018505928701972,-0.1774353331076028,0.0,0.0003230993393987,-0.3157894736842053,0.0,-47.36842105263168,0.710991039475271,-0.0015789473684209,0.0,0.0,0.9502705392332348,13.225329381474795,-0.8438407993153244,-12.820894511650812,0.1052631578947368,105.2315789473684,20.128041776737184,2.7844736842105267,0.0,0.0003230993393987,0.0018505928701972,0.1774353331076028,0.0,0.1052631578947368
trpair_000591,trgrp_0056,doi=10.1016/s0167-2738(96)00565-6; temperature=RT; preparation=unknow; family=nasicon,8,9z8,c6h,78,74,Li2InZr(PO4)3,Li2FeTi(PO4)3,10.1016/s0167-2738(96)00565-6,RT,unknow,nasicon,nasicon,unknow,unknow,unknow,unknow,1997,1997,exact,0.0357142857142857,almost_unchanged,0,几乎不变,increase,1,8.22e-08,3.34e-07,exact,exact,room_temperature,room_temperature,2.518e-07,2.518e-07,4.063260340632604,4.063260340632604,False,False,none,0.0001,100.0,0.0,0.0028430715290266,0.0129105913385169,-1.2415623243692302,0.0,0.0028430715290252,-2.14473684210526,0.0,-294.9046052631565,-1.371314918620179,0.0136842105263155,0.0,0.0,0.9502705392332348,13.226589367569613,-0.8383108000811645,-13.352958007281629,0.1052631578947368,104.31710526315788,19.086888797689458,2.792105263157895,0.0,0.0028430715290266,0.0129105913385169,1.2415623243692302,0.0,0.2105263157894736
trpair_000592,trgrp_0056,doi=10.1016/s0167-2738(96)00565-6; temperature=RT; preparation=unknow; family=nasicon,8,9z8,dnt,78,71,Li2InZr(PO4)3,Li2CrTi(PO4)3,10.1016/s0167-2738(96)00565-6,RT,unknow,nasicon,nasicon,unknow,unknow,unknow,unknow,1997,1997,exact,0.0357142857142857,almost_unchanged,0,几乎不变,increase,1,8.22e-08,4.41e-07,exact,exact,room_temperature,room_temperature,3.588e-07,3.588e-07,5.364963503649635,5.364963503649635,False,False,none,0.0001,100.0,0.0,0.0023491189825097,0.0111872271838648,-1.0866773398612537,0.0,0.0023491189825084,-1.89473684210526,0.0,-265.3421052631565,-1.4403459263711298,0.0047368421052635,0.0,0.0,0.9502705392332348,13.226342391296352,-0.8391724821584906,-13.27551551502764,0.1052631578947368,104.44210526315788,19.052373293813982,2.7876315789473685,0.0,0.0023491189825097,0.0111872271838648,1.0866773398612537,0.0,0.2105263157894736
trpair_000593,trgrp_0056,doi=10.1016/s0167-2738(96)00565-6; temperature=RT; preparation=unknow; family=nasicon,8,9z8,g5g,78,72,Li2InZr(PO4)3,Li2CrZr(PO4)3,10.1016/s0167-2738(96)00565-6,RT,unknow,nasicon,nasicon,unknow,unknow,unknow,unknow,1997,1997,exact,0.0357142857142857,almost_unchanged,0,几乎不变,increase,1,8.22e-08,5.91e-07,exact,exact,room_temperature,room_temperature,5.088e-07,5.088e-07,7.189781021897812,7.189781021897812,False,False,none,0.0001,100.0,0.0,0.0009931960400368,0.0048679264820423,-0.5256140945016732,0.0,0.0009931960400355,-0.973684210526315,0.0,-137.7763157894733,-0.8074402956514284,-0.0063157894736844,0.0,0.0,0.9502705392332348,13.225664429825116,-0.8423321325094019,-12.994983892347848,0.1052631578947368,104.90263157894736,19.36882610917383,2.782105263157894,0.0,0.0009931960400368,0.0048679264820423,0.5256140945016732,0.0,0.1052631578947368
trpair_000594,trgrp_0056,doi=10.1016/s0167-2738(96)00565-6; temperature=RT; preparation=unknow; family=nasicon,8,9z8,hpu,78,73,Li2InZr(PO4)3,Li2CrHf(PO4)3,10.1016/s0167-2738(96)00565-6,RT,unknow,nasicon,nasicon,unknow,unknow,unknow,unknow,1997,1997,exact,0.0357142857142857,almost_unchanged,0,几乎不变,decrease,-1,8.22e-08,4.2e-08,exact,exact,room_temperature,room_temperature,-4.02e-08,4.02e-08,0.5109489051094891,1.957142857142857,False,False,none,0.0001,100.0,0.0,0.0013155575957224,0.0066979356155255,-0.7060441777294599,0.0,0.0013155575957211,-1.2894736842105203,0.0,-185.14473684210495,-0.1254835953886086,-0.0078947368421049,0.0,0.0,0.9502705392332348,13.22582561060296,-0.8414171279426603,-13.085198933961742,0.1052631578947368,104.74473684210524,19.709804459305243,2.7813157894736844,0.0,0.0013155575957224,0.0066979356155255,0.7060441777294599,0.0,0.2105263157894736
trpair_000595,trgrp_0056,doi=10.1016/s0167-2738(96)00565-6; temperature=RT; preparation=unknow; family=nasicon,8,9z8,ubi,78,77,Li2InZr(PO4)3,Li2InTi(PO4)3,10.1016/s0167-2738(96)00565-6,RT,unknow,nasicon,nasicon,unknow,unknow,unknow,unknow,1997,1997,exact,0.0357142857142857,increase,1,增大,increase,1,8.22e-08,8.3e-06,exact,exact,room_temperature,room_temperature,8.2178e-06,8.2178e-06,100.97323600973236,100.97323600973236,False,True,fold_change,0.0001,100.0,0.0,0.0013590225237933,0.006390009553405,-0.5514340395690649,0.0,0.0013590225237929,-0.9210526315789452,0.0,-127.56578947368324,-0.6598516182944252,0.0110526315789476,0.0,0.0,0.9502705392332348,13.225847343066995,-0.8415710909737205,-13.007893864881543,0.1052631578947368,104.92894736842103,19.44262044785233,2.7907894736842107,0.0,0.0013590225237933,0.006390009553405,0.5514340395690649,0.0,0.1052631578947368
trpair_000596,trgrp_0056,doi=10.1016/s0167-2738(96)00565-6; temperature=RT; preparation=unknow; family=nasicon,8,9z8,vzu,78,75,Li2InZr(PO4)3,Li2FeZr(PO4)3,10.1016/s0167-2738(96)00565-6,RT,unknow,nasicon,nasicon,unknow,unknow,unknow,unknow,1997,1997,exact,0.0357142857142857,almost_unchanged,0,几乎不变,increase,1,8.22e-08,1.44e-07,exact,exact,room_temperature,room_temperature,6.18e-08,6.18e-08,1.7518248175182485,1.7518248175182485,False,False,none,0.0001,100.0,0.0,0.0014886922987642,0.0066164993828977,-0.6776029271982136,0.0,0.0014886922987642,-1.223684210526315,0.0,-167.3388157894733,-0.7360260435156292,0.0026315789473683,0.0,0.0,0.9502705392332348,13.22591217795448,-0.8414578460589741,-13.07097830869612,0.1052631578947368,104.77763157894736,19.404533235241733,2.786578947368421,0.0,0.0014886922987642,0.0066164993828977,0.6776029271982136,0.0,0.1052631578947368
trpair_000597,trgrp_0056,doi=10.1016/s0167-2738(96)00565-6; temperature=RT; preparation=unknow; family=nasicon,8,a3e,c6h,76,74,Li2InHf(PO4)3,Li2FeTi(PO4)3,10.1016/s0167-2738(96)00565-6,RT,unknow,nasicon,nasicon,unknow,unknow,unknow,unknow,1997,1997,exact,0.0357142857142857,almost_unchanged,0,几乎不变,increase,1,2.74e-08,3.34e-07,exact,exact,room_temperature,room_temperature,3.066e-07,3.066e-07,12.18978102189781,12.18978102189781,False,False,none,0.0001,100.0,0.0,0.0025199721896278,0.0110599984683196,-1.0641269912616274,0.0,0.0025199721896265,-1.8289473684210549,0.0,-247.53618421052488,-2.08230595809545,0.0152631578947364,0.0,0.0,0.9502705392332348,13.226750917239311,-0.837385503646066,-13.441675673835428,0.1052631578947368,104.15921052631576,19.44238431742709,2.791315789473684,0.0,0.0025199721896278,0.0110599984683196,1.0641269912616274,0.0,0.2105263157894736
trpair_000598,trgrp_0056,doi=10.1016/s0167-2738(96)00565-6; temperature=RT; preparation=unknow; family=nasicon,8,a3e,dnt,76,71,Li2InHf(PO4)3,Li2CrTi(PO4)3,10.1016/s0167-2738(96)00565-6,RT,unknow,nasicon,nasicon,unknow,unknow,unknow,unknow,1997,1997,exact,0.0357142857142857,almost_unchanged,0,几乎不变,increase,1,2.74e-08,4.41e-07,exact,exact,room_temperature,room_temperature,4.136e-07,4.136e-07,16.094890510948904,16.094890510948904,False,False,none,0.0001,100.0,0.0,0.0020260196431109,0.0093366343136676,-0.9092420067536509,0.0,0.0020260196431096,-1.5789473684210549,0.0,-217.97368421052488,-2.1513369658464008,0.0063157894736844,0.0,0.0,0.9502705392332348,13.226503940966053,-0.838247185723392,-13.36423318158144,0.1052631578947368,104.28421052631576,19.407868813551616,2.7868421052631582,0.0,0.0020260196431109,0.0093366343136676,0.9092420067536509,0.0,0.2105263157894736
trpair_000599,trgrp_0056,doi=10.1016/s0167-2738(96)00565-6; temperature=RT; preparation=unknow; family=nasicon,8,a3e,g5g,76,72,Li2InHf(PO4)3,Li2CrZr(PO4)3,10.1016/s0167-2738(96)00565-6,RT,unknow,nasicon,nasicon,unknow,unknow,unknow,unknow,1997,1997,exact,0.0357142857142857,almost_unchanged,0,几乎不变,increase,1,2.74e-08,5.91e-07,exact,exact,room_temperature,room_temperature,5.636e-07,5.636e-07,21.56934306569343,21.56934306569343,False,False,none,0.0001,100.0,0.0,0.0006700967006381,0.003017333611845,-0.3481787613940703,0.0,0.0006700967006367,-0.6578947368421098,0.0,-90.40789473684164,-1.5184313351266994,-0.0047368421052635,0.0,0.0,0.9502705392332348,13.225825979494816,-0.8414068360743032,-13.08370155890165,0.1052631578947368,104.74473684210524,19.72432162891147,2.781315789473684,0.0,0.0006700967006381,0.003017333611845,0.3481787613940703,0.0,0.2105263157894736
trpair_000600,trgrp_0056,doi=10.1016/s0167-2738(96)00565-6; temperature=RT; preparation=unknow; family=nasicon,8,a3e,hpu,76,73,Li2InHf(PO4)3,Li2CrHf(PO4)3,10.1016/s0167-2738(96)00565-6,RT,unknow,nasicon,nasicon,unknow,unknow,unknow,unknow,1997,1997,exact,0.0357142857142857,almost_unchanged,0,几乎不变,increase,1,2.74e-08,4.2e-08,exact,exact,room_temperature,room_temperature,1.4599999999999998e-08,1.4599999999999998e-08,1.532846715328467,1.532846715328467,False,False,none,0.0001,100.0,0.0,0.0009924582563236,0.0048473427453282,-0.5286088446218571,0.0,0.0009924582563223,-0.973684210526315,0.0,-137.7763157894733,-0.8364746348638796,-0.006315789473684,0.0,0.0,0.9502705392332348,13.22598716027266,-0.8404918315075616,-13.173916600515543,0.1052631578947368,104.58684210526314,20.06529997904288,2.7805263157894737,0.0,0.0009924582563236,0.0048473427453282,0.5286088446218571,0.0,0.1052631578947368
trpair_000601,trgrp_0056,doi=10.1016/s0167-2738(96)00565-6; temperature=RT; preparation=unknow; family=nasicon,8,a3e,ubi,76,77,Li2InHf(PO4)3,Li2InTi(PO4)3,10.1016/s0167-2738(96)00565-6,RT,unknow,nasicon,nasicon,unknow,unknow,unknow,unknow,1997,1997,exact,0.0357142857142857,increase,1,增大,increase,1,2.74e-08,8.3e-06,exact,exact,room_temperature,room_temperature,8.2726e-06,8.2726e-06,302.91970802919707,302.91970802919707,False,True,fold_change,0.0001,100.0,0.0,0.0010359231843946,0.0045394166832077,-0.373998706461462,0.0,0.0010359231843941,-0.6052631578947398,0.0,-80.19736842105158,-1.3708426577696962,0.0126315789473685,0.0,0.0,0.9502705392332348,13.226008892736694,-0.8406457945386219,-13.096611531435348,0.1052631578947368,104.77105263157894,19.79811596758997,2.79,0.0,0.0010359231843946,0.0045394166832077,0.373998706461462,0.0,0.1052631578947368
trpair_000602,trgrp_0056,doi=10.1016/s0167-2738(96)00565-6; temperature=RT; preparation=unknow; family=nasicon,8,a3e,vzu,76,75,Li2InHf(PO4)3,Li2FeZr(PO4)3,10.1016/s0167-2738(96)00565-6,RT,unknow,nasicon,nasicon,unknow,unknow,unknow,unknow,1997,1997,exact,0.0357142857142857,almost_unchanged,0,几乎不变,increase,1,2.74e-08,1.44e-07,exact,exact,room_temperature,room_temperature,1.166e-07,1.166e-07,5.255474452554744,5.255474452554744,False,False,none,0.0001,100.0,0.0,0.0011655929593654,0.0047659065127004,-0.5001675940906107,0.0,0.0011655929593654,-0.9078947368421098,0.0,-119.97039473684164,-1.4470170829909,0.0042105263157892,0.0,0.0,0.9502705392332348,13.22607372762418,-0.8405325496238756,-13.15969597524992,0.1052631578947368,104.61973684210524,19.760028754979366,2.7857894736842104,0.0,0.0011655929593654,0.0047659065127004,0.5001675940906107,0.0,0.2105263157894736
trpair_000603,trgrp_0056,doi=10.1016/s0167-2738(96)00565-6; temperature=RT; preparation=unknow; family=nasicon,8,c6h,dnt,74,71,Li2FeTi(PO4)3,Li2CrTi(PO4)3,10.1016/s0167-2738(96)00565-6,RT,unknow,nasicon,nasicon,unknow,unknow,unknow,unknow,1997,1997,exact,0.0357142857142857,almost_unchanged,0,几乎不变,increase,1,3.34e-07,4.41e-07,exact,exact,room_temperature,room_temperature,1.07e-07,1.07e-07,1.3203592814371257,1.3203592814371257,False,False,none,0.0001,100.0,0.0,-0.0004939525465168,-0.001723364154652,0.1548849845079765,0.0,-0.0004939525465168,0.25,0.0,29.5625,-0.0690310077509508,-0.0089473684210519,0.0,0.0,0.9502705392332348,13.227763927060868,-0.8327171864892322,-13.896296677212254,0.1052631578947368,103.36973684210524,18.366715834503893,2.7944736842105264,0.0,0.0004939525465168,0.001723364154652,0.1548849845079765,0.0,0.1052631578947368
trpair_000604,trgrp_0056,doi=10.1016/s0167-2738(96)00565-6; temperature=RT; preparation=unknow; family=nasicon,8,c6h,g5g,74,72,Li2FeTi(PO4)3,Li2CrZr(PO4)3,10.1016/s0167-2738(96)00565-6,RT,unknow,nasicon,nasicon,unknow,unknow,unknow,unknow,1997,1997,exact,0.0357142857142857,almost_unchanged,0,几乎不变,increase,1,3.34e-07,5.91e-07,exact,exact,room_temperature,room_temperature,2.5700000000000004e-07,2.5700000000000004e-07,1.7694610778443114,1.7694610778443114,False,False,none,0.0001,100.0,0.0,-0.0018498754889897,-0.0080426648564745,0.715948229867557,0.0,-0.0018498754889897,1.1710526315789451,0.0,157.12828947368325,0.5638746229687506,-0.02,0.0,0.0,0.9502705392332348,13.22708596558963,-0.8358768368401435,-13.615765054532464,0.1052631578947368,103.83026315789472,18.683168649863745,2.788947368421052,0.0,0.0018498754889897,0.0080426648564745,0.715948229867557,0.0,0.2105263157894736
trpair_000605,trgrp_0056,doi=10.1016/s0167-2738(96)00565-6; temperature=RT; preparation=unknow; family=nasicon,8,c6h,hpu,74,73,Li2FeTi(PO4)3,Li2CrHf(PO4)3,10.1016/s0167-2738(96)00565-6,RT,unknow,nasicon,nasicon,unknow,unknow,unknow,unknow,1997,1997,exact,0.0357142857142857,almost_unchanged,0,几乎不变,decrease,-1,3.34e-07,4.2e-08,exact,exact,room_temperature,room_temperature,-2.92e-07,2.92e-07,0.1257485029940119,7.952380952380952,False,False,none,0.0001,100.0,0.0,-0.0015275139333041,-0.0062126557229913,0.5355181466397703,0.0,-0.0015275139333041,0.8552631578947398,0.0,109.75986842105158,1.2458313232315703,-0.0215789473684204,0.0,0.0,0.9502705392332348,13.227247146367471,-0.8349618322734018,-13.705980096146355,0.1052631578947368,103.67236842105262,19.024146999995157,2.788157894736842,0.0,0.0015275139333041,0.0062126557229913,0.5355181466397703,0.0,0.2105263157894736
trpair_000606,trgrp_0056,doi=10.1016/s0167-2738(96)00565-6; temperature=RT; preparation=unknow; family=nasicon,8,c6h,ubi,74,77,Li2FeTi(PO4)3,Li2InTi(PO4)3,10.1016/s0167-2738(96)00565-6,RT,unknow,nasicon,nasicon,unknow,unknow,unknow,unknow,1997,1997,exact,0.0357142857142857,almost_unchanged,0,几乎不变,increase,1,3.34e-07,8.3e-06,exact,exact,room_temperature,room_temperature,7.966e-06,7.966e-06,24.850299401197606,24.850299401197606,False,False,none,0.0001,100.0,0.0,-0.0014840490052332,-0.0065205817851118,0.6901282848001653,0.0,-0.0014840490052323,1.223684210526315,0.0,167.3388157894733,0.7114633003257538,-0.0026315789473678,0.0,0.0,0.9502705392332348,13.22726887883151,-0.8351157953044621,-13.62867502706616,0.1052631578947368,103.8565789473684,18.756962988542245,2.797631578947368,0.0,0.0014840490052332,0.0065205817851118,0.6901282848001653,0.0,0.1052631578947368
trpair_000607,trgrp_0056,doi=10.1016/s0167-2738(96)00565-6; temperature=RT; preparation=unknow; family=nasicon,8,c6h,vzu,74,75,Li2FeTi(PO4)3,Li2FeZr(PO4)3,10.1016/s0167-2738(96)00565-6,RT,unknow,nasicon,nasicon,unknow,unknow,unknow,unknow,1997,1997,exact,0.0357142857142857,almost_unchanged,0,几乎不变,decrease,-1,3.34e-07,1.44e-07,exact,exact,room_temperature,room_temperature,-1.9e-07,1.9e-07,0.4311377245508981,2.3194444444444446,False,False,none,0.0001,100.0,0.0,-0.0013543792302623,-0.0062940919556191,0.5639593971710166,0.0,-0.001354379230261,0.9210526315789452,0.0,127.56578947368324,0.6352888751045498,-0.0110526315789472,0.0,0.0,0.9502705392332348,13.227333713718997,-0.8350025503897157,-13.691759470880733,0.1052631578947368,103.70526315789472,18.718875775931643,2.7934210526315786,0.0,0.0013543792302623,0.0062940919556191,0.5639593971710166,0.0,0.1052631578947368
trpair_000608,trgrp_0056,doi=10.1016/s0167-2738(96)00565-6; temperature=RT; preparation=unknow; family=nasicon,8,dnt,g5g,71,72,Li2CrTi(PO4)3,Li2CrZr(PO4)3,10.1016/s0167-2738(96)00565-6,RT,unknow,nasicon,nasicon,unknow,unknow,unknow,unknow,1997,1997,exact,0.0357142857142857,almost_unchanged,0,几乎不变,increase,1,4.41e-07,5.91e-07,exact,exact,room_temperature,room_temperature,1.5000000000000005e-07,1.5000000000000005e-07,1.3401360544217689,1.3401360544217689,False,False,none,0.0001,100.0,0.0,-0.0013559229424728,-0.0063193007018225,0.5610632453595805,0.0,-0.0013559229424728,0.9210526315789452,0.0,127.56578947368324,0.6329056307197014,-0.011052631578948,0.0,0.0,0.9502705392332348,13.226838989316372,-0.8367385189174694,-13.538322562278475,0.1052631578947368,103.95526315789472,18.64865314598827,2.7844736842105267,0.0,0.0013559229424728,0.0063193007018225,0.5610632453595805,0.0,0.1052631578947368
trpair_000609,trgrp_0056,doi=10.1016/s0167-2738(96)00565-6; temperature=RT; preparation=unknow; family=nasicon,8,dnt,hpu,71,73,Li2CrTi(PO4)3,Li2CrHf(PO4)3,10.1016/s0167-2738(96)00565-6,RT,unknow,nasicon,nasicon,unknow,unknow,unknow,unknow,1997,1997,exact,0.0357142857142857,almost_unchanged,0,几乎不变,decrease,-1,4.41e-07,4.2e-08,exact,exact,room_temperature,room_temperature,-3.99e-07,3.99e-07,0.0952380952380952,10.5,False,False,none,0.0001,100.0,0.0,-0.0010335613867873,-0.0044892915683393,0.3806331621317937,0.0,-0.0010335613867873,0.6052631578947398,0.0,80.19736842105158,1.3148623309825211,-0.0126315789473685,0.0,0.0,0.9502705392332348,13.227000170094216,-0.8358235143507278,-13.628537603892369,0.1052631578947368,103.79736842105262,18.98963149611968,2.7836842105263164,0.0,0.0010335613867873,0.0044892915683393,0.3806331621317937,0.0,0.1052631578947368
trpair_000610,trgrp_0056,doi=10.1016/s0167-2738(96)00565-6; temperature=RT; preparation=unknow; family=nasicon,8,dnt,ubi,71,77,Li2CrTi(PO4)3,Li2InTi(PO4)3,10.1016/s0167-2738(96)00565-6,RT,unknow,nasicon,nasicon,unknow,unknow,unknow,unknow,1997,1997,exact,0.0357142857142857,almost_unchanged,0,几乎不变,increase,1,4.41e-07,8.3e-06,exact,exact,room_temperature,room_temperature,7.859e-06,7.859e-06,18.820861678004537,18.820861678004537,False,False,none,0.0001,100.0,0.0,-0.0009900964587163,-0.0047972176304598,0.5352433002921888,0.0,-0.0009900964587155,0.973684210526315,0.0,137.7763157894733,0.7804943080767046,0.006315789473684,0.0,0.0,0.9502705392332348,13.22702190255825,-0.8359774773817881,-13.551232534812172,0.1052631578947368,103.9815789473684,18.72244748466677,2.7931578947368427,0.0,0.0009900964587163,0.0047972176304598,0.5352433002921888,0.0,0.1052631578947368
trpair_000611,trgrp_0056,doi=10.1016/s0167-2738(96)00565-6; temperature=RT; preparation=unknow; family=nasicon,8,dnt,vzu,71,75,Li2CrTi(PO4)3,Li2FeZr(PO4)3,10.1016/s0167-2738(96)00565-6,RT,unknow,nasicon,nasicon,unknow,unknow,unknow,unknow,1997,1997,exact,0.0357142857142857,almost_unchanged,0,几乎不变,decrease,-1,4.41e-07,1.44e-07,exact,exact,room_temperature,room_temperature,-2.97e-07,2.97e-07,0.3265306122448979,3.0625,False,False,none,0.0001,100.0,0.0,-0.0008604266837455,-0.0045707278009671,0.4090744126630401,0.0,-0.0008604266837441,0.6710526315789451,0.0,98.00328947368324,0.7043198828555006,-0.0021052631578952,0.0,0.0,0.9502705392332348,13.227086737445736,-0.8358642324670418,-13.614316978626746,0.1052631578947368,103.83026315789472,18.684360272056168,2.788947368421053,0.0,0.0008604266837455,0.0045707278009671,0.4090744126630401,0.0,0.2105263157894736
trpair_000612,trgrp_0056,doi=10.1016/s0167-2738(96)00565-6; temperature=RT; preparation=unknow; family=nasicon,8,g5g,hpu,72,73,Li2CrZr(PO4)3,Li2CrHf(PO4)3,10.1016/s0167-2738(96)00565-6,RT,unknow,nasicon,nasicon,unknow,unknow,unknow,unknow,1997,1997,exact,0.0357142857142857,almost_unchanged,0,几乎不变,decrease,-1,5.91e-07,4.2e-08,exact,exact,room_temperature,room_temperature,-5.490000000000001e-07,5.490000000000001e-07,0.0710659898477157,14.071428571428571,False,False,none,0.0001,100.0,0.0,0.0003223615556855,0.0018300091334831,-0.1804300832277867,0.0,0.0003223615556855,-0.3157894736842053,0.0,-47.36842105263168,0.6819567002628197,-0.0015789473684204,0.0,0.0,0.9502705392332348,13.226322208622978,-0.838983164701639,-13.348005981212578,0.1052631578947368,104.2578947368421,19.30608431147953,2.778157894736842,0.0,0.0003223615556855,0.0018300091334831,0.1804300832277867,0.0,0.1052631578947368
trpair_000613,trgrp_0056,doi=10.1016/s0167-2738(96)00565-6; temperature=RT; preparation=unknow; family=nasicon,8,g5g,ubi,72,77,Li2CrZr(PO4)3,Li2InTi(PO4)3,10.1016/s0167-2738(96)00565-6,RT,unknow,nasicon,nasicon,unknow,unknow,unknow,unknow,1997,1997,exact,0.0357142857142857,almost_unchanged,0,几乎不变,increase,1,5.91e-07,8.3e-06,exact,exact,room_temperature,room_temperature,7.709e-06,7.709e-06,14.04399323181049,14.04399323181049,False,False,none,0.0001,100.0,0.0,0.0003658264837564,0.0015220830713627,-0.0258199450673917,0.0,0.0003658264837573,0.0526315789473699,0.0,10.210526315790048,0.1475886773570032,0.0173684210526321,0.0,0.0,0.9502705392332348,13.226343941087013,-0.8391371277326993,-13.27070091213238,0.1052631578947368,104.44210526315788,19.03890030002662,2.7876315789473685,0.0,0.0003658264837564,0.0015220830713627,0.0258199450673917,0.0,0.2105263157894736
trpair_000614,trgrp_0056,doi=10.1016/s0167-2738(96)00565-6; temperature=RT; preparation=unknow; family=nasicon,8,g5g,vzu,72,75,Li2CrZr(PO4)3,Li2FeZr(PO4)3,10.1016/s0167-2738(96)00565-6,RT,unknow,nasicon,nasicon,unknow,unknow,unknow,unknow,1997,1997,exact,0.0357142857142857,almost_unchanged,0,几乎不变,decrease,-1,5.91e-07,1.44e-07,exact,exact,room_temperature,room_temperature,-4.47e-07,4.47e-07,0.2436548223350253,4.104166666666667,False,False,none,0.0001,100.0,0.0,0.0004954962587273,0.0017485729008553,-0.1519888326965404,0.0,0.0004954962587286,-0.25,0.0,-29.5625,0.0714142521357992,0.0089473684210528,0.0,0.0,0.9502705392332348,13.226408775974498,-0.839023882817953,-13.333785355946954,0.1052631578947368,104.2907894736842,19.00081308741602,2.783421052631579,0.0,0.0004954962587273,0.0017485729008553,0.1519888326965404,0.0,0.1052631578947368
trpair_000615,trgrp_0056,doi=10.1016/s0167-2738(96)00565-6; temperature=RT; preparation=unknow; family=nasicon,8,hpu,ubi,73,77,Li2CrHf(PO4)3,Li2InTi(PO4)3,10.1016/s0167-2738(96)00565-6,RT,unknow,nasicon,nasicon,unknow,unknow,unknow,unknow,1997,1997,exact,0.0357142857142857,increase,1,增大,increase,1,4.2e-08,8.3e-06,exact,exact,room_temperature,room_temperature,8.258e-06,8.258e-06,197.6190476190476,197.6190476190476,False,True,fold_change,0.0001,100.0,0.0,4.3464928070946485e-05,-0.0003079260621204,0.154610138160395,0.0,4.346492807183466e-05,0.3684210526315752,0.0,57.57894736842172,-0.5343680229058165,0.0189473684210526,0.0,0.0,0.9502705392332348,13.226505121864855,-0.8382221231659577,-13.360915953746275,0.1052631578947368,104.28421052631576,19.37987865015803,2.7868421052631582,0.0,4.3464928070946485e-05,0.0003079260621204,0.154610138160395,0.0,0.2105263157894736
trpair_000616,trgrp_0056,doi=10.1016/s0167-2738(96)00565-6; temperature=RT; preparation=unknow; family=nasicon,8,hpu,vzu,73,75,Li2CrHf(PO4)3,Li2FeZr(PO4)3,10.1016/s0167-2738(96)00565-6,RT,unknow,nasicon,nasicon,unknow,unknow,unknow,unknow,1997,1997,exact,0.0357142857142857,almost_unchanged,0,几乎不变,increase,1,4.2e-08,1.44e-07,exact,exact,room_temperature,room_temperature,1.0200000000000001e-07,1.0200000000000001e-07,3.4285714285714284,3.4285714285714284,False,False,none,0.0001,100.0,0.0,0.0001731347030418,-8.14362326277962e-05,0.0284412505312463,0.0,0.0001731347030431,0.0657894736842052,0.0,17.805921052631675,-0.6105424481270205,0.0105263157894732,0.0,0.0,0.9502705392332348,13.226569956752344,-0.8381088782512114,-13.42400039756085,0.1052631578947368,104.1328947368421,19.34179143754743,2.782631578947369,0.0,0.0001731347030418,8.14362326277962e-05,0.0284412505312463,0.0,0.2105263157894736
trpair_000617,trgrp_0056,doi=10.1016/s0167-2738(96)00565-6; temperature=RT; preparation=unknow; family=nasicon,8,ubi,vzu,77,75,Li2InTi(PO4)3,Li2FeZr(PO4)3,10.1016/s0167-2738(96)00565-6,RT,unknow,nasicon,nasicon,unknow,unknow,unknow,unknow,1997,1997,exact,0.0357142857142857,almost_unchanged,0,几乎不变,decrease,-1,8.3e-06,1.44e-07,exact,exact,room_temperature,room_temperature,-8.156e-06,8.156e-06,0.0173493975903614,57.63888888888889,False,False,none,0.0001,100.0,0.0,0.0001296697749708,0.0002264898294926,-0.1261688876291486,0.0,0.0001296697749713,-0.3026315789473699,0.0,-39.77302631579005,-0.0761744252212039,-0.0084210526315793,0.0,0.0,0.9502705392332348,13.226591689216376,-0.8382628412822717,-13.346695328480653,0.1052631578947368,104.31710526315788,19.07460742609452,2.792105263157895,0.0,0.0001296697749708,0.0002264898294926,0.1261688876291486,0.0,0.2105263157894736
trpair_000618,trgrp_0057,doi=10.1016/s0167-2738(96)00592-9; temperature=RT; preparation=unknow; family=chlorides,2,t3k,uxi,79,80,Li1.9Mn0.9Ga0.1Cl4,Li1.65Mn0.65In0.35Cl4,10.1016/s0167-2738(96)00592-9,RT,unknow,chlorides,chlorides,unknow,unknow,unknow,unknow,1997,1997,exact,1.0,almost_unchanged,0,几乎不变,decrease,-1,2.37e-07,9.9e-08,exact,exact,room_temperature,room_temperature,-1.38e-07,1.38e-07,0.4177215189873418,2.393939393939394,False,False,none,0.0001,100.0,0.3223636656431843,-0.0229615696338889,0.0222905909846251,-0.0877731844575433,-0.0272420180886999,-0.0229615696338889,2.813174239947699,0.0054484036177399,658.4498474446955,2.0715472559003274,0.0589528168246706,0.0,0.0,0.4862648062130403,11.15710529343755,-1.708217610463146,-2.1265199032202133,0.2617413097962296,136.53702190258252,25.2294052079554,2.359621335948567,0.3223636656431843,0.0229615696338889,0.0222905909846251,0.0877731844575433,0.0272420180886999,0.1488503868366567
trpair_000623,trgrp_0060,doi=10.1016/s0955-2219(99)00055-2; temperature=RT; preparation=unknow; family=nasicon,7,0y6,ag1,91,89,Li1.6Al0.6Ge1.4(PO4)3,Li1.3Al0.3Ge1.7(PO4)3,10.1016/s0955-2219(99)00055-2,RT,unknow,nasicon,nasicon,unknow,unknow,unknow,unknow,1999,1999,exact,0.0476190476190476,decrease,-1,减少,decrease,-1,0.00014,3.9e-05,exact,exact,room_temperature,room_temperature,-0.0001009999999999,0.0001009999999999,0.2785714285714286,3.589743589743589,True,False,absolute_difference,0.0001,100.0,-0.0752620856995609,0.0205158629667998,0.021091270067249,-1.0454012627958669,-0.0149832540102238,0.0205158629668007,0.572360303190564,0.0044068394147717,137.86224660673545,0.6263047893773113,0.0373788119160938,0.0,0.0,0.8797263449814333,13.269394356139188,-0.7809500228725113,-16.70879823120888,0.0785298783712321,102.95015864621892,19.19116742968309,2.878796932839767,0.0752620856995609,0.0205158629667998,0.021091270067249,1.0454012627958669,0.0149832540102238,0.0616957518068041
trpair_000624,trgrp_0060,doi=10.1016/s0955-2219(99)00055-2; temperature=RT; preparation=unknow; family=nasicon,7,0y6,kab,91,93,Li1.6Al0.6Ge1.4(PO4)3,Li1.3Al0.3Ti1.7(PO4)3,10.1016/s0955-2219(99)00055-2,RT,unknow,nasicon,nasicon,unknow,unknow,unknow,unknow,1999,1999,exact,0.0476190476190476,decrease,-1,减少,decrease,-1,0.00014,3.75e-05,exact,exact,room_temperature,room_temperature,-0.0001025,0.0001025,0.2678571428571428,3.733333333333333,True,False,absolute_difference,0.0001,100.0,-0.0752620856995609,0.015059999923725,0.006452291064827,0.1675984961777779,-0.0149832540102238,0.0150599999237264,1.91935483870968,0.0044068394147717,281.317164639524,-0.1149565898586182,-0.0062823902696984,0.0,0.0,0.8797263449814333,13.26666642461765,-0.7882695123737222,-16.102298351722055,0.0785298783712321,103.62365591397848,18.820536740065123,2.8569663317468708,0.0752620856995609,0.015059999923725,0.006452291064827,0.1675984961777779,0.0149832540102238,0.2122333862154062
trpair_000625,trgrp_0060,doi=10.1016/s0955-2219(99)00055-2; temperature=RT; preparation=unknow; family=nasicon,7,0y6,tp2,91,94,Li1.6Al0.6Ge1.4(PO4)3,Li1.6Al0.6Ti1.4(PO4)3,10.1016/s0955-2219(99)00055-2,RT,unknow,nasicon,nasicon,unknow,unknow,unknow,unknow,1999,1999,exact,0.0476190476190476,decrease,-1,减少,decrease,-1,0.00014,2.3e-05,exact,exact,room_temperature,room_temperature,-0.0001169999999999,0.0001169999999999,0.1642857142857143,6.08695652173913,True,False,absolute_difference,0.0001,100.0,0.0,-0.0044913168914408,-0.0120444553579323,0.9262449733284336,0.0,-0.00449131689144,1.0913978494623675,0.0,116.2338709677424,-0.583446885937267,-0.0353763440860217,0.0,0.0,0.9173573878312138,13.256890766210066,-0.797517885585102,-15.72297511314673,0.086021505376344,103.20967741935482,18.5862915920258,2.842419354838709,0.0,0.0044913168914408,0.0120444553579323,0.9262449733284336,0.0,0.1505376344086021
trpair_000626,trgrp_0060,doi=10.1016/s0955-2219(99)00055-2; temperature=RT; preparation=unknow; family=nasicon,7,0y6,u5t,91,90,Li1.6Al0.6Ge1.4(PO4)3,Li1.5Al0.5Ge1.5(PO4)3,10.1016/s0955-2219(99)00055-2,RT,unknow,nasicon,nasicon,unknow,unknow,unknow,unknow,1999,1999,exact,0.0476190476190476,increase,1,增大,increase,1,0.00014,0.00028,exact,exact,room_temperature,room_temperature,0.00014,0.00014,2.0,2.0,True,False,absolute_difference,0.0001,100.0,-0.019411662974434,0.0067347628414644,0.0069267419617078,-0.3352576030591088,-0.0049404242952629,0.0067347628414649,0.1887242080790656,0.001453065969195,45.45728131357464,0.2042566911227332,0.0123249055507121,0.0,0.0,0.9076515563439967,13.26250380607652,-0.7880322869252818,-16.353726401340502,0.0835512932287125,102.75834059866315,18.9801433805558,2.8662699796570763,0.019411662974434,0.0067347628414644,0.0069267419617078,0.3352576030591088,0.0049404242952629,0.02034292356873
