Repository: Saberg1001/ML-SBE

# IonConductivity

本项目基于化学式和组成描述符研究锂离子电解质电导率。目前可运行模型均为
`log10(Ionic conductivity (S cm-1))` 绝对值回归；趋势分类模型已保留，
trend-v3 使用材料 A 的已知电导率和同文献可比材料对预测 `log10(σ_B)`，再派生
绝对变化与变化比例。趋势模型必须使用经复核的配对表和 DOI/重复公式连通分组划分。

## 目录结构

```text
config/
├── chemistry/                 氧化态与离子半径规则
└── taxonomy/                  待建立的Family规范词表

data/
├── obelix/raw/                OBLiX all、文献推荐划分及CIF
├── experimental/             113条实验数据及人工标注
├── prediction_inputs/        无训练标签的待预测配方
└── splits/                    固定ID/分组划分manifest

main/                          清洗、特征、划分、训练和预测代码
runs/                          运行索引、每次模型运行及其预测
reports/                       筛选后的正式表格和图片
archive/                       只读历史模型和旧预测

File: runs/trend/trend_cls_v1_f27_family_swap_optuna50_seed42/data/train.csv (part 14 of 49)
7,187,186,Li6PS5Cl,Li6PS5Br,10.1002/pssa.201001117,RT,unknow,argyrodites,argyrodites,unknow,unknow,unknow,unknow,2011,2011,exact,0.3333333333333333,almost_unchanged,0,几乎不变,decrease,-1,3.3e-05,3.2e-05,exact,exact,room_temperature,room_temperature,-1.000000000000004e-06,1.000000000000004e-06,0.9696969696969696,1.0312500000000002,False,False,none,0.0001,100.0,0.0,0.0,0.0,-0.1367880485527539,0.0,0.0088621217474544,1.1538461538461462,0.0,435.0,1.0258286539814172,-0.0153846153846153,-0.0333333333333341,2.5,0.0,12.753345632073744,-1.261891854813765,-6.810090702947847,0.4615384615384615,117.73076923076924,16.416217608682558,1.8484615384615384,0.0,0.0,0.0,0.1367880485527539,0.0,0.1538461538461538
trpair_000029,trgrp_0008,doi=10.1002/pssa.201001117; temperature=RT; preparation=unknow; family=argyrodites,3,p9u,w87,188,186,Li6PS5I,Li6PS5Br,10.1002/pssa.201001117,RT,unknow,argyrodites,argyrodites,unknow,unknow,unknow,unknow,2011,2011,exact,0.3333333333333333,decrease,-1,减少,decrease,-1,0.00022,3.2e-05,exact,exact,room_temperature,room_temperature,-0.000188,0.000188,0.1454545454545454,6.875000000000001,True,False,absolute_difference,0.0001,100.0,0.0,0.0,0.0,0.2188608776844072,0.0,-0.0098293727942744,-1.8461538461538536,0.0,-768.0000000000036,-0.6132750258461321,0.0230769230769229,0.0499999999999998,-4.0,0.0,12.753345632073744,-1.261891854813765,-6.987915166066427,0.4615384615384615,119.23076923076924,17.235769448596336,1.8292307692307688,0.0,0.0,0.0,0.2188608776844072,0.0,0.1538461538461538
trpair_000627,trgrp_0060,doi=10.1016/s0955-2219(99)00055-2; temperature=RT; preparation=unknow; family=nasicon,7,0y6,yq2,91,92,Li1.6Al0.6Ge1.4(PO4)3,Li1.1Al0.1Ti1.9(PO4)3,10.1016/s0955-2219(99)00055-2,RT,unknow,nasicon,nasicon,unknow,unknow,unknow,unknow,1999,1999,exact,0.0476190476190476,decrease,-1,减少,decrease,-1,0.00014,3e-05,exact,exact,room_temperature,room_temperature,-0.0001099999999999,0.0001099999999999,0.2142857142857143,4.666666666666666,True,False,absolute_difference,0.0001,100.0,-0.1649396234836082,0.0286354569673079,0.0193215084431738,-0.3845237766630944,-0.0252480247133606,0.0286354569673079,2.4865739915642,0.0074258896215766,394.4129017406285,0.2129045263911315,0.0136493791956278,0.0,0.0,0.8348875760894097,13.273454153139442,-0.7818349036845489,-16.378359488142493,0.0733974930196637,103.90726549040572,18.98446729819,2.866932216479534,0.1649396234836082,0.0286354569673079,0.0193215084431738,0.3845237766630944,0.0252480247133606,0.2545000891106754
trpair_000628,trgrp_0060,doi=10.1016/s0955-2219(99)00055-2; temperature=RT; preparation=unknow; family=nasicon,7,0y6,za6,91,88,Li1.6Al0.6Ge1.4(PO4)3,Li1.1Al0.1Ge1.9(PO4)3,10.1016/s0955-2219(99)00055-2,RT,unknow,nasicon,nasicon,unknow,unknow,unknow,unknow,1999,1999,exact,0.0476190476190476,decrease,-1,减少,decrease,-1,0.00014,2.9e-06,exact,exact,room_temperature,room_temperature,-0.0001371,0.0001371,0.0207142857142857,48.27586206896551,True,False,absolute_difference,0.0001,100.0,-0.1649396234836082,0.0347347704937295,0.0356929003106608,-1.8135828654033013,-0.0252480247133606,0.0347347704937304,0.9644745440503756,0.0074258896215766,232.30931058040733,1.0673277522871985,0.0629863957702134,0.0,0.0,0.8348875760894097,13.276503809902652,-0.7736492077508053,-17.092889032512595,0.0733974930196637,103.14621576664882,19.411678911138036,2.891600724766827,0.1649396234836082,0.0347347704937295,0.0356929003106608,1.8135828654033013,0.0252480247133606,0.1039624547020732
trpair_000629,trgrp_0060,doi=10.1016/s0955-2219(99)00055-2; temperature=RT; preparation=unknow; family=nasicon,7,ag1,kab,89,93,Li1.3Al0.3Ge1.7(PO4)3,Li1.3Al0.3Ti1.7(PO4)3,10.1016/s0955-2219(99)00055-2,RT,unknow,nasicon,nasicon,unknow,unknow,unknow,unknow,1999,1999,exact,0.0476190476190476,almost_unchanged,0,几乎不变,decrease,-1,3.9e-05,3.75e-05,exact,exact,room_temperature,room_temperature,-1.5000000000000026e-06,1.5000000000000026e-06,0.9615384615384616,1.04,False,False,none,0.0001,100.0,0.0,-0.0054558630430747,-0.014638979002422,1.2129997589736448,0.0,-0.0054558630430743,1.3469945355191155,0.0,143.45491803278856,-0.7412613792359295,-0.0436612021857922,0.0,0.0,0.8420953021316528,13.27692435610105,-0.7777238773400976,-16.62499898311999,0.0710382513661202,103.90983606557376,19.13368913475378,2.8756557377049177,0.0,0.0054558630430747,0.014638979002422,1.2129997589736448,0.0,0.1857923497267759
trpair_000630,trgrp_0060,doi=10.1016/s0955-2219(99)00055-2; temperature=RT; preparation=unknow; family=nasicon,7,ag1,tp2,89,94,Li1.3Al0.3Ge1.7(PO4)3,Li1.6Al0.6Ti1.4(PO4)3,10.1016/s0955-2219(99)00055-2,RT,unknow,nasicon,nasicon,unknow,unknow,unknow,unknow,1999,1999,exact,0.0476190476190476,almost_unchanged,0,几乎不变,decrease,-1,3.9e-05,2.3e-05,exact,exact,room_temperature,room_temperature,-1.6e-05,1.6e-05,0.5897435897435898,1.6956521739130437,False,False,none,0.0001,100.0,0.0752620856995609,-0.0250071798582407,-0.0331357254251813,1.9716462361243003,0.0149832540102238,-0.0250071798582407,0.5190375462718038,-0.0044068394147717,-21.62837563899302,-1.2097516753145785,-0.0727551560021155,0.0,0.0,0.8797263449814333,13.267148697693468,-0.7869722505514773,-16.245675744544663,0.0785298783712321,103.49585757095012,18.899443986714456,2.861108760796756,0.0752620856995609,0.0250071798582407,0.0331357254251813,1.9716462361243003,0.0149832540102238,0.2122333862154062
trpair_000631,trgrp_0060,doi=10.1016/s0955-2219(99)00055-2; temperature=RT; preparation=unknow; family=nasicon,7,ag1,u5t,89,90,Li1.3Al0.3Ge1.7(PO4)3,Li1.5Al0.5Ge1.5(PO4)3,10.1016/s0955-2219(99)00055-2,RT,unknow,nasicon,nasicon,unknow,unknow,unknow,unknow,1999,1999,exact,0.0476190476190476,increase,1,增大,increase,1,3.9e-05,0.00028,exact,exact,room_temperature,room_temperature,0.0002409999999999,0.0002409999999999,7.179487179487179,7.179487179487179,True,False,absolute_difference,0.0001,100.0,0.0558504227251268,-0.0137811001253354,-0.0141645281055412,0.7101436597367581,0.0100428297149608,-0.0137811001253358,-0.3836360951114983,-0.0029537734455766,-92.4049652931608,-0.422048098254578,-0.0250539063653816,0.0,0.0,0.8700205134942163,13.27276173755992,-0.7774866518916572,-16.876427032738434,0.0760596662236006,103.04452075025844,19.293295775244456,2.884959385615123,0.0558504227251268,0.0137811001253354,0.0141645281055412,0.7101436597367581,0.0100428297149608,0.041352828238074
trpair_000632,trgrp_0060,doi=10.1016/s0955-2219(99)00055-2; temperature=RT; preparation=unknow; family=nasicon,7,ag1,yq2,89,92,Li1.3Al0.3Ge1.7(PO4)3,Li1.1Al0.1Ti1.9(PO4)3,10.1016/s0955-2219(99)00055-2,RT,unknow,nasicon,nasicon,unknow,unknow,unknow,unknow,1999,1999,exact,0.0476190476190476,almost_unchanged,0,几乎不变,decrease,-1,3.9e-05,3e-05,exact,exact,room_temperature,room_temperature,-8.999999999999999e-06,8.999999999999999e-06,0.7692307692307693,1.3,False,False,none,0.0001,100.0,-0.0896775377840473,0.0081195940005081,-0.0017697616240752,0.6608774861327724,-0.0102647707031367,0.0081195940005072,1.914213688373636,0.0030190502068049,256.5506551338931,-0.4134002629861797,-0.023729432720466,0.0,0.0,0.7972565332396292,13.283712084622842,-0.7712892686509243,-16.901060119540425,0.0659058660145518,104.19344564200102,19.29761969287865,2.885621622437581,0.0896775377840473,0.0081195940005081,0.0017697616240752,0.6608774861327724,0.0102647707031367,0.2280590526220451
trpair_000633,trgrp_0060,doi=10.1016/s0955-2219(99)00055-2; temperature=RT; preparation=unknow; family=nasicon,7,ag1,za6,89,88,Li1.3Al0.3Ge1.7(PO4)3,Li1.1Al0.1Ge1.9(PO4)3,10.1016/s0955-2219(99)00055-2,RT,unknow,nasicon,nasicon,unknow,unknow,unknow,unknow,1999,1999,exact,0.0476190476190476,almost_unchanged,0,几乎不变,decrease,-1,3.9e-05,2.9e-06,exact,exact,room_temperature,room_temperature,-3.61e-05,3.61e-05,0.0743589743589743,13.448275862068964,False,False,none,0.0001,100.0,-0.0896775377840473,0.0142189075269296,0.0146016302434117,-0.7681816026074344,-0.0102647707031367,0.0142189075269296,0.3921142408598115,0.0030190502068049,94.4470639736719,0.4410229629098872,0.0256075838541196,0.0,0.0,0.7972565332396292,13.286761741386051,-0.7631035727171808,-17.61558966391053,0.0659058660145518,103.43239591824413,19.72483130582669,2.910290130724874,0.0896775377840473,0.0142189075269296,0.0146016302434117,0.7681816026074344,0.0102647707031367,0.0422667028952691
trpair_000634,trgrp_0060,doi=10.1016/s0955-2219(99)00055-2; temperature=RT; preparation=unknow; family=nasicon,7,kab,tp2,93,94,Li1.3Al0.3Ti1.7(PO4)3,Li1.6Al0.6Ti1.4(PO4)3,10.1016/s0955-2219(99)00055-2,RT,unknow,nasicon,nasicon,unknow,unknow,unknow,unknow,1999,1999,exact,0.0476190476190476,almost_unchanged,0,几乎不变,decrease,-1,3.75e-05,2.3e-05,exact,exact,room_temperature,room_temperature,-1.4499999999999997e-05,1.4499999999999997e-05,0.6133333333333334,1.6304347826086956,False,False,none,0.0001,100.0,0.0752620856995609,-0.0195513168151659,-0.0184967464227593,0.7586464771506556,0.0149832540102238,-0.0195513168151664,-0.827956989247312,-0.0044068394147717,-165.08329367178158,-0.4684902960786488,-0.0290939538163232,0.0,0.0,0.8797263449814333,13.26442076617193,-0.7942917400526883,-15.63917586505784,0.0785298783712321,104.16935483870968,18.52881329709649,2.83927815970386,0.0752620856995609,0.0195513168151659,0.0184967464227593,0.7586464771506556,0.0149832540102238,0.0616957518068041
trpair_000635,trgrp_0060,doi=10.1016/s0955-2219(99)00055-2; temperature=RT; preparation=unknow; family=nasicon,7,kab,u5t,93,90,Li1.3Al0.3Ti1.7(PO4)3,Li1.5Al0.5Ge1.5(PO4)3,10.1016/s0955-2219(99)00055-2,RT,unknow,nasicon,nasicon,unknow,unknow,unknow,unknow,1999,1999,exact,0.0476190476190476,increase,1,增大,increase,1,3.75e-05,0.00028,exact,exact,room_temperature,room_temperature,0.0002424999999999,0.0002424999999999,7.466666666666667,7.466666666666667,True,False,absolute_difference,0.0001,100.0,0.0558504227251268,-0.0083252370822606,0.0004744508968808,-0.5028560992368867,0.0100428297149608,-0.0083252370822615,-1.730630630630614,-0.0029537734455766,-235.8598833259493,0.3192132809813515,0.0186072958204106,0.0,0.0,0.8700205134942163,13.270033806038382,-0.7848061413928683,-16.26992715325161,0.0760596662236006,103.718018018018,18.92266508562649,2.8631287845222277,0.0558504227251268,0.0083252370822606,0.0004744508968808,0.5028560992368867,0.0100428297149608,0.2035149904002362
trpair_000636,trgrp_0060,doi=10.1016/s0955-2219(99)00055-2; temperature=RT; preparation=unknow; family=nasicon,7,kab,yq2,93,92,Li1.3Al0.3Ti1.7(PO4)3,Li1.1Al0.1Ti1.9(PO4)3,10.1016/s0955-2219(99)00055-2,RT,unknow,nasicon,nasicon,unknow,unknow,unknow,unknow,1999,1999,exact,0.0476190476190476,almost_unchanged,0,几乎不变,decrease,-1,3.75e-05,3e-05,exact,exact,room_temperature,room_temperature,-7.499999999999996e-06,7.499999999999996e-06,0.8,1.2499999999999998,False,False,none,0.0001,100.0,-0.0896775377840473,0.0135754570435828,0.0128692173783467,-0.5521222728408723,-0.0102647707031367,0.0135754570435815,0.5672191528545198,0.0030190502068049,113.09573710110452,0.3278611162497498,0.0199317694653262,0.0,0.0,0.7972565332396292,13.280984153101304,-0.7786087581521353,-16.294560240053606,0.0659058660145518,104.86694290976058,18.92698900326069,2.863791021344685,0.0896775377840473,0.0135754570435828,0.0128692173783467,0.5521222728408723,0.0102647707031367,0.0422667028952691
trpair_000637,trgrp_0060,doi=10.1016/s0955-2219(99)00055-2; temperature=RT; preparation=unknow; family=nasicon,7,kab,za6,93,88,Li1.3Al0.3Ti1.7(PO4)3,Li1.1Al0.1Ge1.9(PO4)3,10.1016/s0955-2219(99)00055-2,RT,unknow,nasicon,nasicon,unknow,unknow,unknow,unknow,1999,1999,exact,0.0476190476190476,almost_unchanged,0,几乎不变,decrease,-1,3.75e-05,2.9e-06,exact,exact,room_temperature,room_temperature,-3.4599999999999994e-05,3.4599999999999994e-05,0.0773333333333333,12.93103448275862,False,False,none,0.0001,100.0,-0.0896775377840473,0.0196747705700044,0.0292406092458338,-1.9811813615810792,-0.0102647707031367,0.0196747705700039,-0.9548802946593042,0.0030190502068049,-49.00785405911665,1.182284342145817,0.0692687860399119,0.0,0.0,0.7972565332396292,13.284033809864514,-0.7704230622183919,-17.009089784423708,0.0659058660145518,104.10589318600368,19.35420061620872,2.888459529631977,0.0896775377840473,0.0196747705700044,0.0292406092458338,1.9811813615810792,0.0102647707031367,0.2280590526220451
trpair_000638,trgrp_0060,doi=10.1016/s0955-2219(99)00055-2; temperature=RT; preparation=unknow; family=nasicon,7,tp2,u5t,94,90,Li1.6Al0.6Ti1.4(PO4)3,Li1.5Al0.5Ge1.5(PO4)3,10.1016/s0955-2219(99)00055-2,RT,unknow,nasicon,nasicon,unknow,unknow,unknow,unknow,1999,1999,exact,0.0476190476190476,increase,1,增大,increase,1,2.3e-05,0.00028,exact,exact,room_temperature,room_temperature,0.0002569999999999,0.0002569999999999,12.17391304347826,12.17391304347826,True,False,absolute_difference,0.0001,100.0,-0.019411662974434,0.0112260797329053,0.0189711973196401,-1.2615025763875425,-0.0049404242952629,0.0112260797329049,-0.902673641383302,0.001453065969195,-70.77658965416776,0.7877035770600003,0.0477012496367339,0.0,0.0,0.9076515563439967,13.2602581476308,-0.7940545146042479,-15.890603914676284,0.0835512932287125,103.30403952339437,18.688419937587167,2.8485818076140657,0.019411662974434,0.0112260797329053,0.0189711973196401,1.2615025763875425,0.0049404242952629,0.1708805579773322
trpair_000639,trgrp_0060,doi=10.1016/s0955-2219(99)00055-2; temperature=RT; preparation=unknow; family=nasicon,7,tp2,yq2,94,92,Li1.6Al0.6Ti1.4(PO4)3,Li1.1Al0.1Ti1.9(PO4)3,10.1016/s0955-2219(99)00055-2,RT,unknow,nasicon,nasicon,unknow,unknow,unknow,unknow,1999,1999,exact,0.0476190476190476,almost_unchanged,0,几乎不变,increase,1,2.3e-05,3e-05,exact,exact,room_temperature,room_temperature,7.000000000000001e-06,7.000000000000001e-06,1.3043478260869563,1.3043478260869563,False,False,none,0.0001,100.0,-0.1649396234836082,0.0331267738587488,0.0313659638011061,-1.310768749991528,-0.0252480247133606,0.0331267738587479,1.3951761421018318,0.0074258896215766,278.1790307728861,0.7963514123283986,0.0490257232816495,0.0,0.0,0.8348875760894097,13.27120849469372,-0.787857131363515,-15.915237001478276,0.0733974930196637,104.45296441513692,18.69274385522137,2.8492440444365235,0.1649396234836082,0.0331267738587488,0.0313659638011061,1.310768749991528,0.0252480247133606,0.1039624547020732
trpair_000640,trgrp_0060,doi=10.1016/s0955-2219(99)00055-2; temperature=RT; preparation=unknow; family=nasicon,7,tp2,za6,94,88,Li1.6Al0.6Ti1.4(PO4)3,Li1.1Al0.1Ge1.9(PO4)3,10.1016/s0955-2219(99)00055-2,RT,unknow,nasicon,nasicon,unknow,unknow,unknow,unknow,1999,1999,exact,0.0476190476190476,almost_unchanged,0,几乎不变,decrease,-1,2.3e-05,2.9e-06,exact,exact,room_temperature,room_temperature,-2.01e-05,2.01e-05,0.1260869565217391,7.93103448275862,False,False,none,0.0001,100.0,-0.1649396234836082,0.0392260873851704,0.0477373556685931,-2.7398278387317347,-0.0252480247133606,0.0392260873851704,-0.1269233054119922,0.0074258896215766,116.07543961266492,1.6507746382244657,0.0983627398562352,0.0,0.0,0.8348875760894097,13.274258151456932,-0.7796714354297715,-16.62976654584838,0.0733974930196637,103.69191469138,19.1199554681694,2.873912552723816,0.1649396234836082,0.0392260873851704,0.0477373556685931,2.7398278387317347,0.0252480247133606,0.2545000891106754
trpair_000641,trgrp_0060,doi=10.1016/s0955-2219(99)00055-2; temperature=RT; preparation=unknow; family=nasicon,7,u5t,yq2,90,92,Li1.5Al0.5Ge1.5(PO4)3,Li1.1Al0.1Ti1.9(PO4)3,10.1016/s0955-2219(99)00055-2,RT,unknow,nasicon,nasicon,unknow,unknow,unknow,unknow,1999,1999,exact,0.0476190476190476,decrease,-1,减少,decrease,-1,0.00028,3e-05,exact,exact,room_temperature,room_temperature,-0.0002499999999999,0.0002499999999999,0.1071428571428571,9.333333333333332,True,False,absolute_difference,0.0001,100.0,-0.1455279605091741,0.0219006941258435,0.0123947664814659,-0.0492661736039856,-0.0203076004180976,0.021900694125843,2.297849783485134,0.0059728236523816,348.9556204270539,0.0086478352683982,0.0013244736449156,0.0,0.0,0.8251817446021926,13.276821534560174,-0.7783715327036949,-16.545988289672046,0.0709272808720322,104.00162759444528,19.08659564375137,2.87309466925489,0.1455279605091741,0.0219006941258435,0.0123947664814659,0.0492661736039856,0.0203076004180976,0.2457816932955053
trpair_000642,trgrp_0060,doi=10.1016/s0955-2219(99)00055-2; temperature=RT; preparation=unknow; family=nasicon,7,u5t,za6,90,88,Li1.5Al0.5Ge1.5(PO4)3,Li1.1Al0.1Ge1.9(PO4)3,10.1016/s0955-2219(99)00055-2,RT,unknow,nasicon,nasicon,unknow,unknow,unknow,unknow,1999,1999,exact,0.0476190476190476,decrease,-1,减少,decrease,-1,0.00028,2.9e-06,exact,exact,room_temperature,room_temperature,-0.0002770999999999,0.0002770999999999,0.0103571428571428,96.55172413793102,True,False,absolute_difference,0.0001,100.0,-0.1455279605091741,0.028000007652265,0.028766158348953,-1.4783252623441925,-0.0203076004180976,0.0280000076522655,0.7757503359713098,0.0059728236523816,186.8520292668327,0.8630710611644652,0.0506614902195012,0.0,0.0,0.8251817446021926,13.279871191323384,-0.7701858367699514,-17.26051783404215,0.0709272808720322,103.24057787068836,19.5138072566994,2.897763177542183,0.1455279605091741,0.028000007652265,0.028766158348953,1.4783252623441925,0.0203076004180976,0.0836195311333432
trpair_000643,trgrp_0060,doi=10.1016/s0955-2219(99)00055-2; temperature=RT; preparation=unknow; family=nasicon,7,yq2,za6,92,88,Li1.1Al0.1Ti1.9(PO4)3,Li1.1Al0.1Ge1.9(PO4)3,10.1016/s0955-2219(99)00055-2,RT,unknow,nasicon,nasicon,unknow,unknow,unknow,unknow,1999,1999,exact,0.0476190476190476,almost_unchanged,0,几乎不变,decrease,-1,3e-05,2.9e-06,exact,exact,room_temperature,room_temperature,-2.71e-05,2.71e-05,0.0966666666666666,10.344827586206897,False,False,none,0.0001,100.0,0.0,0.0060993135264215,0.016371391867487,-1.4290590887402068,0.0,0.0060993135264224,-1.522099447513824,0.0,-162.1035911602212,0.8544232258960669,0.0493370165745856,0.0,0.0,0.7524177643476055,13.290821538386307,-0.7639884535292184,-17.285150920844146,0.0607734806629834,104.38950276243092,19.5181311743336,2.898425414364641,0.0,0.0060993135264215,0.016371391867487,1.4290590887402068,0.0,0.2099447513812154
trpair_000644,trgrp_0061,doi=10.1016/s1003-6326(25)66819-1; temperature=25; preparation=湿化学法（450°C烧结6 h）; family=halide,2,trv1_0075,trv1_0076,578,579,Li3YCl3Br3,Li3YBr6,10.1016/s1003-6326(25)66819-1,25,湿化学法（450°C烧结6 h）,halide,halides,晶体,晶体,system:monoclinic,unknow,2025,2025,contains_range,1.0,decrease,-1,减少,decrease,-1,0.00208,0.0010954451150103,exact,approximate_range,room_temperature,room_temperature,-0.0009845548849896,0.0009845548849896,0.526656305293429,1.898771532684576,True,False,absolute_difference,0.0001,100.0,0.0,0.0,0.0,-0.141957616814313,0.0,0.0549560109876126,4.5,0.0,1696.5,8.39471694224234,-0.06,-0.1000000000000005,7.5,0.0,11.099464641133627,-1.7229025635944273,-2.2266052197325,0.3,145.195,34.60523551972117,2.2219999999999995,0.0,0.0,0.0,0.141957616814313,0.0,0.6
trpair_000700,trgrp_0063,doi=10.1021/acs.chemmater.5c00627; temperature=25; preparation=高能球磨（500 rpm，40 h）+真空安瓿100°C退火12 h; family=oxyhalide,6,trv1_0077,trv1_0078,580,581,Li1.10NbO1.10Cl3.90,Li1.00NbO1.00Cl4.00,10.1021/acs.chemmater.5c00627,25,高能球磨（500 rpm，40 h）+真空安瓿100°C退火12 h,oxyhalide,halides,晶体,晶体,unknow,unknow,2025,2025,exact,0.0666666666666666,increase,1,增大,increase,1,0.0029,0.005,exact,exact,room_temperature,room_temperature,0.0021,0.0021,1.7241379310344829,1.7241379310344829,True,False,absolute_difference,0.0001,100.0,0.0,0.0149719063954094,0.014343532668853,-0.2044308775361987,-0.0120724346076458,0.0324761825312802,1.6510060362172965,0.0020120724346076,447.69038732394256,0.8845198830432004,0.0197987927565392,-0.0055999999999998,0.8559999999999945,0.0,11.62721024420964,-1.3385706785224971,-4.877830312865887,0.1488933601609658,141.09592555331994,28.32399468229108,2.6558148893360163,0.0,0.0149719063954094,0.014343532668853,0.2044308775361987,0.0120724346076458,0.0482897384305834
trpair_000701,trgrp_0063,doi=10.1021/acs.chemmater.5c00627; temperature=25; preparation=高能球磨（500 rpm，40 h）+真空安瓿100°C退火12 h; family=oxyhalide,6,trv1_0077,trv1_0079,580,582,Li1.10NbO1.10Cl3.90,Li0.95NbO0.95Cl4.05,10.1021/acs.chemmater.5c00627,25,高能球磨（500 rpm，40 h）+真空安瓿100°C退火12 h,oxyhalide,halides,晶体,晶体,unknow,unknow,2025,2025,exact,0.0666666666666666,increase,1,增大,increase,1,0.0029,0.0094,exact,exact,room_temperature,room_temperature,0.0065,0.0065,3.241379310344828,3.241379310344828,True,False,absolute_difference,0.0001,100.0,0.0,0.0228248943784681,0.0218751377871242,-0.3141333256160221,-0.0182389299827743,0.0493531872023995,2.494325666227581,0.0030398216637957,676.366772216028,1.3470967759436547,0.0299118451717501,-0.0084000000000004,1.2839999999999918,0.0,11.631136738201167,-1.3348048759633615,-4.932681536905799,0.1458101124734016,141.51758536832506,28.555283128741305,2.660871415543622,0.0,0.0228248943784681,0.0218751377871242,0.3141333256160221,0.0182389299827743,0.0729557199310974
trpair_000702,trgrp_0063,doi=10.1021/acs.chemmater.5c00627; temperature=25; preparation=高能球磨（500 rpm，40 h）+真空安瓿100°C退火12 h; family=oxyhalide,6,trv1_0077,trv1_0080,580,583,Li1.10NbO1.10Cl3.90,Li0.90NbO0.90Cl4.10,10.1021/acs.chemmater.5c00627,25,高能球磨（500 rpm，40 h）+真空安瓿100°C退火12 h,oxyhalide,halides,晶体,晶体,unknow,unknow,2025,2025,exact,0.0666666666666666,increase,1,增大,increase,1,0.0029,0.0031,exact,exact,room_temperature,room_temperature,0.0002,0.0002,1.0689655172413794,1.0689655172413794,True,False,absolute_difference,0.0001,100.0,0.0,0.0309406054184524,0.0296645208802821,-0.4293605862248446,-0.024494794856093,0.0666844070265022,3.3498673198611755,0.0040824658093488,908.3573076137982,1.8239792433233328,0.0401714635639924,-0.0112,1.711999999999989,0.0,11.63519459372116,-1.3309101844167823,-4.99029516721021,0.1426821800367422,141.94535619514187,28.793724362431146,2.666001224739743,0.0,0.0309406054184524,0.0296645208802821,0.4293605862248446,0.024494794856093,0.0979791794243722
trpair_000703,trgrp_0063,doi=10.1021/acs.chemmater.5c00627; temperature=25; preparation=高能球磨（500 rpm，40 h）+真空安瓿100°C退火12 h; family=oxyhalide,6,trv1_0077,trv1_0081,580,584,Li1.10NbO1.10Cl3.90,Li0.85NbO0.85Cl4.15,10.1021/acs.chemmater.5c00627,25,高能球磨（500 rpm，40 h）+真空安瓿100°C退火12 h,oxyhalide,halides,晶体,晶体,unknow,unknow,2025,2025,exact,0.0666666666666666,almost_unchanged,0,几乎不变,decrease,-1,0.0029,0.0028,exact,exact,room_temperature,room_temperature,-9.999999999999984e-05,9.999999999999984e-05,0.9655172413793104,1.0357142857142856,False,False,none,0.0001,100.0,0.0,0.0393339392412848,0.0377264665609382,-0.5505676722004988,-0.0308419862239128,0.0844930452804799,4.2178986326719325,0.0051403310373187,1143.7345661560612,2.3157759010179824,0.0505808574072172,-0.0139999999999993,2.140000000000015,0.0,11.639391260632577,-1.3268792115764545,-5.050898710198037,0.1395085843528323,142.37937185154726,29.039622691278467,2.6712059216613557,0.0,0.0393339392412848,0.0377264665609382,0.5505676722004988,0.0308419862239128,0.1233679448956513
trpair_000704,trgrp_0063,doi=10.1021/acs.chemmater.5c00627; temperature=25; preparation=高能球磨（500 rpm，40 h）+真空安瓿100°C退火12 h; family=oxyhalide,6,trv1_0077,trv1_0082,580,585,Li1.10NbO1.10Cl3.90,Li0.80NbO0.80Cl4.20,10.1021/acs.chemmater.5c00627,25,高能球磨（500 rpm，40 h）+真空安瓿100°C退火12 h,oxyhalide,halides,晶体,晶体,unknow,unknow,2025,2025,exact,0.0666666666666666,decrease,-1,减少,decrease,-1,0.0029,0.0017,exact,exact,room_temperature,room_temperature,-0.0012,0.0012,0.5862068965517242,1.7058823529411764,True,False,absolute_difference,0.0001,100.0,0.0,0.0480210406885142,0.0460770009535327,-0.6782609590338176,-0.0372825186412593,0.1028041024412553,5.098695111847519,0.0062137531068765,1382.573254971001,2.823128019531925,0.0611433305716651,-0.0167999999999999,2.567999999999984,0.0,11.643734811356191,-1.3227039443801571,-5.114745353614697,0.1362883181441591,142.81977009113504,29.29329875053544,2.676487158243579,0.0,0.0480210406885142,0.0460770009535327,0.6782609590338176,0.0372825186412593,0.1491300745650371
trpair_000705,trgrp_0063,doi=10.1021/acs.chemmater.5c00627; temperature=25; preparation=高能球磨（500 rpm，40 h）+真空安瓿100°C退火12 h; family=oxyhalide,6,trv1_0078,trv1_0079,581,582,Li1.00NbO1.00Cl4.00,Li0.95NbO0.95Cl4.05,10.1021/acs.chemmater.5c00627,25,高能球磨（500 rpm，40 h）+真空安瓿100°C退火12 h,oxyhalide,halides,晶体,晶体,unknow,unknow,2025,2025,exact,0.0666666666666666,increase,1,增大,increase,1,0.005,0.0094,exact,exact,room_temperature,room_temperature,0.0044,0.0044,1.88,1.88,True,False,absolute_difference,0.0001,100.0,0.0,0.0078529879830586,0.0075316051182712,-0.1097024480798234,-0.0061664953751284,0.0168770046711193,0.843319630010285,0.0010277492291881,228.67638489208548,0.4625768929004543,0.0101130524152108,-0.0028000000000005,0.4279999999999972,0.0,11.638622691398872,-1.3276331096289349,-5.034896975673899,0.1397738951695786,142.34308838643372,28.997543070262907,2.670770811921892,0.0,0.0078529879830586,0.0075316051182712,0.1097024480798234,0.0061664953751284,0.0246659815005139
trpair_000706,trgrp_0063,doi=10.1021/acs.chemmater.5c00627; temperature=25; preparation=高能球磨（500 rpm，40 h）+真空安瓿100°C退火12 h; family=oxyhalide,6,trv1_0078,trv1_0080,581,583,Li1.00NbO1.00Cl4.00,Li0.90NbO0.90Cl4.10,10.1021/acs.chemmater.5c00627,25,高能球磨（500 rpm，40 h）+真空安瓿100°C退火12 h,oxyhalide,halides,晶体,晶体,unknow,unknow,2025,2025,exact,0.0666666666666666,decrease,-1,减少,decrease,-1,0.005,0.0031,exact,exact,room_temperature,room_temperature,-0.0019,0.0019,0.62,1.6129032258064515,True,False,absolute_difference,0.0001,100.0,0.0,0.0159686990230429,0.0153209882114291,-0.2249297086886459,-0.0124223602484471,0.0342082244952219,1.698861283643879,0.0020703933747412,460.6669202898556,0.9394593602801322,0.0203726708074531,-0.0056000000000002,0.8559999999999945,0.0,11.642680546918864,-1.323738418082356,-5.09251060597831,0.1366459627329192,142.7708592132505,29.235984303952744,2.6759006211180125,0.0,0.0159686990230429,0.0153209882114291,0.2249297086886459,0.0124223602484471,0.0496894409937887
trpair_000707,trgrp_0063,doi=10.1021/acs.chemmater.5c00627; temperature=25; preparation=高能球磨（500 rpm，40 h）+真空安瓿100°C退火12 h; family=oxyhalide,6,trv1_0078,trv1_0081,581,584,Li1.00NbO1.00Cl4.00,Li0.85NbO0.85Cl4.15,10.1021/acs.chemmater.5c00627,25,高能球磨（500 rpm，40 h）+真空安瓿100°C退火12 h,oxyhalide,halides,晶体,晶体,unknow,unknow,2025,2025,exact,0.0666666666666666,decrease,-1,减少,decrease,-1,0.005,0.0028,exact,exact,room_temperature,room_temperature,-0.0022,0.0022,0.5599999999999999,1.7857142857142858,True,False,absolute_difference,0.0001,100.0,0.0,0.0243620328458753,0.0233829338920852,-0.3461367946643001,-0.0187695516162669,0.0520168627491997,2.566892596454636,0.0031282586027111,696.0441788321186,1.431256017974782,0.030782064650678,-0.0083999999999995,1.2840000000000202,0.0,11.64687721383028,-1.319707445242028,-5.153114148966137,0.1334723670490094,143.2048748696559,29.48188263280007,2.681105318039625,0.0,0.0243620328458753,0.0233829338920852,0.3461367946643001,0.0187695516162669,0.0750782064650678
trpair_000708,trgrp_0063,doi=10.1021/acs.chemmater.5c00627; temperature=25; preparation=高能球磨（500 rpm，40 h）+真空安瓿100°C退火12 h; family=oxyhalide,6,trv1_0078,trv1_0082,581,585,Li1.00NbO1.00Cl4.00,Li0.80NbO0.80Cl4.20,10.1021/acs.chemmater.5c00627,25,高能球磨（500 rpm，40 h）+真空安瓿100°C退火12 h,oxyhalide,halides,晶体,晶体,unknow,unknow,2025,2025,exact,0.0666666666666666,decrease,-1,减少,decrease,-1,0.005,0.0017,exact,exact,room_temperature,room_temperature,-0.0033,0.0033,0.3399999999999999,2.9411764705882355,True,False,absolute_difference,0.0001,100.0,0.0,0.0330491342931047,0.0317334682846797,-0.4738300814976188,-0.0252100840336134,0.0703279199099751,3.4476890756302225,0.0042016806722688,934.8828676470584,1.9386081364887249,0.0413445378151258,-0.0112,1.711999999999989,0.0,11.651220764553896,-1.3155321780457307,-5.216960792382796,0.1302521008403361,143.6452731092437,29.73555869205704,2.6863865546218486,0.0,0.0330491342931047,0.0317334682846797,0.4738300814976188,0.0252100840336134,0.1008403361344537
trpair_000709,trgrp_0063,doi=10.1021/acs.chemmater.5c00627; temperature=25; preparation=高能球磨（500 rpm，40 h）+真空安瓿100°C退火12 h; family=oxyhalide,6,trv1_0079,trv1_0080,582,583,Li0.95NbO0.95Cl4.05,Li0.90NbO0.90Cl4.10,10.1021/acs.chemmater.5c00627,25,高能球磨（500 rpm，40 h）+真空安瓿100°C退火12 h,oxyhalide,halides,晶体,晶体,unknow,unknow,2025,2025,exact,0.0666666666666666,decrease,-1,减少,decrease,-1,0.0094,0.0031,exact,exact,room_temperature,room_temperature,-0.0063,0.0063,0.3297872340425531,3.032258064516129,True,False,absolute_difference,0.0001,100.0,0.0,0.0081157110399843,0.0077893830931579,-0.1152272606088224,-0.0062558648733187,0.0173312198241026,0.855541653633594,0.0010426441455531,231.99053539777012,0.4768824673796779,0.0102596183922423,-0.0027999999999996,0.4279999999999972,0.0,11.646607040910396,-1.3199726155232203,-5.147361830018221,0.133562715045355,143.19251902825567,29.46727275040297,2.6809571473256177,0.0,0.0081157110399843,0.0077893830931579,0.1152272606088224,0.0062558648733187,0.0250234594932748
trpair_000710,trgrp_0063,doi=10.1021/acs.chemmater.5c00627; temperature=25; preparation=高能球磨（500 rpm，40 h）+真空安瓿100°C退火12 h; family=oxyhalide,6,trv1_0079,trv1_0081,582,584,Li0.95NbO0.95Cl4.05,Li0.85NbO0.85Cl4.15,10.1021/acs.chemmater.5c00627,25,高能球磨（500 rpm，40 h）+真空安瓿100°C退火12 h,oxyhalide,halides,晶体,晶体,unknow,unknow,2025,2025,exact,0.0666666666666666,decrease,-1,减少,decrease,-1,0.0094,0.0028,exact,exact,room_temperature,room_temperature,-0.0066,0.0066,0.2978723404255319,3.357142857142857,True,False,absolute_difference,0.0001,100.0,0.0,0.0165090448628166,0.015851328773814,-0.2364343465844767,-0.0126030562411385,0.0351398580780804,1.723572966444351,0.002100509373523,467.3677939400332,0.9686791250743276,0.0206690122354671,-0.0055999999999989,0.856000000000023,0.0,11.650803707821812,-1.3159416426828925,-5.207965373006049,0.1303891193614451,143.62653468466104,29.71317107925029,2.6861618442472306,0.0,0.0165090448628166,0.015851328773814,0.2364343465844767,0.0126030562411385,0.0504122249645539
trpair_000711,trgrp_0063,doi=10.1021/acs.chemmater.5c00627; temperature=25; preparation=高能球磨（500 rpm，40 h）+真空安瓿100°C退火12 h; family=oxyhalide,6,trv1_0079,trv1_0082,582,585,Li0.95NbO0.95Cl4.05,Li0.80NbO0.80Cl4.20,10.1021/acs.chemmater.5c00627,25,高能球磨（500 rpm，40 h）+真空安瓿100°C退火12 h,oxyhalide,halides,晶体,晶体,unknow,unknow,2025,2025,exact,0.0666666666666666,decrease,-1,减少,decrease,-1,0.0094,0.0017,exact,exact,room_temperature,room_temperature,-0.0077,0.0077,0.1808510638297872,5.529411764705883,True,False,absolute_difference,0.0001,100.0,0.0,0.025196146310046,0.0242018631664084,-0.3641276334177954,-0.0190435886584849,0.0534509152388558,2.6043694456199376,0.0031739314430807,706.206482754973,1.4760312435882703,0.0312314853999149,-0.0083999999999995,1.2839999999999918,0.0,11.655147258545426,-1.3117663754865951,-5.271812016422707,0.1271688531527719,144.06693292424882,29.96684713850727,2.6914430808294543,0.0,0.025196146310046,0.0242018631664084,0.3641276334177954,0.0190435886584849,0.0761743546339397
trpair_000712,trgrp_0063,doi=10.1021/acs.chemmater.5c00627; temperature=25; preparation=高能球磨（500 rpm，40 h）+真空安瓿100°C退火12 h; family=oxyhalide,6,trv1_0080,trv1_0081,583,584,Li0.90NbO0.90Cl4.10,Li0.85NbO0.85Cl4.15,10.1021/acs.chemmater.5c00627,25,高能球磨（500 rpm，40 h）+真空安瓿100°C退火12 h,oxyhalide,halides,晶体,晶体,unknow,unknow,2025,2025,exact,0.0666666666666666,decrease,-1,减少,decrease,-1,0.0031,0.0028,exact,exact,room_temperature,room_temperature,-0.0002999999999999,0.0002999999999999,0.9032258064516128,1.1071428571428572,True,False,absolute_difference,0.0001,100.0,0.0,0.0083933338228323,0.0080619456806561,-0.1212070859756542,-0.0063471913678197,0.0178086382539777,0.8680313128107571,0.0010578652279699,235.377258542263,0.4917966576946497,0.0104093938432248,-0.0027999999999992,0.4280000000000257,0.0,11.654861563341804,-1.3120469511363133,-5.26557900331046,0.1272611869247857,144.05430551147782,29.95161231294013,2.6912916534433515,0.0,0.0083933338228323,0.0080619456806561,0.1212070859756542,0.0063471913678197,0.025388765471279
trpair_000713,trgrp_0063,doi=10.1021/acs.chemmater.5c00627; temperature=25; preparation=高能球磨（500 rpm，40 h）+真空安瓿100°C退火12 h; family=oxyhalide,6,trv1_0080,trv1_0082,583,585,Li0.90NbO0.90Cl4.10,Li0.80NbO0.80Cl4.20,10.1021/acs.chemmater.5c00627,25,高能球磨（500 rpm，40 h）+真空安瓿100°C退火12 h,oxyhalide,halides,晶体,晶体,unknow,unknow,2025,2025,exact,0.0666666666666666,decrease,-1,减少,decrease,-1,0.0031,0.0017,exact,exact,room_temperature,room_temperature,-0.0014,0.0014,0.5483870967741935,1.8235294117647056,True,False,absolute_difference,0.0001,100.0,0.0,0.0170804352700617,0.0164124800732505,-0.2489003728089729,-0.0127877237851662,0.0361196954147531,1.7488277919863435,0.0021312872975276,474.2159473572028,0.9991487762085924,0.0209718670076726,-0.0055999999999998,0.8559999999999945,0.0,11.659205114065418,-1.3078716839400162,-5.329425646727119,0.1240409207161125,144.49470375106563,30.205288372197103,2.696572890025576,0.0,0.0170804352700617,0.0164124800732505,0.2489003728089729,0.0127877237851662,0.0511508951406649
trpair_000714,trgrp_0063,doi=10.1021/acs.chemmater.5c00627; temperature=25; preparation=高能球磨（500 rpm，40 h）+真空安瓿100°C退火12 h; family=oxyhalide,6,trv1_0081,trv1_0082,584,585,Li0.85NbO0.85Cl4.15,Li0.80NbO0.80Cl4.20,10.1021/acs.chemmater.5c00627,25,高能球磨（500 rpm，40 h）+真空安瓿100°C退火12 h,oxyhalide,halides,晶体,晶体,unknow,unknow,2025,2025,exact,0.0666666666666666,decrease,-1,减少,decrease,-1,0.0028,0.0017,exact,exact,room_temperature,room_temperature,-0.0011,0.0011,0.6071428571428571,1.647058823529412,True,False,absolute_difference,0.0001,100.0,0.0,0.0086871014472293,0.0083505343925944,-0.1276932868333187,-0.0064405324173464,0.0183110571607754,0.8807964791755865,0.0010734220695577,238.8386888149398,0.5073521185139427,0.0105624731644478,-0.0028000000000005,0.4279999999999688,0.0,11.663401780976834,-1.303840711099688,-5.390029189714946,0.1208673250322026,144.92871940747102,30.45118670104443,2.701777586947188,0.0,0.0086871014472293,0.0083505343925944,0.1276932868333187,0.0064405324173464,0.0257621296693858
trpair_000715,trgrp_0064,doi=10.1021/acs.chemmater.6b02516; temperature=RT; preparation=unknow; family=garnet,2,mtr,s2v,312,313,Fe0.16La2.95Li5.68Zr2O12,Fe0.19La2.95Li5.57Zr2O12,10.1021/acs.chemmater.6b02516,RT,unknow,garnet,garnet,unknow,unknow,unknow,unknow,2016,2016,exact,1.0,increase,1,增大,increase,1,0.000935,0.00138,exact,exact,room_temperature,room_temperature,0.000445,0.000445,1.4759358288770053,1.4759358288770053,True,False,absolute_difference,0.0001,100.0,0.0150908283626356,0.0045843500137277,0.0031615195234868,-0.0077871049973157,-0.0039657168847183,0.0045843500137275,0.1433855577833043,0.0021108627023409,30.025941008691007,0.1320905621219239,0.0058697343636273,0.0,0.0,0.8003090885617528,11.18742061549888,-1.6007836485112108,-1.373985527687553,0.2472492609082332,112.30651799462956,20.266701739602222,2.3304557096565834,0.0150908283626356,0.0045843500137277,0.0031615195234868,0.0077871049973157,0.0039657168847183,0.0079314337694364
trpair_000719,trgrp_0066,doi=10.1021/acs.chemmater.7b05108; temperature=RT; preparation=unknow; family=sulfides,4,dco,i47,356,355,Li2Zn0.5PS4,LiZnPS4,10.1021/acs.chemmater.7b05108,RT,unknow,sulfides,sulfides,unknow,unknow,unknow,unknow,2018,2018,exact,0.1666666666666666,decrease,-1,减少,decrease,-1,0.00013,5.4e-08,exact,exact,room_temperature,room_temperature,-0.0001299459999999,0.0001299459999999,0.0004153846153846,2407.4074074074074,True,True,both,0.0001,100.0,0.0566330122651325,0.0669570203459493,0.0669938212888843,-2.388073521385897,-0.1238095238095238,0.0669570203459497,3.944444444444443,0.0857142857142856,1073.8283068783055,6.134682688689253,0.1235238095238093,0.0,0.0,0.6648306744273791,13.083760677336224,-0.9808857680261116,-13.86269791785842,0.2047619047619047,124.86111111111111,25.32285234117454,2.101095238095238,0.0566330122651325,0.0669570203459493,0.0669938212888843,2.388073521385897,0.1238095238095238,0.2476190476190475
trpair_000720,trgrp_0066,doi=10.1021/acs.chemmater.7b05108; temperature=RT; preparation=unknow; family=sulfides,4,dco,i9a,356,354,Li2Zn0.5PS4,Li2.5Zn0.25PS4,10.1021/acs.chemmater.7b05108,RT,unknow,sulfides,sulfides,unknow,unknow,unknow,unknow,2018,2018,exact,0.1666666666666666,increase,1,增大,increase,1,0.00013,0.00084,exact,exact,room_temperature,room_temperature,0.00071,0.00071,6.461538461538463,6.461538461538463,True,False,absolute_difference,0.0001,100.0,-0.1361117447566249,-0.0299683388254905,-0.0299867411166909,0.9332127684631306,0.0559139784946236,-0.0299683388254901,-1.781362007168454,-0.0387096774193548,-484.9547192353639,-2.3172083689780223,-0.0557849462365591,0.0,0.0,0.5684582959165003,13.035297997750504,-1.0293760492288992,-12.202054772933906,0.2946236559139785,121.99820788530464,21.0969068123409,2.0114408602150537,0.1361117447566249,0.0299683388254905,0.0299867411166909,0.9332127684631306,0.0559139784946236,0.1118279569892473
trpair_000721,trgrp_0066,doi=10.1021/acs.chemmater.7b05108; temperature=RT; preparation=unknow; family=sulfides,4,dco,tqb,356,357,Li2Zn0.5PS4,Li1.5Zn0.75PS4,10.1021/acs.chemmater.7b05108,RT,unknow,sulfides,sulfides,unknow,unknow,unknow,unknow,2018,2018,exact,0.1666666666666666,decrease,-1,减少,decrease,-1,0.00013,1.65e-05,exact,exact,room_temperature,room_temperature,-0.0001135,0.0001135,0.1269230769230769,7.878787878787877,True,False,absolute_difference,0.0001,100.0,0.0463939364056589,0.0321897987591945,0.0322081998371949,-1.0924170808358458,-0.0597701149425287,0.032189798759195,1.904214559386972,0.0413793103448275,518.3998722860779,2.775593790397888,0.0596321839080458,0.0,0.0,0.6597111364976422,13.066377066542849,-0.998278578751956,-13.214869697583396,0.2367816091954023,123.84099616858236,23.643307892028854,2.0691494252873563,0.0463939364056589,0.0321897987591945,0.0322081998371949,1.0924170808358458,0.0597701149425287,0.1195402298850574
trpair_000722,trgrp_0066,doi=10.1021/acs.chemmater.7b05108; temperature=RT; preparation=unknow; family=sulfides,4,i47,i9a,355,354,LiZnPS4,Li2.5Zn0.25PS4,10.1021/acs.chemmater.7b05108,RT,unknow,sulfides,sulfides,unknow,unknow,unknow,unknow,2018,2018,exact,0.1666666666666666,increase,1,增大,increase,1,5.4e-08,0.00084,exact,exact,room_temperature,room_temperature,0.000839946,0.000839946,15555.555555555557,15555.555555555557,True,True,both,0.0001,100.0,-0.1927447570217574,-0.0969253591714398,-0.0969805624055752,3.321286289849027,0.1797235023041474,-0.0969253591714398,-5.725806451612897,-0.1244239631336405,-1558.7830261136696,-8.451891057667275,-0.1793087557603685,0.0,0.0,0.5967748020490666,13.06877650792348,-0.995879138584457,-13.396091533626857,0.2327188940092165,123.97043010752688,24.164248156685527,2.0732027649769584,0.1927447570217574,0.0969253591714398,0.0969805624055752,3.321286289849027,0.1797235023041474,0.3594470046082949
trpair_000723,trgrp_0066,doi=10.1021/acs.chemmater.7b05108; temperature=RT; preparation=unknow; family=sulfides,4,i47,tqb,355,357,LiZnPS4,Li1.5Zn0.75PS4,10.1021/acs.chemmater.7b05108,RT,unknow,sulfides,sulfides,unknow,unknow,unknow,unknow,2018,2018,exact,0.1666666666666666,increase,1,增大,increase,1,5.4e-08,1.65e-05,exact,exact,room_temperature,room_temperature,1.6446e-05,1.6446e-05,305.5555555555556,305.5555555555556,False,True,fold_change,0.0001,100.0,-0.0102390758594735,-0.0347672215867547,-0.0347856214516894,1.2956564405500508,0.064039408866995,-0.0347672215867547,-2.040229885057471,-0.0443349753694581,-555.4284345922279,-3.3590888982913647,-0.0638916256157635,0.0,0.0,0.6880276426302085,13.099855576715822,-0.964781668107514,-14.408906458276345,0.1748768472906404,125.8132183908046,26.710649236373484,2.130911330049261,0.0102390758594735,0.0347672215867547,0.0347856214516894,1.2956564405500508,0.064039408866995,0.1280788177339901
trpair_000724,trgrp_0066,doi=10.1021/acs.chemmater.7b05108; temperature=RT; preparation=unknow; family=sulfides,4,i9a,tqb,354,357,Li2.5Zn0.25PS4,Li1.5Zn0.75PS4,10.1021/acs.chemmater.7b05108,RT,unknow,sulfides,sulfides,unknow,unknow,unknow,unknow,2018,2018,exact,0.1666666666666666,decrease,-1,减少,decrease,-1,0.00084,1.65e-05,exact,exact,room_temperature,room_temperature,-0.0008235,0.0008235,0.0196428571428571,50.90909090909091,True,False,absolute_difference,0.0001,100.0,0.1825056811622838,0.0621581375846851,0.0621949409538858,-2.0256298492989764,-0.1156840934371523,0.0621581375846851,3.685576566555426,0.0800889877641824,1003.3545915214418,5.092802159375911,0.1154171301446049,0.0,0.0,0.5916552641193298,13.051392897130102,-1.0132719493103015,-12.74826331335183,0.2647385984427141,122.95031516499814,22.484703707539843,2.0412569521690767,0.1825056811622838,0.0621581375846851,0.0621949409538858,2.0256298492989764,0.1156840934371523,0.2313681868743047
trpair_000725,trgrp_0067,doi=10.1021/acs.chemmater.7b05139; temperature=RT; preparation=unknow; family=phosphates,2,5zv,uox,358,359,Li4Zn(PO4)2,Li3.7Zn0.7Ga0.3(PO4)2,10.1021/acs.chemmater.7b05139,RT,unknow,phosphates,phosphates,unknow,unknow,unknow,unknow,2018,2018,exact,1.0,increase,1,增大,increase,1,5.55e-18,5.65e-12,exact,exact,room_temperature,room_temperature,5.64999445e-12,5.64999445e-12,1018018.018018018,1018018.018018018,False,True,fold_change,0.0001,100.0,0.2036214340182978,0.0195763405972755,0.0210440629482315,-0.5330638257457085,-0.0149659863945578,0.0195763405972764,0.3699773242630471,0.0040816326530612,114.74017838246618,0.2714112129624038,0.034244897959184,0.0,0.0,0.7383248853039617,13.060070337461887,-1.0038606471964375,-8.504386415143141,0.2591836734693877,98.64721088435374,15.496353877292696,2.515122448979592,0.2036214340182978,0.0195763405972755,0.0210440629482315,0.5330638257457085,0.0149659863945578,0.0680272108843538
