Repository: Saberg1001/ML-SBE

# IonConductivity

本项目基于化学式和组成描述符研究锂离子电解质电导率。目前可运行模型均为
`log10(Ionic conductivity (S cm-1))` 绝对值回归；趋势分类模型已保留，
trend-v3 使用材料 A 的已知电导率和同文献可比材料对预测 `log10(σ_B)`，再派生
绝对变化与变化比例。趋势模型必须使用经复核的配对表和 DOI/重复公式连通分组划分。

## 目录结构

```text
config/
├── chemistry/                 氧化态与离子半径规则
└── taxonomy/                  待建立的Family规范词表

data/
├── obelix/raw/                OBLiX all、文献推荐划分及CIF
├── experimental/             113条实验数据及人工标注
├── prediction_inputs/        无训练标签的待预测配方
└── splits/                    固定ID/分组划分manifest

main/                          清洗、特征、划分、训练和预测代码
runs/                          运行索引、每次模型运行及其预测
reports/                       筛选后的正式表格和图片
archive/                       只读历史模型和旧预测

File: runs/trend/trend_cls_v1_f27_family_swap_optuna50_seed42/data/train.csv (part 21 of 49)
7,187,186,Li6PS5Cl,Li6PS5Br,10.1002/pssa.201001117,RT,unknow,argyrodites,argyrodites,unknow,unknow,unknow,unknow,2011,2011,exact,0.3333333333333333,almost_unchanged,0,几乎不变,decrease,-1,3.3e-05,3.2e-05,exact,exact,room_temperature,room_temperature,-1.000000000000004e-06,1.000000000000004e-06,0.9696969696969696,1.0312500000000002,False,False,none,0.0001,100.0,0.0,0.0,0.0,-0.1367880485527539,0.0,0.0088621217474544,1.1538461538461462,0.0,435.0,1.0258286539814172,-0.0153846153846153,-0.0333333333333341,2.5,0.0,12.753345632073744,-1.261891854813765,-6.810090702947847,0.4615384615384615,117.73076923076924,16.416217608682558,1.8484615384615384,0.0,0.0,0.0,0.1367880485527539,0.0,0.1538461538461538
trpair_000029,trgrp_0008,doi=10.1002/pssa.201001117; temperature=RT; preparation=unknow; family=argyrodites,3,p9u,w87,188,186,Li6PS5I,Li6PS5Br,10.1002/pssa.201001117,RT,unknow,argyrodites,argyrodites,unknow,unknow,unknow,unknow,2011,2011,exact,0.3333333333333333,decrease,-1,减少,decrease,-1,0.00022,3.2e-05,exact,exact,room_temperature,room_temperature,-0.000188,0.000188,0.1454545454545454,6.875000000000001,True,False,absolute_difference,0.0001,100.0,0.0,0.0,0.0,0.2188608776844072,0.0,-0.0098293727942744,-1.8461538461538536,0.0,-768.0000000000036,-0.6132750258461321,0.0230769230769229,0.0499999999999998,-4.0,0.0,12.753345632073744,-1.261891854813765,-6.987915166066427,0.4615384615384615,119.23076923076924,17.235769448596336,1.8292307692307688,0.0,0.0,0.0,0.2188608776844072,0.0,0.1538461538461538
trpair_001092,trgrp_0078,doi=10.1021/acsaem.6c01288; temperature=RT; preparation=unknow; family=halide,12,trv1_0142,trv1_0146,645,649,Li2.30Zr0.85Mg0.15Cl6,Li2.20Zr0.80Fe0.20Cl6,10.1021/acsaem.6c01288,RT,unknow,halide,halides,晶体,晶体,unknow,unknow,2026,2026,contains_approximate,0.0151515151515151,increase,1,增大,increase,1,0.0006,0.0009,approximate,approximate,room_temperature,room_temperature,0.0003,0.0003,1.5,1.5,True,False,absolute_difference,0.0001,100.0,0.077693335732197,0.0595307720820095,0.0257140995790088,-0.1924250109990186,-0.0081813931743804,0.0595307720820097,0.4430224403927241,0.0011687704534829,151.84234747545634,0.6526797200553958,0.0268887330528286,0.0,0.0,0.4615557556720894,11.28266786602977,-1.5927417684438236,-2.8385481580624345,0.2432211313697989,141.9795757363254,25.993004362036032,2.437207807386629,0.077693335732197,0.0595307720820095,0.0257140995790088,0.1924250109990186,0.0081813931743804,0.0575035063113603
trpair_001093,trgrp_0078,doi=10.1021/acsaem.6c01288; temperature=RT; preparation=unknow; family=halide,12,trv1_0142,trv1_0147,645,650,Li2.30Zr0.85Mg0.15Cl6,Li2.30Zr0.70Fe0.30Cl6,10.1021/acsaem.6c01288,RT,unknow,halide,halides,晶体,晶体,unknow,unknow,2026,2026,contains_approximate,0.0151515151515151,increase,1,增大,increase,1,0.0006,0.0008,approximate,approximate,room_temperature,room_temperature,0.0002,0.0002,1.3333333333333337,1.3333333333333337,True,False,absolute_difference,0.0001,100.0,0.1881552142489026,0.073683111888215,0.0207267273293183,-0.1772031976660866,0.0,0.0736831118882155,-0.5887096774193594,0.0,-77.85282258064035,0.1416221282208951,0.0164516129032259,0.0,0.0,0.5167866949304422,11.289744035932872,-1.5952354545686689,-2.8309372513959685,0.2473118279569892,141.46370967741933,25.737475566118786,2.431989247311828,0.1881552142489026,0.073683111888215,0.0207267273293183,0.1772031976660866,0.0,0.064516129032258
trpair_001094,trgrp_0078,doi=10.1021/acsaem.6c01288; temperature=RT; preparation=unknow; family=halide,12,trv1_0142,trv1_0148,645,651,Li2.30Zr0.85Mg0.15Cl6,Li2.10Zr0.90Ga0.10Cl6,10.1021/acsaem.6c01288,RT,unknow,halide,halides,晶体,晶体,unknow,unknow,2026,2026,contains_approximate,0.0151515151515151,decrease,-1,减少,decrease,-1,0.0006,0.00015,approximate,approximate,room_temperature,room_temperature,-0.00045,0.00045,0.25,4.0,True,False,absolute_difference,0.0001,100.0,-0.0976261144145426,0.0496324132772993,0.0321076891662881,-0.2179028924391977,-0.0165425971877584,0.0496324132772998,1.47270471464023,0.0023632281696797,383.835076214109,1.250999481434654,0.0373354602386863,0.0,0.0,0.3738960305987195,11.277718686627416,-1.589544973650184,-2.851287098782524,0.23904052936311,142.49441687344915,26.29216424272566,2.4424311709795585,0.0976261144145426,0.0496324132772993,0.0321076891662881,0.2179028924391977,0.0165425971877584,0.0653432588916459
trpair_001095,trgrp_0078,doi=10.1021/acsaem.6c01288; temperature=RT; preparation=unknow; family=halide,12,trv1_0143,trv1_0144,646,647,Li2.10Zr0.95Zn0.05Cl6,Li2.30Zr0.85Zn0.15Cl6,10.1021/acsaem.6c01288,RT,unknow,halide,halides,晶体,晶体,unknow,system:monoclinic,2026,2026,contains_approximate,0.0151515151515151,almost_unchanged,0,几乎不变,increase,1,0.0002,0.0003,approximate,approximate,room_temperature,room_temperature,9.999999999999996e-05,9.999999999999996e-05,1.4999999999999998,1.4999999999999998,False,False,none,0.0001,100.0,0.2241938444601182,-0.0141022161662576,-0.0228736400782356,0.1355252458337799,0.0165425971877584,-0.0141022161662565,-1.747607231478213,-0.0023632281696797,-420.0218598605716,-0.8682047673501678,-0.0283351057544609,0.0,0.0,0.3106121655759317,11.264956373567149,-1.5926320757058972,-2.825054504656216,0.23904052936311,142.55659931466386,26.513885796123624,2.443414864705187,0.2241938444601182,0.0141022161662576,0.0228736400782356,0.1355252458337799,0.0165425971877584,0.0543542479026349
trpair_001096,trgrp_0078,doi=10.1021/acsaem.6c01288; temperature=RT; preparation=unknow; family=halide,12,trv1_0143,trv1_0145,646,648,Li2.10Zr0.95Zn0.05Cl6,Li2.10Zr0.90Fe0.10Cl6,10.1021/acsaem.6c01288,RT,unknow,halide,halides,晶体,晶体,unknow,unknow,2026,2026,contains_approximate,0.0151515151515151,increase,1,增大,increase,1,0.0002,0.0005,approximate,approximate,room_temperature,room_temperature,0.0003,0.0003,2.5,2.5,True,False,absolute_difference,0.0001,100.0,0.1265677300455756,0.0248357175642244,0.006557483275996,-0.0576831917638238,0.0,0.0248357175642244,-0.1749084249084376,0.0,-22.94864163613965,-0.0958967507568822,0.0037362637362634,0.0,0.0,0.2617991083686604,11.284425340432389,-1.5779165140287812,-2.9216587234550184,0.2307692307692307,143.34294871794873,26.900039804420267,2.4594505494505494,0.1265677300455756,0.0248357175642244,0.006557483275996,0.0576831917638238,0.0,0.0219780219780219
trpair_001097,trgrp_0078,doi=10.1021/acsaem.6c01288; temperature=RT; preparation=unknow; family=halide,12,trv1_0143,trv1_0146,646,649,Li2.10Zr0.95Zn0.05Cl6,Li2.20Zr0.80Fe0.20Cl6,10.1021/acsaem.6c01288,RT,unknow,halide,halides,晶体,晶体,unknow,unknow,2026,2026,contains_approximate,0.0151515151515151,increase,1,增大,increase,1,0.0002,0.0009,approximate,approximate,room_temperature,room_temperature,0.0007,0.0007,4.5,4.5,True,False,absolute_difference,0.0001,100.0,0.3018871801923153,0.0404257704204997,0.0013105370124599,-0.0419435359888376,0.0083612040133779,0.0404257704205008,-1.2293159738811994,-0.0011944577161968,-257.69205718798185,-0.628643957734976,-0.0069302436693741,0.0,0.0,0.3494588334420302,11.292220366860526,-1.5805399871605492,-2.9137888955675253,0.2349498327759197,142.8157449434623,26.633666200931216,2.454117295747731,0.3018871801923153,0.0404257704204997,0.0013105370124599,0.0419435359888376,0.0083612040133779,0.060200668896321
trpair_001098,trgrp_0078,doi=10.1021/acsaem.6c01288; temperature=RT; preparation=unknow; family=halide,12,trv1_0143,trv1_0147,646,650,Li2.10Zr0.95Zn0.05Cl6,Li2.30Zr0.70Fe0.30Cl6,10.1021/acsaem.6c01288,RT,unknow,halide,halides,晶体,晶体,unknow,unknow,2026,2026,contains_approximate,0.0151515151515151,increase,1,增大,increase,1,0.0002,0.0008,approximate,approximate,room_temperature,room_temperature,0.0006,0.0006,4.0,4.0,True,False,absolute_difference,0.0001,100.0,0.4123490587090209,0.0545781102267053,-0.0036768352372305,-0.0267217226559055,0.0165425971877584,0.0545781102267066,-2.261048091693283,-0.0023632281696797,-487.3872272440785,-1.139701549569477,-0.0173673638189768,0.0,0.0,0.404689772700383,11.299296536763627,-1.5830336732853945,-2.9061779889010597,0.23904052936311,142.2998788845563,26.37813740501397,2.448898735672929,0.4123490587090209,0.0545781102267053,0.0036768352372305,0.0267217226559055,0.0165425971877584,0.097601323407775
trpair_001099,trgrp_0078,doi=10.1021/acsaem.6c01288; temperature=RT; preparation=unknow; family=halide,12,trv1_0143,trv1_0148,646,651,Li2.10Zr0.95Zn0.05Cl6,Li2.10Zr0.90Ga0.10Cl6,10.1021/acsaem.6c01288,RT,unknow,halide,halides,晶体,晶体,unknow,unknow,2026,2026,contains_approximate,0.0151515151515151,almost_unchanged,0,几乎不变,decrease,-1,0.0002,0.00015,approximate,approximate,room_temperature,room_temperature,-5.000000000000002e-05,5.000000000000002e-05,0.7499999999999999,1.3333333333333337,False,False,none,0.0001,100.0,0.1265677300455756,0.0305274116157896,0.0077041265997392,-0.0674214174290166,0.0,0.0305274116157909,-0.1996336996336936,0.0,-25.699328449329187,-0.0303241963557177,0.0035164835164835,0.0,0.0,0.2617991083686604,11.28727118745817,-1.5773431923669097,-2.9265278362876144,0.2307692307692307,143.3305860805861,26.93282608162085,2.4593406593406595,0.1265677300455756,0.0305274116157896,0.0077041265997392,0.0674214174290166,0.0,0.0219780219780219
trpair_001100,trgrp_0078,doi=10.1021/acsaem.6c01288; temperature=RT; preparation=unknow; family=halide,12,trv1_0144,trv1_0145,647,648,Li2.30Zr0.85Zn0.15Cl6,Li2.10Zr0.90Fe0.10Cl6,10.1021/acsaem.6c01288,RT,unknow,halide,halides,晶体,晶体,system:monoclinic,unknow,2026,2026,contains_approximate,0.0151515151515151,increase,1,增大,increase,1,0.0003,0.0005,approximate,approximate,room_temperature,room_temperature,0.0002,0.0002,1.6666666666666667,1.6666666666666667,True,False,absolute_difference,0.0001,100.0,-0.0976261144145426,0.038937933730482,0.0294311233542317,-0.1932084375976037,-0.0165425971877584,0.0389379337304809,1.5726988065697751,0.0023632281696797,397.0732182244319,0.7723080165932856,0.0320713694907244,0.0,0.0,0.3738960305987195,11.27737423234926,-1.5893533340678991,-2.8538961005381283,0.23904052936311,142.4691451022096,26.46593742074518,2.445282996573319,0.0976261144145426,0.038937933730482,0.0294311233542317,0.1932084375976037,0.0165425971877584,0.0653432588916459
trpair_001101,trgrp_0078,doi=10.1021/acsaem.6c01288; temperature=RT; preparation=unknow; family=halide,12,trv1_0144,trv1_0146,647,649,Li2.30Zr0.85Zn0.15Cl6,Li2.20Zr0.80Fe0.20Cl6,10.1021/acsaem.6c01288,RT,unknow,halide,halides,晶体,晶体,system:monoclinic,unknow,2026,2026,contains_approximate,0.0151515151515151,increase,1,增大,increase,1,0.0003,0.0009,approximate,approximate,room_temperature,room_temperature,0.0006,0.0006,3.0,3.0,True,False,absolute_difference,0.0001,100.0,0.077693335732197,0.0545279865867573,0.0241841770906956,-0.1774687818226175,-0.0081813931743804,0.0545279865867573,0.5182912575970136,0.0011687704534829,162.32980267258972,0.2395608096151917,0.0214048620850868,0.0,0.0,0.4615557556720894,11.285169258777398,-1.591976807199667,-2.846026272650635,0.2432211313697989,141.94194132772324,26.19956381725613,2.4399497428705006,0.077693335732197,0.0545279865867573,0.0241841770906956,0.1774687818226175,0.0081813931743804,0.0575035063113603
trpair_001102,trgrp_0078,doi=10.1021/acsaem.6c01288; temperature=RT; preparation=unknow; family=halide,12,trv1_0144,trv1_0147,647,650,Li2.30Zr0.85Zn0.15Cl6,Li2.30Zr0.70Fe0.30Cl6,10.1021/acsaem.6c01288,RT,unknow,halide,halides,晶体,晶体,system:monoclinic,unknow,2026,2026,contains_approximate,0.0151515151515151,increase,1,增大,increase,1,0.0003,0.0008,approximate,approximate,room_temperature,room_temperature,0.0005,0.0005,2.666666666666667,2.666666666666667,True,False,absolute_difference,0.0001,100.0,0.1881552142489026,0.0686803263929629,0.0191968048410051,-0.1622469684896854,0.0,0.0686803263929631,-0.51344086021507,0.0,-67.36536738350696,-0.2714967822193088,0.0109677419354841,0.0,0.0,0.5167866949304422,11.2922454286805,-1.5944704933245122,-2.838415365984169,0.2473118279569892,141.4260752688172,25.944035021338884,2.434731182795699,0.1881552142489026,0.0686803263929629,0.0191968048410051,0.1622469684896854,0.0,0.064516129032258
trpair_001103,trgrp_0078,doi=10.1021/acsaem.6c01288; temperature=RT; preparation=unknow; family=halide,12,trv1_0144,trv1_0148,647,651,Li2.30Zr0.85Zn0.15Cl6,Li2.10Zr0.90Ga0.10Cl6,10.1021/acsaem.6c01288,RT,unknow,halide,halides,晶体,晶体,system:monoclinic,unknow,2026,2026,contains_approximate,0.0151515151515151,decrease,-1,减少,decrease,-1,0.0003,0.00015,approximate,approximate,room_temperature,room_temperature,-0.00015,0.00015,0.5,2.0,True,False,absolute_difference,0.0001,100.0,-0.0976261144145426,0.0446296277820472,0.0305777666779749,-0.2029466632627965,-0.0165425971877584,0.0446296277820474,1.5479735318445194,0.0023632281696797,394.3225314112424,0.8378805709944501,0.0318515892709445,0.0,0.0,0.3738960305987195,11.280220079375042,-1.5887800124060274,-2.8587652133707246,0.23904052936311,142.45678246484698,26.498723697945763,2.445173106463429,0.0976261144145426,0.0446296277820472,0.0305777666779749,0.2029466632627965,0.0165425971877584,0.0653432588916459
trpair_001104,trgrp_0078,doi=10.1021/acsaem.6c01288; temperature=RT; preparation=unknow; family=halide,12,trv1_0145,trv1_0146,648,649,Li2.10Zr0.90Fe0.10Cl6,Li2.20Zr0.80Fe0.20Cl6,10.1021/acsaem.6c01288,RT,unknow,halide,halides,晶体,晶体,unknow,unknow,2026,2026,contains_approximate,0.0151515151515151,increase,1,增大,increase,1,0.0005,0.0009,approximate,approximate,room_temperature,room_temperature,0.0003999999999999,0.0003999999999999,1.7999999999999998,1.7999999999999998,True,False,absolute_difference,0.0001,100.0,0.1753194501467396,0.0155900528562753,-0.005246946263536,0.0157396557749862,0.0083612040133779,0.0155900528562764,-1.0544075489727618,-0.0011944577161968,-234.7434155518422,-0.5327472069780939,-0.0106665074056375,0.0,0.0,0.412742698464818,11.304638225642638,-1.5772612455225512,-2.942630491449437,0.2349498327759197,142.72829073100814,26.585717825552777,2.455985427615863,0.1753194501467396,0.0155900528562753,0.005246946263536,0.0157396557749862,0.0083612040133779,0.038222646918299
trpair_001105,trgrp_0078,doi=10.1021/acsaem.6c01288; temperature=RT; preparation=unknow; family=halide,12,trv1_0145,trv1_0147,648,650,Li2.10Zr0.90Fe0.10Cl6,Li2.30Zr0.70Fe0.30Cl6,10.1021/acsaem.6c01288,RT,unknow,halide,halides,晶体,晶体,unknow,unknow,2026,2026,contains_approximate,0.0151515151515151,increase,1,增大,increase,1,0.0005,0.0008,approximate,approximate,room_temperature,room_temperature,0.0003,0.0003,1.6,1.6,True,False,absolute_difference,0.0001,100.0,0.2857813286634453,0.0297423926624809,-0.0102343185132265,0.0309614691079183,0.0165425971877584,0.0297423926624822,-2.0861396667848453,-0.0023632281696797,-464.4385856079389,-1.0438047988125945,-0.0211036275552403,0.0,0.0,0.4679736377231708,11.31171439554574,-1.5797549316473964,-2.935019584782971,0.23904052936311,142.2124246721021,26.330189029635527,2.450766867541061,0.2857813286634453,0.0297423926624809,0.0102343185132265,0.0309614691079183,0.0165425971877584,0.075623301429753
trpair_001106,trgrp_0078,doi=10.1021/acsaem.6c01288; temperature=RT; preparation=unknow; family=halide,12,trv1_0145,trv1_0148,648,651,Li2.10Zr0.90Fe0.10Cl6,Li2.10Zr0.90Ga0.10Cl6,10.1021/acsaem.6c01288,RT,unknow,halide,halides,晶体,晶体,unknow,unknow,2026,2026,contains_approximate,0.0151515151515151,decrease,-1,减少,decrease,-1,0.0005,0.00015,approximate,approximate,room_temperature,room_temperature,-0.00035,0.00035,0.3,3.333333333333333,True,False,absolute_difference,0.0001,100.0,0.0,0.0056916940515652,0.0011466433237432,-0.0097382256651927,0.0,0.0056916940515665,-0.0247252747252559,0.0,-2.750686813189532,0.0655725544011645,-0.0002197802197798,0.0,0.0,0.3250829733914482,11.299689046240282,-1.5740644507289114,-2.9553694321695265,0.2307692307692307,143.24313186813188,26.884877706242406,2.4612087912087914,0.0,0.0056916940515652,0.0011466433237432,0.0097382256651927,0.0,0.0219780219780219
trpair_001107,trgrp_0078,doi=10.1021/acsaem.6c01288; temperature=RT; preparation=unknow; family=halide,12,trv1_0146,trv1_0147,649,650,Li2.20Zr0.80Fe0.20Cl6,Li2.30Zr0.70Fe0.30Cl6,10.1021/acsaem.6c01288,RT,unknow,halide,halides,晶体,晶体,unknow,unknow,2026,2026,contains_approximate,0.0151515151515151,almost_unchanged,0,几乎不变,decrease,-1,0.0009,0.0008,approximate,approximate,room_temperature,room_temperature,-9.999999999999994e-05,9.999999999999994e-05,0.888888888888889,1.125,False,False,none,0.0001,100.0,0.1104618785167056,0.0141523398062055,-0.0049873722496904,0.015221813332932,0.0081813931743804,0.0141523398062057,-1.0317321178120835,-0.0011687704534829,-229.69517005609669,-0.5110575918345006,-0.0104371201496027,0.0,0.0,0.5556333627965406,11.319509421973878,-1.5823784047791645,-2.927149756895478,0.2432211313697989,141.6852208976157,26.06381542614648,2.4454336138382424,0.1104618785167056,0.0141523398062055,0.0049873722496904,0.015221813332932,0.0081813931743804,0.0374006545114539
trpair_001108,trgrp_0078,doi=10.1021/acsaem.6c01288; temperature=RT; preparation=unknow; family=halide,12,trv1_0146,trv1_0148,649,651,Li2.20Zr0.80Fe0.20Cl6,Li2.10Zr0.90Ga0.10Cl6,10.1021/acsaem.6c01288,RT,unknow,halide,halides,晶体,晶体,unknow,unknow,2026,2026,contains_approximate,0.0151515151515151,decrease,-1,减少,decrease,-1,0.0009,0.00015,approximate,approximate,room_temperature,room_temperature,-0.00075,0.00075,0.1666666666666666,6.0,True,False,absolute_difference,0.0001,100.0,-0.1753194501467396,-0.0098983588047101,0.0063935895872793,-0.025477881440179,-0.0083612040133779,-0.0098983588047099,1.0296822742475058,0.0011944577161968,231.99272873865263,0.5983197613792584,0.0104467271858577,0.0,0.0,0.412742698464818,11.30748407266842,-1.5766879238606797,-2.9474996042820334,0.2349498327759197,142.71592809364552,26.61850410275336,2.455875537505973,0.1753194501467396,0.0098983588047101,0.0063935895872793,0.025477881440179,0.0083612040133779,0.060200668896321
trpair_001109,trgrp_0078,doi=10.1021/acsaem.6c01288; temperature=RT; preparation=unknow; family=halide,12,trv1_0147,trv1_0148,650,651,Li2.30Zr0.70Fe0.30Cl6,Li2.10Zr0.90Ga0.10Cl6,10.1021/acsaem.6c01288,RT,unknow,halide,halides,晶体,晶体,unknow,unknow,2026,2026,contains_approximate,0.0151515151515151,decrease,-1,减少,decrease,-1,0.0008,0.00015,approximate,approximate,room_temperature,room_temperature,-0.00065,0.00065,0.1874999999999999,5.333333333333334,True,False,absolute_difference,0.0001,100.0,-0.2857813286634453,-0.0240506986109156,0.0113809618369697,-0.040699694773111,-0.0165425971877584,-0.0240506986109156,2.0614143920595893,0.0023632281696797,461.6878987947493,1.109377353213759,0.0208838473354604,0.0,0.0,0.4679736377231708,11.314560242571524,-1.579181609985525,-2.939888697615568,0.23904052936311,142.20006203473946,26.36297530683611,2.450656977431171,0.2857813286634453,0.0240506986109156,0.0113809618369697,0.040699694773111,0.0165425971877584,0.097601323407775
trpair_001110,trgrp_0079,doi=10.1021/acsami.2c21022; temperature=RT; preparation=unknow; family=halides,2,v32,v56,516,517,Li2.7In0.7Hf0.3Cl6,Li3InCl6,10.1021/acsami.2c21022,RT,unknow,halides,halides,晶体,晶体,unknow,unknow,2023,2023,exact,1.0,decrease,-1,减少,decrease,-1,0.00128,0.00067,exact,exact,room_temperature,room_temperature,-0.00061,0.00061,0.5234375,1.91044776119403,True,False,absolute_difference,0.0001,100.0,-0.6108643020548935,-0.0470552417329237,-0.0389805867481922,0.2211972635642398,0.0216494845360823,-0.0470552417329228,-1.897422680412376,-0.0030927835051546,-491.4811855670123,-1.3199140848392226,-0.0280824742268044,0.0,0.0,0.3054321510274467,11.197555305863512,-1.6690501827429904,-2.371753145671009,0.2891752577319588,137.79871134020618,25.106609894599732,2.382041237113402,0.6108643020548935,0.0470552417329237,0.0389805867481922,0.2211972635642398,0.0216494845360823,0.0989690721649484
trpair_001111,trgrp_0080,doi=10.1021/acsami.4c01352; temperature=RT; preparation=unknow; family=halide,6,trv1_0049,trv1_0050,552,553,Li3YCl6,Li3Y0.8Fe0.2Cl6,10.1021/acsami.4c01352,RT,unknow,halide,halides,unknow,unknow,unknow,unknow,2024,2024,exact,0.0666666666666666,increase,1,增大,increase,1,0.00026,0.00075,exact,exact,room_temperature,room_temperature,0.00049,0.00049,2.884615384615385,2.884615384615385,True,False,absolute_difference,0.0001,100.0,0.5004024235381879,0.0784510528373001,0.0240962535573403,-0.1540981263440506,0.0,0.078451052837301,-0.7839999999999918,0.0,-119.71679999999832,-0.2205842900393904,0.0121999999999999,0.0,0.0,0.2502012117690939,11.13869016755228,-1.7108544368157572,-2.090717857683056,0.3,138.053,23.71901645277653,2.3181000000000003,0.5004024235381879,0.0784510528373001,0.0240962535573403,0.1540981263440506,0.0,0.04
trpair_001112,trgrp_0080,doi=10.1021/acsami.4c01352; temperature=RT; preparation=unknow; family=halide,6,trv1_0049,trv1_0051,552,554,Li3YCl6,Li2.4Y0.4Zr0.6Cl6,10.1021/acsami.4c01352,RT,unknow,halide,halides,unknow,unknow,unknow,unknow,2024,2024,exact,0.0666666666666666,increase,1,增大,increase,1,0.00026,0.00205,exact,exact,room_temperature,room_temperature,0.00179,0.00179,7.884615384615386,7.884615384615386,True,False,absolute_difference,0.0001,100.0,0.6730116670092565,0.1045161438232646,0.088122335824591,-0.4973399715239446,-0.0446808510638297,0.1045161438232646,3.382659574468107,0.0063829787234042,910.561452127662,1.9943588612513388,0.0920425531914888,0.0,0.0,0.3365058335046282,11.15172271304526,-1.6788413956821318,-2.2623387802730024,0.2776595744680851,140.13632978723405,24.82648802842189,2.3580212765957445,0.6730116670092565,0.1045161438232646,0.088122335824591,0.4973399715239446,0.0446808510638297,0.2042553191489361
trpair_001113,trgrp_0080,doi=10.1021/acsami.4c01352; temperature=RT; preparation=unknow; family=halide,6,trv1_0049,trv1_0052,552,555,Li3YCl6,Li2.4Y0.4Zr0.6Cl5.925F0.075,10.1021/acsami.4c01352,RT,unknow,halide,halides,unknow,unknow,unknow,unknow,2024,2024,exact,0.0666666666666666,increase,1,增大,increase,1,0.00026,0.00165,exact,exact,room_temperature,room_temperature,0.00139,0.00139,6.346153846153847,6.346153846153847,True,False,absolute_difference,0.0001,100.0,0.6730116670092565,0.1045161438232646,0.088122335824591,-0.482740240846542,-0.0446808510638297,0.0955943061810764,2.980731382978746,0.0063829787234042,785.3105794547846,1.866139637017984,0.0985851063829788,0.0102499999999996,-0.629687500000017,0.3365058335046282,11.15172271304526,-1.6788413956821318,-2.255038914934301,0.2776595744680851,139.93536569148938,24.762378416305214,2.3612925531914897,0.6730116670092565,0.1045161438232646,0.088122335824591,0.482740240846542,0.0446808510638297,0.2042553191489362
trpair_001114,trgrp_0080,doi=10.1021/acsami.4c01352; temperature=RT; preparation=unknow; family=halide,6,trv1_0049,trv1_0053,552,556,Li3YCl6,Li2.4Y0.4Zr0.6Cl5.85F0.15,10.1021/acsami.4c01352,RT,unknow,halide,halides,unknow,unknow,unknow,unknow,2024,2024,exact,0.0666666666666666,increase,1,增大,increase,1,0.00026,0.00145,exact,exact,room_temperature,room_temperature,0.0011899999999999,0.0011899999999999,5.576923076923077,5.576923076923077,True,False,absolute_difference,0.0001,100.0,0.6730116670092565,0.1045161438232646,0.088122335824591,-0.4681405101691402,-0.0446808510638297,0.0868520690438416,2.5788031914893565,0.0063829787234042,660.0597067819181,1.738557044645276,0.1051276595744679,0.0205000000000001,-1.2593750000000057,0.3365058335046282,11.15172271304526,-1.6788413956821318,-2.2477390495956007,0.2776595744680851,139.73440159574466,24.698587120118862,2.364563829787234,0.6730116670092565,0.1045161438232646,0.088122335824591,0.4681405101691402,0.0446808510638297,0.2042553191489361
trpair_001115,trgrp_0080,doi=10.1021/acsami.4c01352; temperature=RT; preparation=unknow; family=halide,6,trv1_0049,trv1_0054,552,557,Li3YCl6,Li2.4Y0.4Zr0.6Cl5.7F0.3,10.1021/acsami.4c01352,RT,unknow,halide,halides,unknow,unknow,unknow,unknow,2024,2024,exact,0.0666666666666666,increase,1,增大,increase,1,0.00026,0.00108,exact,exact,room_temperature,room_temperature,0.00082,0.00082,4.153846153846154,4.153846153846154,True,False,absolute_difference,0.0001,100.0,0.6730116670092565,0.1045161438232646,0.088122335824591,-0.4389410488143364,-0.0446808510638297,0.0698784541587682,1.7749468085106628,0.0063829787234042,409.5579614361704,1.4852891272029574,0.1182127659574461,0.0409999999999999,-2.518749999999983,0.3365058335046282,11.15172271304526,-1.6788413956821318,-2.2331393189181985,0.2776595744680851,139.33247340425532,24.5719531613977,2.371106382978724,0.6730116670092565,0.1045161438232646,0.088122335824591,0.4389410488143364,0.0446808510638297,0.2042553191489362
trpair_001116,trgrp_0080,doi=10.1021/acsami.4c01352; temperature=RT; preparation=unknow; family=halide,6,trv1_0050,trv1_0051,553,554,Li3Y0.8Fe0.2Cl6,Li2.4Y0.4Zr0.6Cl6,10.1021/acsami.4c01352,RT,unknow,halide,halides,unknow,unknow,unknow,unknow,2024,2024,exact,0.0666666666666666,increase,1,增大,increase,1,0.00075,0.00205,exact,exact,room_temperature,room_temperature,0.0013,0.0013,2.7333333333333334,2.7333333333333334,True,False,absolute_difference,0.0001,100.0,0.1726092434710686,0.0260650909859645,0.0640260822672507,-0.343241845179894,-0.0446808510638297,0.0260650909859636,4.166659574468099,0.0063829787234042,1030.2782521276604,2.214943151290729,0.0798425531914888,0.0,0.0,0.5867070452737222,11.19094823946391,-1.6667932689034617,-2.339387843445028,0.2776595744680851,139.74432978723405,24.7161958834022,2.3641212765957444,0.1726092434710686,0.0260650909859645,0.0640260822672507,0.343241845179894,0.0446808510638297,0.2042553191489361
trpair_001117,trgrp_0080,doi=10.1021/acsami.4c01352; temperature=RT; preparation=unknow; family=halide,6,trv1_0050,trv1_0052,553,555,Li3Y0.8Fe0.2Cl6,Li2.4Y0.4Zr0.6Cl5.925F0.075,10.1021/acsami.4c01352,RT,unknow,halide,halides,unknow,unknow,unknow,unknow,2024,2024,exact,0.0666666666666666,increase,1,增大,increase,1,0.00075,0.00165,exact,exact,room_temperature,room_temperature,0.0009,0.0009,2.2,2.2,True,False,absolute_difference,0.0001,100.0,0.1726092434710686,0.0260650909859645,0.0640260822672507,-0.3286421145024913,-0.0446808510638297,0.0171432533437754,3.764731382978738,0.0063829787234042,905.0273794547828,2.086723927057374,0.0863851063829788,0.0102499999999996,-0.629687500000017,0.5867070452737222,11.19094823946391,-1.6667932689034617,-2.3320879781063266,0.2776595744680851,139.54336569148938,24.65208627128552,2.3673925531914897,0.1726092434710686,0.0260650909859645,0.0640260822672507,0.3286421145024913,0.0446808510638297,0.2042553191489362
trpair_001118,trgrp_0080,doi=10.1021/acsami.4c01352; temperature=RT; preparation=unknow; family=halide,6,trv1_0050,trv1_0053,553,556,Li3Y0.8Fe0.2Cl6,Li2.4Y0.4Zr0.6Cl5.85F0.15,10.1021/acsami.4c01352,RT,unknow,halide,halides,unknow,unknow,unknow,unknow,2024,2024,exact,0.0666666666666666,increase,1,增大,increase,1,0.00075,0.00145,exact,exact,room_temperature,room_temperature,0.0006999999999999,0.0006999999999999,1.933333333333333,1.933333333333333,True,False,absolute_difference,0.0001,100.0,0.1726092434710686,0.0260650909859645,0.0640260822672507,-0.3140423838250896,-0.0446808510638297,0.0084010162065406,3.3628031914893484,0.0063829787234042,779.7765067819164,1.9591413346846664,0.0929276595744679,0.0205000000000001,-1.2593750000000057,0.5867070452737222,11.19094823946391,-1.6667932689034617,-2.3247881127676258,0.2776595744680851,139.34240159574466,24.588294975099167,2.370663829787234,0.1726092434710686,0.0260650909859645,0.0640260822672507,0.3140423838250896,0.0446808510638297,0.2042553191489361
trpair_001119,trgrp_0080,doi=10.1021/acsami.4c01352; temperature=RT; preparation=unknow; family=halide,6,trv1_0050,trv1_0054,553,557,Li3Y0.8Fe0.2Cl6,Li2.4Y0.4Zr0.6Cl5.7F0.3,10.1021/acsami.4c01352,RT,unknow,halide,halides,unknow,unknow,unknow,unknow,2024,2024,exact,0.0666666666666666,increase,1,增大,increase,1,0.00075,0.00108,exact,exact,room_temperature,room_temperature,0.00033,0.00033,1.44,1.44,True,False,absolute_difference,0.0001,100.0,0.1726092434710686,0.0260650909859645,0.0640260822672507,-0.2848429224702857,-0.0446808510638297,-0.0085725986785327,2.5589468085106546,0.0063829787234042,529.2747614361688,1.7058734172423478,0.1060127659574461,0.0409999999999999,-2.518749999999983,0.5867070452737222,11.19094823946391,-1.6667932689034617,-2.310188382090224,0.2776595744680851,138.94047340425533,24.46166101637801,2.377206382978724,0.1726092434710686,0.0260650909859645,0.0640260822672507,0.2848429224702857,0.0446808510638297,0.2042553191489362
trpair_001120,trgrp_0080,doi=10.1021/acsami.4c01352; temperature=RT; preparation=unknow; family=halide,6,trv1_0051,trv1_0052,554,555,Li2.4Y0.4Zr0.6Cl6,Li2.4Y0.4Zr0.6Cl5.925F0.075,10.1021/acsami.4c01352,RT,unknow,halide,halides,unknow,unknow,unknow,unknow,2024,2024,exact,0.0666666666666666,decrease,-1,减少,decrease,-1,0.00205,0.00165,exact,exact,room_temperature,room_temperature,-0.0004,0.0004,0.8048780487804877,1.2424242424242424,True,False,absolute_difference,0.0001,100.0,0.0,0.0,0.0,0.0145997306774026,5.551115123125783e-17,-0.0089218376421882,-0.4019281914893611,1.3877787807814457e-17,-125.25087267287743,-0.128219224233355,0.0065425531914899,0.0102499999999996,-0.629687500000017,0.6730116670092565,11.203980784956894,-1.6347802277698362,-2.5037089006962736,0.2553191489361702,141.62669547872343,25.759557846930885,2.407313829787234,0.0,0.0,0.0,0.0145997306774026,5.551115123125783e-17,0.0159574468085106
trpair_001121,trgrp_0080,doi=10.1021/acsami.4c01352; temperature=RT; preparation=unknow; family=halide,6,trv1_0051,trv1_0053,554,556,Li2.4Y0.4Zr0.6Cl6,Li2.4Y0.4Zr0.6Cl5.85F0.15,10.1021/acsami.4c01352,RT,unknow,halide,halides,unknow,unknow,unknow,unknow,2024,2024,exact,0.0666666666666666,decrease,-1,减少,decrease,-1,0.00205,0.00145,exact,exact,room_temperature,room_temperature,-0.0006,0.0006,0.7073170731707316,1.413793103448276,True,False,absolute_difference,0.0001,100.0,0.0,0.0,0.0,0.0291994613548043,0.0,-0.017664074779423,-0.8038563829787506,0.0,-250.501745345744,-0.2558018166060627,0.0130851063829791,0.0205000000000001,-1.2593750000000057,0.6730116670092565,11.203980784956894,-1.6347802277698362,-2.4964090353575727,0.2553191489361702,141.4257313829787,25.69576655074453,2.410585106382978,0.0,0.0,0.0,0.0291994613548043,0.0,0.0319148936170212
trpair_001122,trgrp_0080,doi=10.1021/acsami.4c01352; temperature=RT; preparation=unknow; family=halide,6,trv1_0051,trv1_0054,554,557,Li2.4Y0.4Zr0.6Cl6,Li2.4Y0.4Zr0.6Cl5.7F0.3,10.1021/acsami.4c01352,RT,unknow,halide,halides,unknow,unknow,unknow,unknow,2024,2024,exact,0.0666666666666666,decrease,-1,减少,decrease,-1,0.00205,0.00108,exact,exact,room_temperature,room_temperature,-0.00097,0.00097,0.5268292682926828,1.8981481481481484,True,False,absolute_difference,0.0001,100.0,0.0,0.0,0.0,0.0583989227096082,0.0,-0.0346376896644964,-1.6077127659574444,0.0,-501.0034906914916,-0.5090697340483814,0.0261702127659573,0.0409999999999999,-2.518749999999983,0.6730116670092565,11.203980784956894,-1.6347802277698362,-2.481809304680171,0.2553191489361702,141.02380319148938,25.56913259202337,2.417127659574468,0.0,0.0,0.0,0.0583989227096082,0.0,0.0638297872340424
trpair_001123,trgrp_0080,doi=10.1021/acsami.4c01352; temperature=RT; preparation=unknow; family=halide,6,trv1_0052,trv1_0053,555,556,Li2.4Y0.4Zr0.6Cl5.925F0.075,Li2.4Y0.4Zr0.6Cl5.85F0.15,10.1021/acsami.4c01352,RT,unknow,halide,halides,unknow,unknow,unknow,unknow,2024,2024,exact,0.0666666666666666,decrease,-1,减少,decrease,-1,0.00165,0.00145,exact,exact,room_temperature,room_temperature,-0.0002,0.0002,0.8787878787878788,1.137931034482759,True,False,absolute_difference,0.0001,100.0,0.0,0.0,0.0,0.0145997306774017,-5.551115123125783e-17,-0.0087422371372347,-0.4019281914893895,-1.3877787807814457e-17,-125.25087267286654,-0.1275825923727076,0.0065425531914891,0.0102500000000005,-0.6296874999999886,0.6730116670092565,11.203980784956894,-1.6347802277698362,-2.4891091700188714,0.2553191489361702,141.22476728723404,25.631656938627856,2.4138563829787234,0.0,0.0,0.0,0.0145997306774017,5.551115123125783e-17,0.0159574468085108
trpair_001124,trgrp_0080,doi=10.1021/acsami.4c01352; temperature=RT; preparation=unknow; family=halide,6,trv1_0052,trv1_0054,555,557,Li2.4Y0.4Zr0.6Cl5.925F0.075,Li2.4Y0.4Zr0.6Cl5.7F0.3,10.1021/acsami.4c01352,RT,unknow,halide,halides,unknow,unknow,unknow,unknow,2024,2024,exact,0.0666666666666666,decrease,-1,减少,decrease,-1,0.00165,0.00108,exact,exact,room_temperature,room_temperature,-0.00057,0.00057,0.6545454545454545,1.5277777777777777,True,False,absolute_difference,0.0001,100.0,0.0,0.0,0.0,0.0437991920322056,-5.551115123125783e-17,-0.0257158520223081,-1.2057845744680833,-1.3877787807814457e-17,-375.75261801861416,-0.3808505098150263,0.0196276595744673,0.0307500000000002,-1.889062499999966,0.6730116670092565,11.203980784956894,-1.6347802277698362,-2.4745094393414693,0.2553191489361702,140.8228390957447,25.50502297990669,2.420398936170213,0.0,0.0,0.0,0.0437991920322056,5.551115123125783e-17,0.0478723404255319
trpair_001125,trgrp_0080,doi=10.1021/acsami.4c01352; temperature=RT; preparation=unknow; family=halide,6,trv1_0053,trv1_0054,556,557,Li2.4Y0.4Zr0.6Cl5.85F0.15,Li2.4Y0.4Zr0.6Cl5.7F0.3,10.1021/acsami.4c01352,RT,unknow,halide,halides,unknow,unknow,unknow,unknow,2024,2024,exact,0.0666666666666666,decrease,-1,减少,decrease,-1,0.00145,0.00108,exact,exact,room_temperature,room_temperature,-0.0003699999999999,0.0003699999999999,0.7448275862068966,1.3425925925925926,True,False,absolute_difference,0.0001,100.0,0.0,0.0,0.0,0.0291994613548038,0.0,-0.0169736148850734,-0.8038563829786938,0.0,-250.5017453457476,-0.2532679174423187,0.0130851063829782,0.0204999999999997,-1.2593749999999773,0.6730116670092565,11.203980784956894,-1.6347802277698362,-2.4672095740027684,0.2553191489361702,140.621875,25.44123168372034,2.4236702127659573,0.0,0.0,0.0,0.0291994613548038,0.0,0.0319148936170211
trpair_001126,trgrp_0081,doi=10.1021/acsami.6b14402; temperature=RT; preparation=unknow; family=lisicon,3,k5y,max,342,341,Li3.75Si0.75P0.25O4,Li4.25Si0.75Al0.25O4,10.1021/acsami.6b14402,RT,unknow,lisicon,lisicon,unknow,unknow,unknow,unknow,2017,2017,exact,0.3333333333333333,almost_unchanged,0,几乎不变,decrease,-1,5.54e-07,2.02e-08,exact,exact,room_temperature,room_temperature,-5.338e-07,5.338e-07,0.0364620938628158,27.425742574257427,False,False,none,0.0001,100.0,0.0,-0.5669670665633486,-0.1552022808955973,1.1668492072689354,0.0308880308880309,-0.5669670665633475,-0.718648648648653,-0.0061776061776061,-286.7069440154428,-0.3900644760040332,-0.0825945945945947,0.0,0.0,0.5623351446188083,12.166588517847266,-1.4118837988552428,-3.0664047967733907,0.444015444015444,95.06067567567568,11.767201735516206,2.176702702702703,0.0,0.5669670665633486,0.1552022808955973,1.1668492072689354,0.0308880308880309,0.1158301158301158
trpair_001127,trgrp_0081,doi=10.1021/acsami.6b14402; temperature=RT; preparation=unknow; family=lisicon,3,k5y,s3r,342,340,Li3.75Si0.75P0.25O4,Li4Al0.33Si0.33P0.33O4,10.1021/acsami.6b14402,RT,unknow,lisicon,lisicon,unknow,unknow,unknow,unknow,2017,2017,exact,0.3333333333333333,almost_unchanged,0,几乎不变,increase,1,5.54e-07,3.25e-06,exact,exact,room_temperature,room_temperature,2.696e-06,2.696e-06,5.866425992779783,5.866425992779783,False,False,none,0.0001,100.0,0.5362771440493013,0.0316440667107116,-0.0259126035913768,0.258467422935575,0.016367392340696,0.0316440667107111,-0.3629922135706351,-0.0041633561099634,-131.01148013665988,-0.1979552486767541,-0.0421379310344827,0.0,0.0,0.8304737166434589,12.465894084484296,-1.3472389602031327,-3.520595688940071,0.4367551247417766,95.23850389321468,11.863256349179846,2.1969310344827586,0.5362771440493013,0.0316440667107116,0.0259126035913768,0.258467422935575,0.016367392340696,0.122421738439536
trpair_001128,trgrp_0081,doi=10.1021/acsami.6b14402; temperature=RT; preparation=unknow; family=lisicon,3,max,s3r,341,340,Li4.25Si0.75Al0.25O4,Li4Al0.33Si0.33P0.33O4,10.1021/acsami.6b14402,RT,unknow,lisicon,lisicon,unknow,unknow,unknow,unknow,2017,2017,exact,0.3333333333333333,increase,1,增大,increase,1,2.02e-08,3.25e-06,exact,exact,room_temperature,room_temperature,3.2298e-06,3.2298e-06,160.89108910891088,160.89108910891088,False,True,fold_change,0.0001,100.0,0.5362771440493013,0.5986111332740602,0.1292896773042204,-0.9083817843333604,-0.0145206385473349,0.5986111332740587,0.3556564350780178,0.0020142500676427,155.6954638787829,0.1921092273272791,0.040456663560112,0.0,0.0,0.8304737166434589,12.182410551202622,-1.4248401006509313,-2.9371710853056032,0.452199140185792,94.87917956889036,11.66822411117783,2.155633737185461,0.5362771440493013,0.5986111332740602,0.1292896773042204,0.9083817843333604,0.0145206385473349,0.1177885338063313
trpair_001129,trgrp_0082,doi=10.1021/acsami.8b00842; temperature=RT; preparation=unknow; family=nasicon,8,0fh,1dm,393,399,Li1.2Al0.2Ge1.8(PO4)3,Li1.6Al0.6Ge1.4(PO4)3,10.1021/acsami.8b00842,RT,unknow,nasicon,nasicon,unknow,unknow,unknow,unknow,2018,2018,exact,0.0357142857142857,increase,1,增大,increase,1,4.83e-05,0.000284,exact,exact,room_temperature,room_temperature,0.0002357,0.0002357,5.87991718426501,5.87991718426501,True,False,absolute_difference,0.0001,100.0,0.114312531465378,-0.0275688319396945,-0.0283356884253774,1.421818022430834,0.0200874394422781,-0.0275688319396958,-0.7673401866950371,-0.0059080704241994,-184.82630863759917,-0.844372101857914,-0.0501122533380602,0.0,0.0,0.8602011220985248,13.272920840625634,-0.777327813693447,-16.897006611026363,0.075977785655205,103.04764858797115,19.30020108592339,2.8851636535507503,0.114312531465378,0.0275688319396945,0.0283356884253774,1.421818022430834,0.0200874394422781,0.0827129859387924
trpair_001130,trgrp_0082,doi=10.1021/acsami.8b00842; temperature=RT; preparation=unknow; family=nasicon,8,0fh,1xf,393,395,Li1.2Al0.2Ge1.8(PO4)3,Li1.5Al0.5Ge1.5(PO4)3,10.1021/acsami.8b00842,RT,unknow,nasicon,nasicon,unknow,unknow,unknow,unknow,2018,2018,exact,0.0357142857142857,increase,1,增大,increase,1,4.83e-05,0.000336,exact,exact,room_temperature,room_temperature,0.0002877,0.0002877,6.956521739130435,6.956521739130435,True,False,absolute_difference,0.0001,100.0,0.0949008684909439,-0.02083406909823,-0.0214089464636696,1.086560419371725,0.0151470151470151,-0.0208340690982309,-0.5786159786159715,-0.0044550044550044,-139.3690273240245,-0.6401154107351807,-0.037787347787348,0.0,0.0,0.8504952906113077,13.276288222046368,-0.7738644427125931,-17.064635412555916,0.0735075735075735,103.14201069201069,19.40232943148476,2.8913261063261064,0.0949008684909439,0.02083406909823,0.0214089464636696,1.086560419371725,0.0151470151470151,0.0623700623700623
trpair_001131,trgrp_0082,doi=10.1021/acsami.8b00842; temperature=RT; preparation=unknow; family=nasicon,8,0fh,3uq,393,398,Li1.2Al0.2Ge1.8(PO4)3,Li1.3Al0.3Ge1.7(PO4)3,10.1021/acsami.8b00842,RT,unknow,nasicon,nasicon,unknow,unknow,unknow,unknow,2018,2018,exact,0.0357142857142857,almost_unchanged,0,几乎不变,increase,1,4.83e-05,8.24e-05,exact,exact,room_temperature,room_temperature,3.4099999999999995e-05,3.4099999999999995e-05,1.7060041407867494,1.7060041407867494,False,False,none,0.0001,100.0,0.039050445765817,-0.0070529689728946,-0.0072444183581283,0.3764167596349672,0.0051041854320542,-0.007052968972895,-0.1949798835044731,-0.0015012310094277,-46.96406203086372,-0.2180673124806027,-0.0127334414219664,0.0,0.0,0.8225700792487443,13.283178772109036,-0.7667821786598225,-17.419707242424295,0.068486158650093,103.33382873956644,19.613353480612048,2.903853059508797,0.039050445765817,0.0070529689728946,0.0072444183581283,0.3764167596349672,0.0051041854320542,0.0210172341319882
trpair_001132,trgrp_0082,doi=10.1021/acsami.8b00842; temperature=RT; preparation=unknow; family=nasicon,8,0fh,8fn,393,397,Li1.2Al0.2Ge1.8(PO4)3,Li1.8Al0.8Ge1.2(PO4)3,10.1021/acsami.8b00842,RT,unknow,nasicon,nasicon,unknow,unknow,unknow,unknow,2018,2018,exact,0.0357142857142857,almost_unchanged,0,几乎不变,increase,1,4.83e-05,0.000137,exact,exact,room_temperature,room_temperature,8.869999999999999e-05,8.869999999999999e-05,2.836438923395445,2.836438923395445,False,False,none,0.0001,100.0,0.1391714774471232,-0.0407422519977629,-0.0418935983015449,2.056143120308615,0.0298106149169978,-0.0407422519977633,-1.138765489829325,-0.0087678279167641,-274.290106967499,-1.2400029505300942,-0.0743687163899933,0.0,0.0,0.8726305950893973,13.2663341305966,-0.7841067686315307,-16.579844062087474,0.0808393733925648,102.861935936404,19.1023856615873,2.873035422024784,0.1391714774471232,0.0407422519977629,0.0418935983015449,2.056143120308615,0.0298106149169978,0.1227495908346973
trpair_001133,trgrp_0082,doi=10.1021/acsami.8b00842; temperature=RT; preparation=unknow; family=nasicon,8,0fh,gw2,393,394,Li1.2Al0.2Ge1.8(PO4)3,Li1.4Al0.4Ge1.6(PO4)3,10.1021/acsami.8b00842,RT,unknow,nasicon,nasicon,unknow,unknow,unknow,unknow,2018,2018,exact,0.0357142857142857,increase,1,增大,increase,1,4.83e-05,0.000188,exact,exact,room_temperature,room_temperature,0.0001396999999999,0.0001396999999999,3.892339544513457,3.892339544513457,True,False,absolute_difference,0.0001,100.0,0.0701277800586958,-0.0139965274837514,-0.014379602570012,0.7383392031916607,0.0101528905876732,-0.0139965274837523,-0.3878404204490948,-0.002986144290492,-93.4176451266103,-0.4313922666039111,-0.0253284758719543,0.0,0.0,0.8381087463951837,13.279706992853606,-0.7703497707657643,-17.238746020645948,0.0710105112279025,103.23739847109412,19.506691003550397,2.8975555422838037,0.0701277800586958,0.0139965274837514,0.014379602570012,0.7383392031916607,0.0101528905876732,0.0418060200668896
