Repository: Saberg1001/ML-SBE

# IonConductivity

本项目基于化学式和组成描述符研究锂离子电解质电导率。目前可运行模型均为
`log10(Ionic conductivity (S cm-1))` 绝对值回归；趋势分类模型已保留，
trend-v3 使用材料 A 的已知电导率和同文献可比材料对预测 `log10(σ_B)`，再派生
绝对变化与变化比例。趋势模型必须使用经复核的配对表和 DOI/重复公式连通分组划分。

## 目录结构

```text
config/
├── chemistry/                 氧化态与离子半径规则
└── taxonomy/                  待建立的Family规范词表

data/
├── obelix/raw/                OBLiX all、文献推荐划分及CIF
├── experimental/             113条实验数据及人工标注
├── prediction_inputs/        无训练标签的待预测配方
└── splits/                    固定ID/分组划分manifest

main/                          清洗、特征、划分、训练和预测代码
runs/                          运行索引、每次模型运行及其预测
reports/                       筛选后的正式表格和图片
archive/                       只读历史模型和旧预测

File: runs/trend/trend_cls_v1_f27_family_swap_optuna50_seed42/data/train.csv (part 23 of 49)
7,187,186,Li6PS5Cl,Li6PS5Br,10.1002/pssa.201001117,RT,unknow,argyrodites,argyrodites,unknow,unknow,unknow,unknow,2011,2011,exact,0.3333333333333333,almost_unchanged,0,几乎不变,decrease,-1,3.3e-05,3.2e-05,exact,exact,room_temperature,room_temperature,-1.000000000000004e-06,1.000000000000004e-06,0.9696969696969696,1.0312500000000002,False,False,none,0.0001,100.0,0.0,0.0,0.0,-0.1367880485527539,0.0,0.0088621217474544,1.1538461538461462,0.0,435.0,1.0258286539814172,-0.0153846153846153,-0.0333333333333341,2.5,0.0,12.753345632073744,-1.261891854813765,-6.810090702947847,0.4615384615384615,117.73076923076924,16.416217608682558,1.8484615384615384,0.0,0.0,0.0,0.1367880485527539,0.0,0.1538461538461538
trpair_000029,trgrp_0008,doi=10.1002/pssa.201001117; temperature=RT; preparation=unknow; family=argyrodites,3,p9u,w87,188,186,Li6PS5I,Li6PS5Br,10.1002/pssa.201001117,RT,unknow,argyrodites,argyrodites,unknow,unknow,unknow,unknow,2011,2011,exact,0.3333333333333333,decrease,-1,减少,decrease,-1,0.00022,3.2e-05,exact,exact,room_temperature,room_temperature,-0.000188,0.000188,0.1454545454545454,6.875000000000001,True,False,absolute_difference,0.0001,100.0,0.0,0.0,0.0,0.2188608776844072,0.0,-0.0098293727942744,-1.8461538461538536,0.0,-768.0000000000036,-0.6132750258461321,0.0230769230769229,0.0499999999999998,-4.0,0.0,12.753345632073744,-1.261891854813765,-6.987915166066427,0.4615384615384615,119.23076923076924,17.235769448596336,1.8292307692307688,0.0,0.0,0.0,0.2188608776844072,0.0,0.1538461538461538
trpair_001371,trgrp_0093,doi=10.1021/jacs.0c10735; temperature=RT; preparation=unknow; family=lgps,4,rty,zzr,451,449,Li10Ge0.33Sn0.66P2S12,Li10GeP2S12,10.1021/jacs.0c10735,RT,unknow,lgps,lgps,unknow,unknow,unknow,unknow,2020,2020,exact,0.1666666666666666,increase,1,增大,increase,1,0.0048,0.0076,exact,exact,room_temperature,room_temperature,0.0028,0.0028,1.5833333333333337,1.5833333333333337,True,False,absolute_difference,0.0001,100.0,-0.2091955060599362,0.0036993667869413,0.0103456223753237,-0.2605815528777091,-0.0001600640256101,0.0036993667869422,-0.6364625850339962,0.0003521408563425,-76.28456982792704,-0.2237297820189105,0.0013701480592238,0.0,0.0,0.7411119213247809,12.790862877858627,-1.2035369674008658,-7.844901655963888,0.4000800320128051,118.838231292517,18.02577394240225,1.885314925970388,0.2091955060599362,0.0036993667869413,0.0103456223753237,0.2605815528777091,0.0001600640256101,0.0535894357743096
trpair_001372,trgrp_0094,doi=10.1021/jacs.5b04444; temperature=RT; preparation=unknow; family=lisicon,2,fj5,pwr,301,300,Li6.5O8P1.5Si0.5,Li7.22Si1.5P0.5O8,10.1021/jacs.5b04444,RT,unknow,lisicon,lisicon,unknow,unknow,unknow,unknow,2015,2015,exact,1.0,almost_unchanged,0,几乎不变,decrease,-1,4.49e-07,1.64e-07,exact,exact,room_temperature,room_temperature,-2.85e-07,2.85e-07,0.3652561247216035,2.7378048780487805,False,False,none,0.0001,100.0,0.0,-0.395683666294655,-0.1727433693025013,2.007603250214028,0.0253405131453912,-0.3956836662946559,-0.2684405025868415,-0.0050681026290782,-227.7506155633,-0.3684184427046784,-0.0724759793052474,0.0,0.0,0.5623351446188083,12.660341512151188,-1.239032182082778,-4.740652386479095,0.4066096505120895,96.0082039911308,12.252785412270056,2.274368070953437,0.0,0.395683666294655,0.1727433693025013,2.007603250214028,0.0253405131453912,0.1642909935592862
trpair_001373,trgrp_0095,doi=10.1021/jacs.5c11480; temperature=30; preparation=高能震荡球磨（875 cycles/min，3 h）; family=oxyhalide,4,trv1_0115,trv1_0116,618,619,Li0.488La0.475Ta0.238Cl2.9O0.1,Li0.538La0.475Ta0.238Cl2.85O0.15,10.1021/jacs.5c11480,30,高能震荡球磨（875 cycles/min，3 h）,oxyhalide,halides,晶体,晶体,unknow,unknow,2025,2025,exact,0.1666666666666666,increase,1,增大,increase,1,0.0017,0.00188,exact,exact,room_temperature,room_temperature,0.00018,0.00018,1.1058823529411763,1.1058823529411763,True,False,absolute_difference,0.0001,100.0,0.0,-0.0062082370995071,-0.008977991612427,0.0534425569097241,0.0103956384571091,-0.0282842207485132,-1.514203182198372,-0.0019962537624343,-406.6655800787085,-1.052685970530355,-0.0156018010744607,0.004666666666667,-0.7133333333333383,0.6368377286186921,11.282077209204946,-1.5222850081250037,-2.748190033695506,0.1213606376051316,152.6804529594047,36.313630633177965,2.578664226813401,0.0,0.0062082370995071,0.008977991612427,0.0534425569097241,0.0103956384571091,0.0437551946694594
trpair_001374,trgrp_0095,doi=10.1021/jacs.5c11480; temperature=30; preparation=高能震荡球磨（875 cycles/min，3 h）; family=oxyhalide,4,trv1_0115,trv1_0117,618,620,Li0.488La0.475Ta0.238Cl2.9O0.1,Li0.588La0.475Ta0.238Cl2.8O0.2,10.1021/jacs.5c11480,30,高能震荡球磨（875 cycles/min，3 h）,oxyhalide,halides,晶体,晶体,unknow,unknow,2025,2025,exact,0.1666666666666666,almost_unchanged,0,几乎不变,decrease,-1,0.0017,0.00162,exact,exact,room_temperature,room_temperature,-7.999999999999999e-05,7.999999999999999e-05,0.9529411764705884,1.0493827160493827,False,False,none,0.0001,100.0,0.0,-0.0120191455939124,-0.0174339483726027,0.1044996769947936,0.0205495740902911,-0.0551030242940311,-2.9932005243084348,-0.0039460938126522,-803.8760199556345,-2.051850978201273,-0.030840853925846,0.0093333333333336,-1.426666666666705,0.6368377286186921,11.279171754957744,-1.5265129865050917,-2.7226614736529715,0.1264376054217225,151.94095428834964,35.81404812934251,2.571044700387708,0.0,0.0120191455939124,0.0174339483726027,0.1044996769947936,0.0205495740902911,0.0864930632596474
trpair_001375,trgrp_0095,doi=10.1021/jacs.5c11480; temperature=30; preparation=高能震荡球磨（875 cycles/min，3 h）; family=oxyhalide,4,trv1_0115,trv1_0118,618,621,Li0.488La0.475Ta0.238Cl2.9O0.1,Li0.688La0.475Ta0.238Cl2.7O0.3,10.1021/jacs.5c11480,30,高能震荡球磨（875 cycles/min，3 h）,oxyhalide,halides,晶体,晶体,unknow,unknow,2025,2025,exact,0.1666666666666666,decrease,-1,减少,decrease,-1,0.0017,0.00079,exact,exact,room_temperature,room_temperature,-0.0009099999999999,0.0009099999999999,0.4647058823529412,2.151898734177215,True,False,absolute_difference,0.0001,100.0,0.0,-0.0225941035765018,-0.0329572935859703,0.2001172715472723,0.0401652888717756,-0.1048708577195141,-5.850377393797032,-0.0077128604808984,-1571.2205234397625,-3.903757440817735,-0.0602801693865315,0.0186666666666677,-2.8533333333333246,0.6368377286186921,11.273884275966449,-1.5342746591117753,-2.674852676376732,0.1362454628124648,150.51236585360536,34.88809489803428,2.556325042657365,0.0,0.0225941035765018,0.0329572935859703,0.2001172715472723,0.0401652888717756,0.1690555169642094
trpair_001376,trgrp_0095,doi=10.1021/jacs.5c11480; temperature=30; preparation=高能震荡球磨（875 cycles/min，3 h）; family=oxyhalide,4,trv1_0116,trv1_0117,619,620,Li0.538La0.475Ta0.238Cl2.85O0.15,Li0.588La0.475Ta0.238Cl2.8O0.2,10.1021/jacs.5c11480,30,高能震荡球磨（875 cycles/min，3 h）,oxyhalide,halides,晶体,晶体,unknow,unknow,2025,2025,exact,0.1666666666666666,decrease,-1,减少,decrease,-1,0.00188,0.00162,exact,exact,room_temperature,room_temperature,-0.00026,0.00026,0.8617021276595744,1.160493827160494,True,False,absolute_difference,0.0001,100.0,0.0,-0.0058109084944053,-0.0084559567601756,0.0510571200850695,0.0101539356331819,-0.0268188035455179,-1.4789973421100626,-0.0019498400502178,-397.2104398769261,-0.9991650076709178,-0.0152390528513852,0.0046666666666665,-0.7133333333333667,0.6368377286186921,11.27606763640799,-1.531001982311305,-2.695940195198109,0.1316354246502771,151.18385269725047,35.287705144077336,2.5632437998504773,0.0,0.0058109084944053,0.0084559567601756,0.0510571200850695,0.0101539356331819,0.042737868590188
trpair_001377,trgrp_0095,doi=10.1021/jacs.5c11480; temperature=30; preparation=高能震荡球磨（875 cycles/min，3 h）; family=oxyhalide,4,trv1_0116,trv1_0118,619,621,Li0.538La0.475Ta0.238Cl2.85O0.15,Li0.688La0.475Ta0.238Cl2.7O0.3,10.1021/jacs.5c11480,30,高能震荡球磨（875 cycles/min，3 h）,oxyhalide,halides,晶体,晶体,unknow,unknow,2025,2025,exact,0.1666666666666666,decrease,-1,减少,decrease,-1,0.00188,0.00079,exact,exact,room_temperature,room_temperature,-0.0010899999999999,0.0010899999999999,0.4202127659574468,2.3797468354430378,True,False,absolute_difference,0.0001,100.0,0.0,-0.0163858664769946,-0.0239793019735432,0.1466747146375482,0.0297696504146664,-0.0765866369710008,-4.33617421159866,-0.005716606718464,-1164.554943361054,-2.85107147028738,-0.0446783683120708,0.0140000000000006,-2.1399999999999864,0.6368377286186921,11.270780157416697,-1.5387636549179888,-2.64813139792187,0.1414432820410194,149.75526426250616,34.3617519127691,2.548524142120135,0.0,0.0163858664769946,0.0239793019735432,0.1466747146375482,0.0297696504146664,0.1253003222947499
trpair_001378,trgrp_0095,doi=10.1021/jacs.5c11480; temperature=30; preparation=高能震荡球磨（875 cycles/min，3 h）; family=oxyhalide,4,trv1_0117,trv1_0118,620,621,Li0.588La0.475Ta0.238Cl2.8O0.2,Li0.688La0.475Ta0.238Cl2.7O0.3,10.1021/jacs.5c11480,30,高能震荡球磨（875 cycles/min，3 h）,oxyhalide,halides,晶体,晶体,unknow,unknow,2025,2025,exact,0.1666666666666666,decrease,-1,减少,decrease,-1,0.00162,0.00079,exact,exact,room_temperature,room_temperature,-0.0008299999999999,0.0008299999999999,0.4876543209876544,2.050632911392405,True,False,absolute_difference,0.0001,100.0,0.0,-0.0105749579825893,-0.0155233452133676,0.0956175945524786,0.0196157147814844,-0.0497678334254829,-2.857176869488597,-0.0037667666682462,-767.3445034841279,-1.851906462616462,-0.0294393154606855,0.009333333333334,-1.4266666666666197,0.6368377286186921,11.267874703169491,-1.5429916332980766,-2.622602837879336,0.1465202498576104,149.01576559145116,33.86216940893364,2.5409046156944424,0.0,0.0105749579825893,0.0155233452133676,0.0956175945524786,0.0196157147814844,0.0825624537045619
trpair_001415,trgrp_0097,doi=10.1021/jacs.8b10282; temperature=RT; preparation=unknow; family=argyrodites,11,1m8,5gj,410,401,Li6.8P0.2Ge0.8S5I,Li6.1P0.90Ge0.1S5I,10.1021/jacs.8b10282,RT,unknow,argyrodites,argyrodites,unknow,unknow,unknow,unknow,2018,2018,exact,0.0181818181818181,decrease,-1,减少,decrease,-1,0.00258,8.86e-06,exact,exact,room_temperature,room_temperature,-0.00257114,0.00257114,0.0034341085271317,291.196388261851,True,True,both,0.0001,100.0,-0.1753194501467396,0.6014018025782804,0.2415844244469689,-2.918517956387732,-0.0271047682265737,0.6014018025782812,1.1906737470959283,0.0038721097466533,628.5373105432009,0.0658896011165985,0.0512280119482244,0.0,0.0,0.412742698464818,12.403687596874205,-1.4112214066748838,-5.160581469286178,0.4792012390751189,119.37794556920014,17.4994484298955,1.7843096581480251,0.1753194501467396,0.6014018025782804,0.2415844244469689,2.918517956387732,0.0271047682265737,0.1548843898661356
trpair_001416,trgrp_0097,doi=10.1021/jacs.8b10282; temperature=RT; preparation=unknow; family=argyrodites,11,1m8,5qw,410,406,Li6.8P0.2Ge0.8S5I,Li6.4P0.6Ge0.4S5I,10.1021/jacs.8b10282,RT,unknow,argyrodites,argyrodites,unknow,unknow,unknow,unknow,2018,2018,exact,0.0181818181818181,decrease,-1,减少,decrease,-1,0.00258,0.0015,exact,exact,room_temperature,room_temperature,-0.0010799999999999,0.0010799999999999,0.5813953488372093,1.7199999999999998,True,False,absolute_difference,0.0001,100.0,0.1726092434710686,0.4218451098833586,0.1485998414787277,-1.5827662288573343,-0.0151416828898983,0.4218451098833591,0.6651524983776653,0.0021630975556997,351.1231884057961,0.0367776762529317,0.0286177806619079,0.0,0.0,0.5867070452737222,12.313909250526743,-1.4577136981590044,-4.492705605520979,0.4851827817434566,119.115184944841,17.484892467463666,1.773004542504867,0.1726092434710686,0.4218451098833586,0.1485998414787277,1.5827662288573343,0.0151416828898983,0.0865239022279904
trpair_001417,trgrp_0097,doi=10.1021/jacs.8b10282; temperature=RT; preparation=unknow; family=argyrodites,11,1m8,5wz,410,400,Li6.8P0.2Ge0.8S5I,Li6PS5I,10.1021/jacs.8b10282,RT,unknow,argyrodites,argyrodites,unknow,unknow,unknow,unknow,2018,2018,exact,0.0181818181818181,decrease,-1,减少,decrease,-1,0.00258,1.26e-06,exact,exact,room_temperature,room_temperature,-0.00257874,0.00257874,0.0004883720930232,2047.619047619048,True,True,both,0.0001,100.0,-0.5004024235381879,0.6503589364886793,0.2701217640846034,-3.3960231138163195,-0.0312151616499442,0.6503589364886797,1.3712374581939883,0.0044593088071348,723.8539576365656,0.0759033321822002,0.0589966555183947,0.0,0.0,0.2502012117690939,12.428166163829404,-1.3969527368560666,-5.399334048000472,0.4771460423634336,119.46822742474916,17.5044552954283,1.7881939799331104,0.5004024235381879,0.6503589364886793,0.2701217640846034,3.3960231138163195,0.0312151616499442,0.1783723522853957
trpair_001418,trgrp_0097,doi=10.1021/jacs.8b10282; temperature=RT; preparation=unknow; family=argyrodites,11,1m8,kf7,410,403,Li6.8P0.2Ge0.8S5I,Li6.2P0.8Ge0.2S5I,10.1021/jacs.8b10282,RT,unknow,argyrodites,argyrodites,unknow,unknow,unknow,unknow,2018,2018,exact,0.0181818181818181,decrease,-1,减少,decrease,-1,0.00258,3.19e-05,exact,exact,room_temperature,room_temperature,-0.0025480999999999,0.0025480999999999,0.0123643410852713,80.87774294670845,True,False,absolute_difference,0.0001,100.0,0.0,0.5478478049992752,0.2119173355040207,-2.457680048910987,-0.023056653491436,0.5478478049992757,1.012845849802375,0.0032938076416337,534.6648550724603,0.0560331801464712,0.0435770750988142,0.0,0.0,0.5004024235381879,12.376910598084702,-1.426054951146358,-4.9301625155478055,0.4812252964426877,119.28903162055336,17.494520219410436,1.78048418972332,0.0,0.5478478049992752,0.2119173355040207,2.457680048910987,0.023056653491436,0.1317523056653491
trpair_001419,trgrp_0097,doi=10.1021/jacs.8b10282; temperature=RT; preparation=unknow; family=argyrodites,11,1m8,lxk,410,409,Li6.8P0.2Ge0.8S5I,Li6.7P0.3Ge0.7S5I,10.1021/jacs.8b10282,RT,unknow,argyrodites,argyrodites,unknow,unknow,unknow,unknow,2018,2018,exact,0.0181818181818181,increase,1,增大,increase,1,0.00258,0.00554,exact,exact,room_temperature,room_temperature,0.00296,0.00296,2.1472868217054266,2.1472868217054266,True,False,absolute_difference,0.0001,100.0,0.1104618785167056,0.144380621330896,0.0406117468161866,-0.3764317886448953,-0.0037025282978948,0.1443806213308964,0.1626467788003793,0.0005289326139849,85.85858986564563,0.0089859374109799,0.0069977784830215,0.0,0.0,0.5556333627965406,12.175177006250513,-1.5117077454902752,-3.88953838541476,0.4909023590394583,118.86393208505235,17.47099659804269,1.7621945414154236,0.1104618785167056,0.144380621330896,0.0406117468161866,0.3764317886448953,0.0037025282978948,0.021157304559399
trpair_001420,trgrp_0097,doi=10.1021/jacs.8b10282; temperature=RT; preparation=unknow; family=argyrodites,11,1m8,pa1,410,408,Li6.8P0.2Ge0.8S5I,Li6.6P0.4Ge0.6S5I,10.1021/jacs.8b10282,RT,unknow,argyrodites,argyrodites,unknow,unknow,unknow,unknow,2018,2018,exact,0.0181818181818181,increase,1,增大,increase,1,0.00258,0.00521,exact,exact,room_temperature,room_temperature,0.00263,0.00263,2.0193798449612403,2.0193798449612403,True,False,absolute_difference,0.0001,100.0,0.1726092434710686,0.2550637558323512,0.0786841064770444,-0.7652972203435899,-0.0074595055413469,0.2550637558323525,0.3276854219949001,0.0010656436487638,172.9798060528592,0.0181087464164591,0.0140984654731461,0.0,0.0,0.5867070452737222,12.23051857350124,-1.4926715656598462,-4.0839711012641065,0.4890238704177323,118.94645140664964,17.47555800254543,1.765744884910486,0.1726092434710686,0.2550637558323512,0.0786841064770444,0.7652972203435899,0.0074595055413469,0.0426257459505541
trpair_001421,trgrp_0097,doi=10.1021/jacs.8b10282; temperature=RT; preparation=unknow; family=argyrodites,11,1m8,q9f,410,405,Li6.8P0.2Ge0.8S5I,Li6.3P0.7Ge0.3S5I,10.1021/jacs.8b10282,RT,unknow,argyrodites,argyrodites,unknow,unknow,unknow,unknow,2018,2018,exact,0.0181818181818181,decrease,-1,减少,decrease,-1,0.00258,0.00065,exact,exact,room_temperature,room_temperature,-0.0019299999999999,0.0019299999999999,0.251937984496124,3.969230769230769,True,False,absolute_difference,0.0001,100.0,0.1104618785167056,0.4885423194324971,0.1809783503326387,-2.0126864935094684,-0.01906941266209,0.4885423194324971,0.8376920562275245,0.0027242018088699,442.20401547346046,0.0463303928037461,0.0360411899313501,0.0,0.0,0.5556333627965406,12.347257855301311,-1.4415244437320491,-4.707665737847046,0.4832189168573607,119.20145472376592,17.489668825739074,1.776716247139588,0.1104618785167056,0.4885423194324971,0.1809783503326387,2.0126864935094684,0.01906941266209,0.1089680723548
trpair_001422,trgrp_0097,doi=10.1021/jacs.8b10282; temperature=RT; preparation=unknow; family=argyrodites,11,1m8,t17,410,402,Li6.8P0.2Ge0.8S5I,Li6.15P0.85Ge0.15S5I,10.1021/jacs.8b10282,RT,unknow,argyrodites,argyrodites,unknow,unknow,unknow,unknow,2018,2018,exact,0.0181818181818181,decrease,-1,减少,decrease,-1,0.00258,3.93e-05,exact,exact,room_temperature,room_temperature,-0.0025407,0.0025407,0.0152325581395348,65.64885496183206,True,False,absolute_difference,0.0001,100.0,-0.077693335732197,0.5752627117855127,0.2269004511464563,-2.6860682911601312,-0.0250730148233867,0.5752627117855136,1.101421722598772,0.0035818592604838,581.4226180635887,0.0609419593645412,0.0473879980162013,0.0,0.0,0.4615557556720894,12.39061805147782,-1.4185633933251405,-5.0443566366723775,0.4802171157767124,119.33331955695157,17.49697460901947,1.7823896511820136,0.077693335732197,0.5752627117855127,0.2269004511464563,2.6860682911601312,0.0250730148233867,0.1432743704193529
trpair_001423,trgrp_0097,doi=10.1021/jacs.8b10282; temperature=RT; preparation=unknow; family=argyrodites,11,1m8,utv,410,404,Li6.8P0.2Ge0.8S5I,Li6.25P0.75Ge0.25S5I,10.1021/jacs.8b10282,RT,unknow,argyrodites,argyrodites,unknow,unknow,unknow,unknow,2018,2018,exact,0.0181818181818181,decrease,-1,减少,decrease,-1,0.00258,0.00015,exact,exact,room_temperature,room_temperature,-0.00243,0.00243,0.0581395348837209,17.2,True,False,absolute_difference,0.0001,100.0,0.0619327210806204,0.5190023585965591,0.1966166408186442,-2.2332520854913813,-0.0210555099808585,0.5190023585965604,0.9249384741591484,0.0030079299972655,488.25998085862375,0.0511628075601251,0.0397949138638229,0.0,0.0,0.5313687840784981,12.362487874883344,-1.4337052984890462,-4.817948533838003,0.4822258681979764,119.24507793273176,17.492085033117263,1.7785931091058245,0.0619327210806204,0.5190023585965591,0.1966166408186442,2.2332520854913813,0.0210555099808585,0.1203171998906207
trpair_001424,trgrp_0097,doi=10.1021/jacs.8b10282; temperature=RT; preparation=unknow; family=argyrodites,11,1m8,znj,410,407,Li6.8P0.2Ge0.8S5I,Li6.5P0.5Ge0.5S5I,10.1021/jacs.8b10282,RT,unknow,argyrodites,argyrodites,unknow,unknow,unknow,unknow,2018,2018,exact,0.0181818181818181,decrease,-1,减少,decrease,-1,0.00258,0.00186,exact,exact,room_temperature,room_temperature,-0.0007199999999999,0.0007199999999999,0.7209302325581396,1.3870967741935485,True,False,absolute_difference,0.0001,100.0,0.1927447570217574,0.3453120077610343,0.1145820471613141,-1.1671960905754606,-0.0112721417069243,0.3453120077610347,0.4951690821255994,0.001610305958132,261.3917069243107,0.0273715769360158,0.0213043478260868,0.0,0.0,0.5967748020490666,12.275642699465582,-1.4747225953177114,-4.284920536380042,0.4871175523349436,119.03019323671498,17.480189417805207,1.7693478260869564,0.1927447570217574,0.3453120077610343,0.1145820471613141,1.1671960905754606,0.0112721417069243,0.0644122383252817
trpair_001425,trgrp_0097,doi=10.1021/jacs.8b10282; temperature=RT; preparation=unknow; family=argyrodites,11,5gj,5qw,401,406,Li6.1P0.90Ge0.1S5I,Li6.4P0.6Ge0.4S5I,10.1021/jacs.8b10282,RT,unknow,argyrodites,argyrodites,unknow,unknow,unknow,unknow,2018,2018,exact,0.0181818181818181,increase,1,增大,increase,1,8.86e-06,0.0015,exact,exact,room_temperature,room_temperature,0.00149114,0.00149114,169.3002257336343,169.3002257336343,True,True,both,0.0001,100.0,0.3479286936178083,-0.1795566926949217,-0.0929845829682411,1.3357517275303978,0.0119630853366753,-0.1795566926949221,-0.5255212487182632,-0.0017090121909536,-277.4141221374048,-0.0291119248636668,-0.0226102312863165,0.0,0.0,0.4990473202003523,12.614610151815883,-1.33692148593552,-5.951964583714846,0.4716303976301698,119.71052181838895,17.517837268021964,1.7986185484789792,0.3479286936178083,0.1795566926949217,0.0929845829682411,1.3357517275303978,0.0119630853366753,0.0683604876381452
trpair_001426,trgrp_0097,doi=10.1021/jacs.8b10282; temperature=RT; preparation=unknow; family=argyrodites,11,5gj,5wz,401,400,Li6.1P0.90Ge0.1S5I,Li6PS5I,10.1021/jacs.8b10282,RT,unknow,argyrodites,argyrodites,unknow,unknow,unknow,unknow,2018,2018,exact,0.0181818181818181,almost_unchanged,0,几乎不变,decrease,-1,8.86e-06,1.26e-06,exact,exact,room_temperature,room_temperature,-7.6e-06,7.6e-06,0.1422121896162528,7.031746031746032,False,False,none,0.0001,100.0,-0.3250829733914482,0.0489571339103989,0.0285373396376344,-0.4775051574285873,-0.0041103934233704,0.0489571339103984,0.1805637110980598,0.0005871990604815,95.31664709336474,0.0100137310656016,0.0077686435701702,0.0,0.0,0.1625414866957241,12.728867065118544,-1.2761605246325822,-6.858593026194338,0.4635936582501468,120.06356429829714,17.537400095986598,1.8138079859072227,0.3250829733914482,0.0489571339103989,0.0285373396376344,0.4775051574285873,0.0041103934233704,0.0234879624192601
trpair_001427,trgrp_0097,doi=10.1021/jacs.8b10282; temperature=RT; preparation=unknow; family=argyrodites,11,5gj,kf7,401,403,Li6.1P0.90Ge0.1S5I,Li6.2P0.8Ge0.2S5I,10.1021/jacs.8b10282,RT,unknow,argyrodites,argyrodites,unknow,unknow,unknow,unknow,2018,2018,exact,0.0181818181818181,almost_unchanged,0,几乎不变,increase,1,8.86e-06,3.19e-05,exact,exact,room_temperature,room_temperature,2.3040000000000003e-05,2.3040000000000003e-05,3.6004514672686234,3.6004514672686234,False,False,none,0.0001,100.0,0.1753194501467396,-0.0535539975790051,-0.0296670889429482,0.460837907476745,0.0040481147351376,-0.0535539975790055,-0.1778278972935538,-0.0005783021050196,-93.87245547074052,-0.0098564209701272,-0.0076509368494102,0.0,0.0,0.412742698464818,12.677611499373842,-1.3052627389228737,-6.389421493741672,0.4676729123294009,119.88436849410132,17.527465019968737,1.8060981956974325,0.1753194501467396,0.0535539975790051,0.0296670889429482,0.460837907476745,0.0040481147351376,0.0231320842007865
trpair_001428,trgrp_0097,doi=10.1021/jacs.8b10282; temperature=RT; preparation=unknow; family=argyrodites,11,5gj,lxk,401,409,Li6.1P0.90Ge0.1S5I,Li6.7P0.3Ge0.7S5I,10.1021/jacs.8b10282,RT,unknow,argyrodites,argyrodites,unknow,unknow,unknow,unknow,2018,2018,exact,0.0181818181818181,increase,1,增大,increase,1,8.86e-06,0.00554,exact,exact,room_temperature,room_temperature,0.0055311399999999,0.0055311399999999,625.2821670428893,625.2821670428893,True,True,both,0.0001,100.0,0.2857813286634453,-0.4570211812473843,-0.2009726776307823,2.542086167742837,0.0234022399286789,-0.4570211812473848,-1.0280269682955492,-0.0033431771326684,-542.6787206775552,-0.0569036637056186,-0.0442302334652029,0.0,0.0,0.4679736377231708,12.475877907539653,-1.3909155332667906,-5.348797363608625,0.4773499749261715,119.45926895860032,17.50394139860099,1.787808547389536,0.2857813286634453,0.4570211812473843,0.2009726776307823,2.542086167742837,0.0234022399286789,0.1337270853067365
trpair_001429,trgrp_0097,doi=10.1021/jacs.8b10282; temperature=RT; preparation=unknow; family=argyrodites,11,5gj,pa1,401,408,Li6.1P0.90Ge0.1S5I,Li6.6P0.4Ge0.6S5I,10.1021/jacs.8b10282,RT,unknow,argyrodites,argyrodites,unknow,unknow,unknow,unknow,2018,2018,exact,0.0181818181818181,increase,1,增大,increase,1,8.86e-06,0.00521,exact,exact,room_temperature,room_temperature,0.00520114,0.00520114,588.0361173814899,588.0361173814899,True,True,both,0.0001,100.0,0.3479286936178083,-0.3463380467459291,-0.1629003179699244,2.153220736044142,0.0196452626852267,-0.3463380467459287,-0.8629883251010284,-0.0028064660978895,-455.55750449034167,-0.0477808547001394,-0.0371295464750782,0.0,0.0,0.4990473202003523,12.53121947479038,-1.3718793534363618,-5.543230079457973,0.4754714863044454,119.54178828019758,17.50850280310373,1.7913588908845983,0.3479286936178083,0.3463380467459291,0.1629003179699244,2.153220736044142,0.0196452626852267,0.1122586439155814
trpair_001430,trgrp_0097,doi=10.1021/jacs.8b10282; temperature=RT; preparation=unknow; family=argyrodites,11,5gj,q9f,401,405,Li6.1P0.90Ge0.1S5I,Li6.3P0.7Ge0.3S5I,10.1021/jacs.8b10282,RT,unknow,argyrodites,argyrodites,unknow,unknow,unknow,unknow,2018,2018,exact,0.0181818181818181,increase,1,增大,increase,1,8.86e-06,0.00065,exact,exact,room_temperature,room_temperature,0.00064114,0.00064114,73.36343115124153,73.36343115124153,True,False,absolute_difference,0.0001,100.0,0.2857813286634453,-0.1128594831457832,-0.0606060741143301,0.9058314628782638,0.0080353555644837,-0.112859483145784,-0.352981690868404,-0.0011479079377833,-186.3332950697404,-0.0195592083128524,-0.0151868220168742,0.0,0.0,0.4679736377231708,12.647958756590452,-1.3207322315085646,-6.166924716040912,0.4696665327440739,119.7967915973139,17.52261362629737,1.8023302531137,0.2857813286634453,0.1128594831457832,0.0606060741143301,0.9058314628782638,0.0080353555644837,0.0459163175113356
trpair_001431,trgrp_0097,doi=10.1021/jacs.8b10282; temperature=RT; preparation=unknow; family=argyrodites,11,5gj,t17,401,402,Li6.1P0.90Ge0.1S5I,Li6.15P0.85Ge0.15S5I,10.1021/jacs.8b10282,RT,unknow,argyrodites,argyrodites,unknow,unknow,unknow,unknow,2018,2018,exact,0.0181818181818181,almost_unchanged,0,几乎不变,increase,1,8.86e-06,3.93e-05,exact,exact,room_temperature,room_temperature,3.044e-05,3.044e-05,4.435665914221219,4.435665914221219,False,False,none,0.0001,100.0,0.0976261144145426,-0.0261390907927676,-0.0146839733005126,0.2324496652276009,0.0020317534031869,-0.0261390907927676,-0.0892520244971564,-0.0002902504861695,-47.11469247961213,-0.0049476417520573,-0.0038400139320231,0.0,0.0,0.3738960305987195,12.69131895276696,-1.297771181101656,-6.503615614866243,0.4666647316634255,119.92865643049952,17.529919409577772,1.8080036571561255,0.0976261144145426,0.0261390907927676,0.0146839733005126,0.2324496652276009,0.0020317534031869,0.0116100194467826
trpair_001432,trgrp_0097,doi=10.1021/jacs.8b10282; temperature=RT; preparation=unknow; family=argyrodites,11,5gj,utv,401,404,Li6.1P0.90Ge0.1S5I,Li6.25P0.75Ge0.25S5I,10.1021/jacs.8b10282,RT,unknow,argyrodites,argyrodites,unknow,unknow,unknow,unknow,2018,2018,exact,0.0181818181818181,increase,1,增大,increase,1,8.86e-06,0.00015,exact,exact,room_temperature,room_temperature,0.00014114,0.00014114,16.93002257336343,16.93002257336343,True,False,absolute_difference,0.0001,100.0,0.2372521712273601,-0.0823994439817212,-0.0449677836283246,0.6852658708963508,0.0060492582457151,-0.0823994439817208,-0.2657352729367801,-0.0008641797493878,-140.27732968457713,-0.0147267935564734,-0.0114330980844015,0.0,0.0,0.4437090590051282,12.663188776172484,-1.3129130862655618,-6.277207512031868,0.4686734840846896,119.84041480627972,17.52502983367556,1.8042071150799368,0.2372521712273601,0.0823994439817212,0.0449677836283246,0.6852658708963508,0.0060492582457151,0.0345671899755149
trpair_001433,trgrp_0097,doi=10.1021/jacs.8b10282; temperature=RT; preparation=unknow; family=argyrodites,11,5gj,znj,401,407,Li6.1P0.90Ge0.1S5I,Li6.5P0.5Ge0.5S5I,10.1021/jacs.8b10282,RT,unknow,argyrodites,argyrodites,unknow,unknow,unknow,unknow,2018,2018,exact,0.0181818181818181,increase,1,增大,increase,1,8.86e-06,0.00186,exact,exact,room_temperature,room_temperature,0.00185114,0.00185114,209.93227990970647,209.93227990970647,True,True,both,0.0001,100.0,0.3680642071684971,-0.256089794817246,-0.1270023772856547,1.7513218658122716,0.0158326265196493,-0.2560897948172465,-0.6955046649703291,-0.0022618037885213,-367.14560361889016,-0.0385180241805827,-0.0299236641221376,0.0,0.0,0.5091150769756967,12.576343600754722,-1.3539303830942269,-5.744179514573908,0.4735651682216567,119.62553011026291,17.513134218363508,1.7949618320610687,0.3680642071684971,0.256089794817246,0.1270023772856547,1.7513218658122716,0.0158326265196493,0.0904721515408538
trpair_001434,trgrp_0097,doi=10.1021/jacs.8b10282; temperature=RT; preparation=unknow; family=argyrodites,11,5qw,5wz,406,400,Li6.4P0.6Ge0.4S5I,Li6PS5I,10.1021/jacs.8b10282,RT,unknow,argyrodites,argyrodites,unknow,unknow,unknow,unknow,2018,2018,exact,0.0181818181818181,decrease,-1,减少,decrease,-1,0.0015,1.26e-06,exact,exact,room_temperature,room_temperature,-0.00149874,0.00149874,0.00084,1190.4761904761906,True,True,both,0.0001,100.0,-0.6730116670092565,0.2285138266053206,0.1215219226058756,-1.8132568849589847,-0.0160734787600458,0.2285138266053206,0.706084959816323,0.0022962112514351,372.7307692307695,0.0391256559292685,0.0303788748564868,0.0,0.0,0.3365058335046282,12.639088718771085,-1.3226528161167028,-6.190717162429139,0.4695752009184845,119.800803673938,17.522844133554766,1.8025028702640644,0.6730116670092565,0.2285138266053206,0.1215219226058756,1.8132568849589847,0.0160734787600458,0.0918484500574053
trpair_001435,trgrp_0097,doi=10.1021/jacs.8b10282; temperature=RT; preparation=unknow; family=argyrodites,11,5qw,kf7,406,403,Li6.4P0.6Ge0.4S5I,Li6.2P0.8Ge0.2S5I,10.1021/jacs.8b10282,RT,unknow,argyrodites,argyrodites,unknow,unknow,unknow,unknow,2018,2018,exact,0.0181818181818181,decrease,-1,减少,decrease,-1,0.0015,3.19e-05,exact,exact,room_temperature,room_temperature,-0.0014681,0.0014681,0.0212666666666666,47.021943573667706,True,False,absolute_difference,0.0001,100.0,-0.1726092434710686,0.1260026951159165,0.0633174940252929,-0.8749138200536528,-0.0079149706015377,0.1260026951159165,0.3476933514247093,0.0011307100859339,183.54166666666424,0.0192555038935395,0.0149592944369063,0.0,0.0,0.5867070452737222,12.58783315302638,-1.351755030406994,-5.721545629976473,0.4736544549977386,119.6216078697422,17.512909057536902,1.7947930800542742,0.1726092434710686,0.1260026951159165,0.0633174940252929,0.8749138200536528,0.0079149706015377,0.0452284034373586
trpair_001436,trgrp_0097,doi=10.1021/jacs.8b10282; temperature=RT; preparation=unknow; family=argyrodites,11,5qw,lxk,406,409,Li6.4P0.6Ge0.4S5I,Li6.7P0.3Ge0.7S5I,10.1021/jacs.8b10282,RT,unknow,argyrodites,argyrodites,unknow,unknow,unknow,unknow,2018,2018,exact,0.0181818181818181,increase,1,增大,increase,1,0.0015,0.00554,exact,exact,room_temperature,room_temperature,0.00404,0.00404,3.693333333333333,3.693333333333333,True,False,absolute_difference,0.0001,100.0,-0.062147364954363,-0.2774644885524626,-0.1079880946625411,1.206334440212439,0.0114391545920035,-0.2774644885524626,-0.502505719577286,-0.0016341649417147,-265.2645985401505,-0.0277917388419517,-0.0216200021788863,0.0,0.0,0.641937984532075,12.386099561192191,-1.4374078247509112,-4.680921499843427,0.4833315175945092,119.1965083342412,17.489385436169158,1.7765034317463777,0.062147364954363,0.2774644885524626,0.1079880946625411,1.206334440212439,0.0114391545920035,0.0653665976685913
trpair_001437,trgrp_0097,doi=10.1021/jacs.8b10282; temperature=RT; preparation=unknow; family=argyrodites,11,5qw,pa1,406,408,Li6.4P0.6Ge0.4S5I,Li6.6P0.4Ge0.6S5I,10.1021/jacs.8b10282,RT,unknow,argyrodites,argyrodites,unknow,unknow,unknow,unknow,2018,2018,exact,0.0181818181818181,increase,1,增大,increase,1,0.0015,0.00521,exact,exact,room_temperature,room_temperature,0.00371,0.00371,3.4733333333333336,3.4733333333333336,True,False,absolute_difference,0.0001,100.0,0.0,-0.1667813540510074,-0.0699157350016832,0.8174690085137444,0.0076821773485513,-0.1667813540510065,-0.3374670763827652,-0.0010974539069358,-178.1433823529369,-0.0186689298364726,-0.0145193151887617,0.0,0.0,0.6730116670092565,12.44144112844292,-1.4183716449204824,-4.875354215692774,0.4814530289727831,119.27902765583846,17.493946840671896,1.78005377524144,0.0,0.1667813540510074,0.0699157350016832,0.8174690085137444,0.0076821773485513,0.0438981562774362
trpair_001438,trgrp_0097,doi=10.1021/jacs.8b10282; temperature=RT; preparation=unknow; family=argyrodites,11,5qw,q9f,406,405,Li6.4P0.6Ge0.4S5I,Li6.3P0.7Ge0.3S5I,10.1021/jacs.8b10282,RT,unknow,argyrodites,argyrodites,unknow,unknow,unknow,unknow,2018,2018,exact,0.0181818181818181,decrease,-1,减少,decrease,-1,0.0015,0.00065,exact,exact,room_temperature,room_temperature,-0.00085,0.00085,0.4333333333333333,2.307692307692308,True,False,absolute_difference,0.0001,100.0,-0.062147364954363,0.0666972095491384,0.032378508853911,-0.429920264652134,-0.0039277297721916,0.066697209549138,0.1725395578498592,0.0005611042531702,91.08082706766436,0.0095527165508144,0.0074234092694422,0.0,0.0,0.641937984532075,12.558180410242992,-1.3672245229926852,-5.499048852275713,0.4756480754124116,119.53403097295477,17.50805766386554,1.791025137470542,0.062147364954363,0.0666972095491384,0.032378508853911,0.429920264652134,0.0039277297721916,0.0224441701268095
trpair_001439,trgrp_0097,doi=10.1021/jacs.8b10282; temperature=RT; preparation=unknow; family=argyrodites,11,5qw,t17,406,402,Li6.4P0.6Ge0.4S5I,Li6.15P0.85Ge0.15S5I,10.1021/jacs.8b10282,RT,unknow,argyrodites,argyrodites,unknow,unknow,unknow,unknow,2018,2018,exact,0.0181818181818181,decrease,-1,减少,decrease,-1,0.0015,3.93e-05,exact,exact,room_temperature,room_temperature,-0.0014607,0.0014607,0.0261999999999999,38.16793893129771,True,False,absolute_difference,0.0001,100.0,-0.2503025792032656,0.153417601902154,0.0783006096677285,-1.103302062302797,-0.0099313319334884,0.1534176019021544,0.4362692242211068,0.001418761704784,230.29942965779264,0.0241642831116095,0.0187702173542934,0.0,0.0,0.5478603774076237,12.6015406064195,-1.3442634725857765,-5.835739751101045,0.4726462743317632,119.66589580614038,17.515363447145937,1.7966985415129677,0.2503025792032656,0.153417601902154,0.0783006096677285,1.103302062302797,0.0099313319334884,0.0567504681913625
trpair_001440,trgrp_0097,doi=10.1021/jacs.8b10282; temperature=RT; preparation=unknow; family=argyrodites,11,5qw,utv,406,404,Li6.4P0.6Ge0.4S5I,Li6.25P0.75Ge0.25S5I,10.1021/jacs.8b10282,RT,unknow,argyrodites,argyrodites,unknow,unknow,unknow,unknow,2018,2018,exact,0.0181818181818181,decrease,-1,减少,decrease,-1,0.0015,0.00015,exact,exact,room_temperature,room_temperature,-0.00135,0.00135,0.0999999999999999,10.000000000000002,True,False,absolute_difference,0.0001,100.0,-0.1106765223904482,0.0971572487132004,0.0480167993399165,-0.650485856634047,-0.0059138270909602,0.0971572487132013,0.2597859757814831,0.0008448324415657,137.13679245282765,0.0143851313071934,0.011177133201915,0.0,0.0,0.6176734058140324,12.573410429825024,-1.3594053777496824,-5.60933164826667,0.4746550267530273,119.57765418192058,17.51047387124373,1.7929019994367783,0.1106765223904482,0.0971572487132004,0.0480167993399165,0.650485856634047,0.0059138270909602,0.0337932976626303
trpair_001441,trgrp_0097,doi=10.1021/jacs.8b10282; temperature=RT; preparation=unknow; family=argyrodites,11,5qw,znj,406,407,Li6.4P0.6Ge0.4S5I,Li6.5P0.5Ge0.5S5I,10.1021/jacs.8b10282,RT,unknow,argyrodites,argyrodites,unknow,unknow,unknow,unknow,2018,2018,exact,0.0181818181818181,increase,1,增大,increase,1,0.0015,0.00186,exact,exact,room_temperature,room_temperature,0.00036,0.00036,1.24,1.24,True,False,absolute_difference,0.0001,100.0,0.0201355135506887,-0.0765331021223243,-0.0340177943174135,0.4155701382818737,0.003869541182974,-0.0765331021223243,-0.1699834162520659,-0.0005527915975677,-89.73148148148539,-0.0094060993169158,-0.007313432835821,0.0,0.0,0.683079423784601,12.48656525440726,-1.4004226745783477,-5.076303650808709,0.4795467108899944,119.3627694859038,17.498578255931676,1.7836567164179105,0.0201355135506887,0.0765331021223243,0.0340177943174135,0.4155701382818737,0.003869541182974,0.0221116639027086
trpair_001442,trgrp_0097,doi=10.1021/jacs.8b10282; temperature=RT; preparation=unknow; family=argyrodites,11,5wz,kf7,400,403,Li6PS5I,Li6.2P0.8Ge0.2S5I,10.1021/jacs.8b10282,RT,unknow,argyrodites,argyrodites,unknow,unknow,unknow,unknow,2018,2018,exact,0.0181818181818181,almost_unchanged,0,几乎不变,increase,1,1.26e-06,3.19e-05,exact,exact,room_temperature,room_temperature,3.0640000000000005e-05,3.0640000000000005e-05,25.31746031746032,25.31746031746032,False,False,none,0.0001,100.0,0.5004024235381879,-0.102511131489404,-0.0582044285805827,0.9383430649053324,0.0081585081585081,-0.102511131489404,-0.3583916083916136,-0.0011655011655011,-189.18910256410527,-0.0198701520357289,-0.0154195804195804,0.0,0.0,0.2502012117690939,12.702090066329042,-1.2909940691040562,-6.628174072455965,0.4656177156177156,119.97465034965036,17.532471885501536,1.8099825174825173,0.5004024235381879,0.102511131489404,0.0582044285805827,0.9383430649053324,0.0081585081585081,0.0466200466200466
trpair_001443,trgrp_0097,doi=10.1021/jacs.8b10282; temperature=RT; preparation=unknow; family=argyrodites,11,5wz,lxk,400,409,Li6PS5I,Li6.7P0.3Ge0.7S5I,10.1021/jacs.8b10282,RT,unknow,argyrodites,argyrodites,unknow,unknow,unknow,unknow,2018,2018,exact,0.0181818181818181,increase,1,增大,increase,1,1.26e-06,0.00554,exact,exact,room_temperature,room_temperature,0.0055387399999999,0.0055387399999999,4396.825396825397,4396.825396825397,True,True,both,0.0001,100.0,0.6108643020548935,-0.5059783151577832,-0.2295100172684168,3.019591325171424,0.0275126333520493,-0.5059783151577832,-1.208590679393609,-0.0039303761931499,-637.99536777092,-0.0669173947712202,-0.0519988770353732,0.0,0.0,0.3054321510274467,12.500356474494852,-1.3766468634479734,-5.587549942322919,0.4752947782144863,119.54955081414936,17.508948264133792,1.791692869174621,0.6108643020548935,0.5059783151577832,0.2295100172684168,3.019591325171424,0.0275126333520493,0.1572150477259966
trpair_001444,trgrp_0097,doi=10.1021/jacs.8b10282; temperature=RT; preparation=unknow; family=argyrodites,11,5wz,pa1,400,408,Li6PS5I,Li6.6P0.4Ge0.6S5I,10.1021/jacs.8b10282,RT,unknow,argyrodites,argyrodites,unknow,unknow,unknow,unknow,2018,2018,exact,0.0181818181818181,increase,1,增大,increase,1,1.26e-06,0.00521,exact,exact,room_temperature,room_temperature,0.00520874,0.00520874,4134.920634920635,4134.920634920635,True,True,both,0.0001,100.0,0.6730116670092565,-0.395295180656328,-0.1914376576075589,2.6307258934727296,0.0237556561085972,-0.3952951806563272,-1.0435520361990882,-0.003393665158371,-550.8741515837064,-0.0577945857657411,-0.0448981900452485,0.0,0.0,0.3365058335046282,12.55569804174558,-1.3576106836175446,-5.781982658172266,0.4734162895927601,119.63207013574662,17.51350966863653,1.7952432126696831,0.6730116670092565,0.395295180656328,0.1914376576075589,2.6307258934727296,0.0237556561085972,0.1357466063348416
trpair_001445,trgrp_0097,doi=10.1021/jacs.8b10282; temperature=RT; preparation=unknow; family=argyrodites,11,5wz,q9f,400,405,Li6PS5I,Li6.3P0.7Ge0.3S5I,10.1021/jacs.8b10282,RT,unknow,argyrodites,argyrodites,unknow,unknow,unknow,unknow,2018,2018,exact,0.0181818181818181,increase,1,增大,increase,1,1.26e-06,0.00065,exact,exact,room_temperature,room_temperature,0.00064874,0.00064874,515.8730158730159,515.8730158730159,True,True,both,0.0001,100.0,0.6108643020548935,-0.1618166170561821,-0.0891434137519646,1.3833366203068511,0.0121457489878541,-0.1618166170561825,-0.5335454019664638,-0.0017351069982649,-281.64994216310515,-0.029572939378454,-0.0229554655870445,0.0,0.0,0.3054321510274467,12.672437323545653,-1.3064635616897473,-6.405677294755206,0.4676113360323887,119.88707345286292,17.527620491830174,1.8062145748987852,0.6108643020548935,0.1618166170561821,0.0891434137519646,1.3833366203068511,0.0121457489878541,0.0694042799305957
trpair_001446,trgrp_0097,doi=10.1021/jacs.8b10282; temperature=RT; preparation=unknow; family=argyrodites,11,5wz,t17,400,402,Li6PS5I,Li6.15P0.85Ge0.15S5I,10.1021/jacs.8b10282,RT,unknow,argyrodites,argyrodites,unknow,unknow,unknow,unknow,2018,2018,exact,0.0181818181818181,almost_unchanged,0,几乎不变,increase,1,1.26e-06,3.93e-05,exact,exact,room_temperature,room_temperature,3.804e-05,3.804e-05,31.19047619047619,31.19047619047619,False,False,none,0.0001,100.0,0.4227090878059908,-0.0750962247031665,-0.0432213129381471,0.7099548226561883,0.0061421468265574,-0.0750962247031661,-0.2698157355952162,-0.000877449546651,-142.43133957297687,-0.0149613728176589,-0.0116086575021934,0.0,0.0,0.2113545439029954,12.71579751972216,-1.2835025112828389,-6.742368193580537,0.4646095349517403,120.01893828604857,17.53492627511057,1.811887978941211,0.4227090878059908,0.0750962247031665,0.0432213129381471,0.7099548226561883,0.0061421468265574,0.0350979818660427
trpair_001447,trgrp_0097,doi=10.1021/jacs.8b10282; temperature=RT; preparation=unknow; family=argyrodites,11,5wz,utv,400,404,Li6PS5I,Li6.25P0.75Ge0.25S5I,10.1021/jacs.8b10282,RT,unknow,argyrodites,argyrodites,unknow,unknow,unknow,unknow,2018,2018,exact,0.0181818181818181,increase,1,增大,increase,1,1.26e-06,0.00015,exact,exact,room_temperature,room_temperature,0.00014874,0.00014874,119.04761904761904,119.04761904761904,True,True,both,0.0001,100.0,0.5623351446188083,-0.1313565778921201,-0.0735051232659591,1.1627710283249382,0.0101596516690856,-0.1313565778921193,-0.4462989840348399,-0.0014513788098693,-235.59397677794183,-0.0247405246220751,-0.0192017416545717,0.0,0.0,0.2811675723094041,12.687667343127684,-1.2986444164467446,-6.515960090746162,0.4666182873730043,119.93069666182872,17.530036699208363,1.8080914368650216,0.5623351446188083,0.1313565778921201,0.0735051232659591,1.1627710283249382,0.0101596516690856,0.058055152394775
