Repository: Saberg1001/ML-SBE

# IonConductivity

本项目基于化学式和组成描述符研究锂离子电解质电导率。目前可运行模型均为
`log10(Ionic conductivity (S cm-1))` 绝对值回归；趋势分类模型已保留，
trend-v3 使用材料 A 的已知电导率和同文献可比材料对预测 `log10(σ_B)`，再派生
绝对变化与变化比例。趋势模型必须使用经复核的配对表和 DOI/重复公式连通分组划分。

## 目录结构

```text
config/
├── chemistry/                 氧化态与离子半径规则
└── taxonomy/                  待建立的Family规范词表

data/
├── obelix/raw/                OBLiX all、文献推荐划分及CIF
├── experimental/             113条实验数据及人工标注
├── prediction_inputs/        无训练标签的待预测配方
└── splits/                    固定ID/分组划分manifest

main/                          清洗、特征、划分、训练和预测代码
runs/                          运行索引、每次模型运行及其预测
reports/                       筛选后的正式表格和图片
archive/                       只读历史模型和旧预测

File: runs/trend/trend_cls_v1_f27_family_swap_optuna50_seed42/data/train.csv (part 48 of 49)
7,187,186,Li6PS5Cl,Li6PS5Br,10.1002/pssa.201001117,RT,unknow,argyrodites,argyrodites,unknow,unknow,unknow,unknow,2011,2011,exact,0.3333333333333333,almost_unchanged,0,几乎不变,decrease,-1,3.3e-05,3.2e-05,exact,exact,room_temperature,room_temperature,-1.000000000000004e-06,1.000000000000004e-06,0.9696969696969696,1.0312500000000002,False,False,none,0.0001,100.0,0.0,0.0,0.0,-0.1367880485527539,0.0,0.0088621217474544,1.1538461538461462,0.0,435.0,1.0258286539814172,-0.0153846153846153,-0.0333333333333341,2.5,0.0,12.753345632073744,-1.261891854813765,-6.810090702947847,0.4615384615384615,117.73076923076924,16.416217608682558,1.8484615384615384,0.0,0.0,0.0,0.1367880485527539,0.0,0.1538461538461538
trpair_000029,trgrp_0008,doi=10.1002/pssa.201001117; temperature=RT; preparation=unknow; family=argyrodites,3,p9u,w87,188,186,Li6PS5I,Li6PS5Br,10.1002/pssa.201001117,RT,unknow,argyrodites,argyrodites,unknow,unknow,unknow,unknow,2011,2011,exact,0.3333333333333333,decrease,-1,减少,decrease,-1,0.00022,3.2e-05,exact,exact,room_temperature,room_temperature,-0.000188,0.000188,0.1454545454545454,6.875000000000001,True,False,absolute_difference,0.0001,100.0,0.0,0.0,0.0,0.2188608776844072,0.0,-0.0098293727942744,-1.8461538461538536,0.0,-768.0000000000036,-0.6132750258461321,0.0230769230769229,0.0499999999999998,-4.0,0.0,12.753345632073744,-1.261891854813765,-6.987915166066427,0.4615384615384615,119.23076923076924,17.235769448596336,1.8292307692307688,0.0,0.0,0.0,0.2188608776844072,0.0,0.1538461538461538
trpair_002476,trgrp_0126,doi=10.1149/1.2086597; temperature=RT; preparation=unknow; family=nasicon,30,uaj,xr7,40,36,Li1.4Sc0.4Ti1.6(PO4)3,Li1.4Fe0.4Ti1.6(PO4)3,10.1149/1.2086597,RT,unknow,nasicon,nasicon,unknow,unknow,unknow,unknow,1990,1990,exact,0.0022988505747126,decrease,-1,减少,decrease,-1,0.000515,0.000392,exact,exact,room_temperature,room_temperature,-0.000123,0.000123,0.7611650485436893,1.3137755102040818,True,False,absolute_difference,0.0001,100.0,0.0,0.0006022925814956,0.0026579651775139,-0.3349887915581551,0.0,0.0006022925814952,-0.5217391304347956,0.0,-71.73913043478206,0.088908810240099,0.0102173913043479,0.0,0.0,0.8731726364245316,13.266492825600654,-0.7946615364673333,-15.410615448776388,0.0760869565217391,104.79347826086956,18.855951330329862,2.8436956521739134,0.0,0.0006022925814956,0.0026579651775139,0.3349887915581551,0.0,0.0434782608695652
trpair_002477,trgrp_0126,doi=10.1149/1.2086597; temperature=RT; preparation=unknow; family=nasicon,30,uaj,yn6,40,43,Li1.4Sc0.4Ti1.6(PO4)3,Li1.4In0.4Ti1.6(PO4)3,10.1149/1.2086597,RT,unknow,nasicon,nasicon,unknow,unknow,unknow,unknow,1990,1990,exact,0.0022988505747126,decrease,-1,减少,decrease,-1,0.000515,0.000302,exact,exact,room_temperature,room_temperature,-0.000213,0.000213,0.5864077669902913,1.705298013245033,True,False,absolute_difference,0.0001,100.0,0.0,9.096898422100708e-06,5.909834218520427e-05,-0.0095735215728236,0.0,9.096898421656618e-06,-0.0163043478260931,0.0,-2.620923913043953,0.3873892329416222,0.0091304347826088,0.0,0.0,0.8731726364245316,13.266196227759115,-0.7959609698849976,-15.247907813783725,0.0760869565217391,105.04619565217392,19.005191541680624,2.843152173913044,0.0,9.096898422100708e-06,5.909834218520427e-05,0.0095735215728236,0.0,0.0434782608695652
trpair_002478,trgrp_0126,doi=10.1149/1.2086597; temperature=RT; preparation=unknow; family=nasicon,30,v1t,vus,28,48,Li1.4Cr0.4Ti1.6(PO4)3,Li1.5La0.5Ti1.5(PO4)3,10.1149/1.2086597,RT,unknow,nasicon,nasicon,unknow,unknow,unknow,unknow,1990,1990,exact,0.0022988505747126,increase,1,增大,increase,1,0.000149,0.000281,exact,exact,room_temperature,room_temperature,0.000132,0.000132,1.8859060402684564,1.8859060402684564,True,False,absolute_difference,0.0001,100.0,0.0247730884322481,-0.0075417180229777,-0.0118452433546613,1.1728630011982908,0.0049941245593419,-0.0075417180229786,1.3578241284762953,-0.0014688601645123,233.95684652043383,0.4120164349311466,-0.0245681551116336,0.0,0.0,0.8855591806406556,13.262825537853606,-0.7999443279923113,-14.919274417402564,0.0785840188014101,105.31478162945554,19.077095364643643,2.8328246180963577,0.0247730884322481,0.0075417180229777,0.0118452433546613,1.1728630011982908,0.0049941245593419,0.0640423031727379
trpair_002479,trgrp_0126,doi=10.1149/1.2086597; temperature=RT; preparation=unknow; family=nasicon,30,v1t,x9a,28,30,Li1.4Cr0.4Ti1.6(PO4)3,Li1.2Ga0.2Ti1.8(PO4)3,10.1149/1.2086597,RT,unknow,nasicon,nasicon,unknow,unknow,unknow,unknow,1990,1990,exact,0.0022988505747126,almost_unchanged,0,几乎不变,increase,1,0.000149,0.000162,exact,exact,room_temperature,room_temperature,1.3000000000000018e-05,1.3000000000000018e-05,1.0872483221476512,1.0872483221476512,False,False,none,0.0001,100.0,-0.0701277800586958,0.0140003304459472,0.0145297070140228,-0.7086760110395183,-0.0101528905876732,0.0140003304459468,0.3201743908265655,0.002986144290492,85.2755195891059,0.2527679082076446,0.0208253702818921,0.0,0.0,0.8381087463951837,13.27359656208807,-0.7867568528079693,-15.860043923521468,0.0710105112279025,104.79595676063067,18.99747110128189,2.85552138079312,0.0701277800586958,0.0140003304459472,0.0145297070140228,0.7086760110395183,0.0101528905876732,0.0637840420449115
trpair_002480,trgrp_0126,doi=10.1149/1.2086597; temperature=RT; preparation=unknow; family=nasicon,30,v1t,xa0,28,25,Li1.4Cr0.4Ti1.6(PO4)3,Li1.5Al0.5Ti1.5(PO4)3,10.1149/1.2086597,RT,unknow,nasicon,nasicon,unknow,unknow,unknow,unknow,1990,1990,exact,0.0022988505747126,almost_unchanged,0,几乎不变,increase,1,0.000149,0.000248,exact,exact,room_temperature,room_temperature,9.900000000000002e-05,9.900000000000002e-05,1.6644295302013423,1.6644295302013423,False,False,none,0.0001,100.0,0.0247730884322481,-0.0055379578613585,-0.0034559630917161,0.0016155460051283,0.0049941245593419,-0.005537957861359,-0.6074911868390132,-0.0014688601645123,-90.7459988249102,-0.4233509710477001,-0.0107843713278499,0.0,0.0,0.8855591806406556,13.263827417934417,-0.7957496878608388,-15.504898144999146,0.0785840188014101,104.33212397179788,18.659411661654214,2.839716509988249,0.0247730884322481,0.0055379578613585,0.0034559630917161,0.0016155460051283,0.0049941245593419,0.0640423031727379
trpair_002481,trgrp_0126,doi=10.1149/1.2086597; temperature=RT; preparation=unknow; family=nasicon,30,v1t,xr7,28,36,Li1.4Cr0.4Ti1.6(PO4)3,Li1.4Fe0.4Ti1.6(PO4)3,10.1149/1.2086597,RT,unknow,nasicon,nasicon,unknow,unknow,unknow,unknow,1990,1990,exact,0.0022988505747126,increase,1,增大,increase,1,0.000149,0.000392,exact,exact,room_temperature,room_temperature,0.000243,0.000243,2.6308724832214767,2.6308724832214767,True,False,absolute_difference,0.0001,100.0,0.0,0.0001975750263056,0.0006891524364043,-0.0724039265537559,0.0,0.0001975750263052,-0.1032608695652186,0.0,-12.210597826086088,0.0293185882718418,0.0036956521739131,0.0,0.0,0.8731726364245316,13.266695184378248,-0.7936771300967785,-15.541907881278586,0.0760869565217391,104.58423913043478,18.88574644131399,2.8469565217391306,0.0,0.0001975750263056,0.0006891524364043,0.0724039265537559,0.0,0.0434782608695652
trpair_002482,trgrp_0126,doi=10.1149/1.2086597; temperature=RT; preparation=unknow; family=nasicon,30,v1t,yn6,28,43,Li1.4Cr0.4Ti1.6(PO4)3,Li1.4In0.4Ti1.6(PO4)3,10.1149/1.2086597,RT,unknow,nasicon,nasicon,unknow,unknow,unknow,unknow,1990,1990,exact,0.0022988505747126,increase,1,增大,increase,1,0.000149,0.000302,exact,exact,room_temperature,room_temperature,0.000153,0.000153,2.026845637583893,2.026845637583893,True,False,absolute_difference,0.0001,100.0,0.0,-0.0003956206567679,-0.0019097143989244,0.2530113434315755,0.0,-0.0003956206567683,0.4021739130434838,0.0,56.907608695652016,0.327799010973365,0.002608695652174,0.0,0.0,0.8731726364245316,13.266398586536711,-0.7949765635144429,-15.379200246285922,0.0760869565217391,104.83695652173913,19.034986652664752,2.846413043478261,0.0,0.0003956206567679,0.0019097143989244,0.2530113434315755,0.0,0.0434782608695652
trpair_002483,trgrp_0126,doi=10.1149/1.2086597; temperature=RT; preparation=unknow; family=nasicon,30,vus,x9a,48,30,Li1.5La0.5Ti1.5(PO4)3,Li1.2Ga0.2Ti1.8(PO4)3,10.1149/1.2086597,RT,unknow,nasicon,nasicon,unknow,unknow,unknow,unknow,1990,1990,exact,0.0022988505747126,decrease,-1,减少,decrease,-1,0.000281,0.000162,exact,exact,room_temperature,room_temperature,-0.0001189999999999,0.0001189999999999,0.5765124555160143,1.7345679012345678,True,False,absolute_difference,0.0001,100.0,-0.0949008684909439,0.021542048468925,0.0263749503686842,-1.881539012237809,-0.0151470151470151,0.0215420484689254,-1.0376497376497298,0.0044550044550044,-148.68132693132793,-0.1592485267235019,0.0453935253935258,0.0,0.0,0.8504952906113077,13.26982570307658,-0.7926794744852999,-15.273612422922325,0.0735075735075735,105.47486882486882,19.203479318747465,2.8432373032373035,0.0949008684909439,0.021542048468925,0.0263749503686842,1.881539012237809,0.0151470151470151,0.0843480843480843
trpair_002484,trgrp_0126,doi=10.1149/1.2086597; temperature=RT; preparation=unknow; family=nasicon,30,vus,xa0,48,25,Li1.5La0.5Ti1.5(PO4)3,Li1.5Al0.5Ti1.5(PO4)3,10.1149/1.2086597,RT,unknow,nasicon,nasicon,unknow,unknow,unknow,unknow,1990,1990,exact,0.0022988505747126,almost_unchanged,0,几乎不变,decrease,-1,0.000281,0.000248,exact,exact,room_temperature,room_temperature,-3.299999999999999e-05,3.299999999999999e-05,0.8825622775800712,1.1330645161290325,False,False,none,0.0001,100.0,0.0,0.0020037601616191,0.0083892802629451,-1.1712474551931624,0.0,0.0020037601616196,-1.9653153153153085,0.0,-324.70284534534403,-0.8353674059788467,0.0137837837837837,0.0,0.0,0.8979457248567797,13.260056558922926,-0.8016723095381695,-14.9184666444,0.081081081081081,105.01103603603605,18.86541987911979,2.8274324324324325,0.0,0.0020037601616191,0.0083892802629451,1.1712474551931624,0.0,0.054054054054054
trpair_002485,trgrp_0126,doi=10.1149/1.2086597; temperature=RT; preparation=unknow; family=nasicon,30,vus,xr7,48,36,Li1.5La0.5Ti1.5(PO4)3,Li1.4Fe0.4Ti1.6(PO4)3,10.1149/1.2086597,RT,unknow,nasicon,nasicon,unknow,unknow,unknow,unknow,1990,1990,exact,0.0022988505747126,increase,1,增大,increase,1,0.000281,0.000392,exact,exact,room_temperature,room_temperature,0.0001109999999999,0.0001109999999999,1.395017793594306,1.395017793594306,True,False,absolute_difference,0.0001,100.0,-0.0247730884322481,0.0077392930492834,0.0125343957910656,-1.2452669277520467,-0.0049941245593419,0.0077392930492838,-1.461084998041514,0.0014688601645123,-246.16744434651991,-0.3826978466593047,0.0282638072855467,0.0,0.0,0.8855591806406556,13.26292432536676,-0.7995997517741091,-14.955476380679444,0.0785840188014101,105.26315119467291,19.091754658779564,2.834672444183314,0.0247730884322481,0.0077392930492834,0.0125343957910656,1.2452669277520467,0.0049941245593419,0.0640423031727379
trpair_002486,trgrp_0126,doi=10.1149/1.2086597; temperature=RT; preparation=unknow; family=nasicon,30,vus,yn6,48,43,Li1.5La0.5Ti1.5(PO4)3,Li1.4In0.4Ti1.6(PO4)3,10.1149/1.2086597,RT,unknow,nasicon,nasicon,unknow,unknow,unknow,unknow,1990,1990,exact,0.0022988505747126,almost_unchanged,0,几乎不变,increase,1,0.000281,0.000302,exact,exact,room_temperature,room_temperature,2.1000000000000023e-05,2.1000000000000023e-05,1.0747330960854091,1.0747330960854091,False,False,none,0.0001,100.0,-0.0247730884322481,0.0071460973662098,0.0099355289557369,-0.9198516577667152,-0.0049941245593419,0.0071460973662103,-0.9556502154328116,0.0014688601645123,-177.0492378247818,-0.0842174239577815,0.0271768507638077,0.0,0.0,0.8855591806406556,13.262627727525222,-0.8008991851917735,-14.792768745686775,0.0785840188014101,105.51586858597727,19.24099487013033,2.8341289659224445,0.0247730884322481,0.0071460973662098,0.0099355289557369,0.9198516577667152,0.0049941245593419,0.0640423031727379
trpair_002487,trgrp_0126,doi=10.1149/1.2086597; temperature=RT; preparation=unknow; family=nasicon,30,x9a,xa0,30,25,Li1.2Ga0.2Ti1.8(PO4)3,Li1.5Al0.5Ti1.5(PO4)3,10.1149/1.2086597,RT,unknow,nasicon,nasicon,unknow,unknow,unknow,unknow,1990,1990,exact,0.0022988505747126,almost_unchanged,0,几乎不变,increase,1,0.000162,0.000248,exact,exact,room_temperature,room_temperature,8.6e-05,8.6e-05,1.530864197530864,1.530864197530864,False,False,none,0.0001,100.0,0.0949008684909439,-0.0195382883073058,-0.017985670105739,0.7102915570446466,0.0151470151470151,-0.0195382883073058,-0.9276655776655788,-0.0044550044550044,-176.0215184140161,-0.6761188792553448,-0.031609741609742,0.0,0.0,0.8504952906113077,13.27082758315739,-0.7884848343538273,-15.859236150518903,0.0735075735075735,104.49221116721117,18.78579561575804,2.8501291951291954,0.0949008684909439,0.0195382883073058,0.017985670105739,0.7102915570446466,0.0151470151470151,0.0843480843480843
trpair_002488,trgrp_0126,doi=10.1149/1.2086597; temperature=RT; preparation=unknow; family=nasicon,30,x9a,xr7,30,36,Li1.2Ga0.2Ti1.8(PO4)3,Li1.4Fe0.4Ti1.6(PO4)3,10.1149/1.2086597,RT,unknow,nasicon,nasicon,unknow,unknow,unknow,unknow,1990,1990,exact,0.0022988505747126,increase,1,增大,increase,1,0.000162,0.000392,exact,exact,room_temperature,room_temperature,0.0002299999999999,0.0002299999999999,2.4197530864197527,2.4197530864197527,True,False,absolute_difference,0.0001,100.0,0.0701277800586958,-0.0138027554196416,-0.0138405545776185,0.6362720844857623,0.0101528905876732,-0.0138027554196416,-0.4234352603917841,-0.002986144290492,-97.48611741519198,-0.2234493199358027,-0.017129718107979,0.0,0.0,0.8381087463951837,13.273695349601224,-0.7864122765897671,-15.896245886798347,0.0710105112279025,104.74432632584806,19.012130395417813,2.857369206880077,0.0701277800586958,0.0138027554196416,0.0138405545776185,0.6362720844857623,0.0101528905876732,0.0637840420449115
trpair_002489,trgrp_0126,doi=10.1149/1.2086597; temperature=RT; preparation=unknow; family=nasicon,30,x9a,yn6,30,43,Li1.2Ga0.2Ti1.8(PO4)3,Li1.4In0.4Ti1.6(PO4)3,10.1149/1.2086597,RT,unknow,nasicon,nasicon,unknow,unknow,unknow,unknow,1990,1990,exact,0.0022988505747126,increase,1,增大,increase,1,0.000162,0.000302,exact,exact,room_temperature,room_temperature,0.00014,0.00014,1.8641975308641976,1.8641975308641976,True,False,absolute_difference,0.0001,100.0,0.0701277800586958,-0.0143959511027151,-0.0164394214129472,0.9616873544710938,0.0101528905876732,-0.0143959511027151,0.0819995222169183,-0.002986144290492,-28.36791089345388,0.0750311027657204,-0.0182166746297181,0.0,0.0,0.8381087463951837,13.273398751759686,-0.7877117100074315,-15.73353825180568,0.0710105112279025,104.99704371715242,19.16137060676857,2.856825728619208,0.0701277800586958,0.0143959511027151,0.0164394214129472,0.9616873544710938,0.0101528905876732,0.0637840420449115
trpair_002490,trgrp_0126,doi=10.1149/1.2086597; temperature=RT; preparation=unknow; family=nasicon,30,xa0,xr7,25,36,Li1.5Al0.5Ti1.5(PO4)3,Li1.4Fe0.4Ti1.6(PO4)3,10.1149/1.2086597,RT,unknow,nasicon,nasicon,unknow,unknow,unknow,unknow,1990,1990,exact,0.0022988505747126,increase,1,增大,increase,1,0.000248,0.000392,exact,exact,room_temperature,room_temperature,0.0001439999999999,0.0001439999999999,1.5806451612903225,1.5806451612903225,True,False,absolute_difference,0.0001,100.0,-0.0247730884322481,0.0057355328876642,0.0041451155281204,-0.0740194725588843,-0.0049941245593419,0.0057355328876642,0.5042303172737945,0.0014688601645123,78.53540099882412,0.452669559319542,0.014480023501763,0.0,0.0,0.8855591806406556,13.263926205447568,-0.7954051116426366,-15.541100108276025,0.0785840188014101,104.28049353701527,18.674070955790143,2.841564336075206,0.0247730884322481,0.0057355328876642,0.0041451155281204,0.0740194725588843,0.0049941245593419,0.0640423031727379
trpair_002491,trgrp_0126,doi=10.1149/1.2086597; temperature=RT; preparation=unknow; family=nasicon,30,xa0,yn6,25,43,Li1.5Al0.5Ti1.5(PO4)3,Li1.4In0.4Ti1.6(PO4)3,10.1149/1.2086597,RT,unknow,nasicon,nasicon,unknow,unknow,unknow,unknow,1990,1990,exact,0.0022988505747126,almost_unchanged,0,几乎不变,increase,1,0.000248,0.000302,exact,exact,room_temperature,room_temperature,5.400000000000001e-05,5.400000000000001e-05,1.217741935483871,1.217741935483871,False,False,none,0.0001,100.0,-0.0247730884322481,0.0051423372045906,0.0015462486927917,0.2513957974264471,-0.0049941245593419,0.0051423372045906,1.009665099882497,0.0014688601645123,147.65360752056222,0.7511499820210652,0.0133930669800239,0.0,0.0,0.8855591806406556,13.263629607606031,-0.796704545060301,-15.378392473283355,0.0785840188014101,104.53321092831962,18.8233111671409,2.8410208578143363,0.0247730884322481,0.0051423372045906,0.0015462486927917,0.2513957974264471,0.0049941245593419,0.0640423031727379
trpair_002492,trgrp_0126,doi=10.1149/1.2086597; temperature=RT; preparation=unknow; family=nasicon,30,xr7,yn6,36,43,Li1.4Fe0.4Ti1.6(PO4)3,Li1.4In0.4Ti1.6(PO4)3,10.1149/1.2086597,RT,unknow,nasicon,nasicon,unknow,unknow,unknow,unknow,1990,1990,exact,0.0022988505747126,almost_unchanged,0,几乎不变,decrease,-1,0.000392,0.000302,exact,exact,room_temperature,room_temperature,-8.999999999999997e-05,8.999999999999997e-05,0.7704081632653063,1.2980132450331126,False,False,none,0.0001,100.0,0.0,-0.0005931956830735,-0.0025988668353287,0.3254152699853314,0.0,-0.0005931956830735,0.5054347826087024,0.0,69.1182065217381,0.2984804227015232,-0.001086956521739,0.0,0.0,0.8731726364245316,13.266497374049864,-0.7946319872962407,-15.4154022095628,0.0760869565217391,104.78532608695652,19.049645946800677,2.848260869565218,0.0,0.0005931956830735,0.0025988668353287,0.3254152699853314,0.0,0.0434782608695652
trpair_002494,trgrp_0128,doi=10.1149/2.024205esl; temperature=RT; preparation=unknow; family=garnet,9,2wb,4vd,239,237,Li6.6La3Zr1.6Ta0.4O12,Li6.75La3Zr1.75Ta0.25O12,10.1149/2.024205esl,RT,unknow,garnet,garnet,unknow,unknow,unknow,unknow,2012,2012,exact,0.0277777777777777,increase,1,增大,increase,1,0.00047,0.00063,exact,exact,room_temperature,room_temperature,0.00016,0.00016,1.3404255319148937,1.3404255319148937,True,False,absolute_difference,0.0001,100.0,-0.0494529049127004,-0.0105804013718309,-0.0070403835775421,0.0202497027721617,0.0045495093666369,-0.0105804013718312,-0.2161819803746567,-0.0013380909901873,-46.72876895628724,-0.2112416043494178,-0.0092756467439785,0.0,0.0,0.8484461839681814,11.179155458788554,-1.6139477996579108,-1.3604533564017929,0.2819357716324709,110.6207225691347,19.44231983498185,2.274006244424621,0.0494529049127004,0.0105804013718309,0.0070403835775421,0.0202497027721617,0.0045495093666369,0.0208742194469223
trpair_002495,trgrp_0128,doi=10.1149/2.024205esl; temperature=RT; preparation=unknow; family=garnet,9,2wb,5xk,239,238,Li6.6La3Zr1.6Ta0.4O12,Li6.65La3Zr1.65Ta0.35O12,10.1149/2.024205esl,RT,unknow,garnet,garnet,unknow,unknow,unknow,unknow,2012,2012,exact,0.0277777777777777,almost_unchanged,0,几乎不变,decrease,-1,0.00047,0.00046,exact,exact,room_temperature,room_temperature,-9.999999999999972e-06,9.999999999999972e-06,0.9787234042553192,1.0217391304347825,False,False,none,0.0001,100.0,-0.014670393487511,-0.0035283882630672,-0.0023542260053985,0.006801312354365,0.0015229153975705,-0.0035283882630677,-0.0723653563621979,-0.000447916293403,-15.642117867681009,-0.070967309473005,-0.0031049557458695,0.0,0.0,0.8658374396807762,11.182681465342936,-1.611604720871839,-1.3671775516106908,0.2804224746479378,110.69263088114091,19.51245698242005,2.277091589923675,0.014670393487511,0.0035283882630672,0.0023542260053985,0.006801312354365,0.0015229153975705,0.006987494177088
trpair_002496,trgrp_0128,doi=10.1149/2.024205esl; temperature=RT; preparation=unknow; family=garnet,9,2wb,6hq,239,241,Li6.6La3Zr1.6Ta0.4O12,Li6La3ZrTaO12,10.1149/2.024205esl,RT,unknow,garnet,garnet,unknow,unknow,unknow,unknow,2012,2012,exact,0.0277777777777777,decrease,-1,减少,decrease,-1,0.00047,0.00035,exact,exact,room_temperature,room_temperature,-0.0001199999999999,0.0001199999999999,0.7446808510638298,1.3428571428571427,True,False,absolute_difference,0.0001,100.0,0.0770979028087029,0.0425107822476267,0.0288587028989832,-0.0858624886600212,-0.0187914517317612,0.042510782247626,0.8929255711127553,0.005526897568165,193.0101326455424,0.8972510157568507,0.0383124539425203,0.0,0.0,0.9117215878288832,11.205701050598282,-1.595998256419648,-1.413509452117884,0.2702652910832719,111.1752763448784,19.996566145034983,2.29780029476787,0.0770979028087029,0.0425107822476267,0.0288587028989832,0.0858624886600212,0.0187914517317612,0.086219602063375
trpair_002497,trgrp_0128,doi=10.1149/2.024205esl; temperature=RT; preparation=unknow; family=garnet,9,2wb,e6a,239,243,Li6.6La3Zr1.6Ta0.4O12,Li6.7La3Zr1.7Ta0.3O12,10.1149/2.024205esl,RT,unknow,garnet,garnet,unknow,unknow,unknow,unknow,2012,2012,exact,0.0277777777777777,increase,1,增大,increase,1,0.00047,0.00069,exact,exact,room_temperature,room_temperature,0.0002199999999999,0.0002199999999999,1.4680851063829787,1.4680851063829787,True,False,absolute_difference,0.0001,100.0,-0.0310773342928789,-0.007055149608675,-0.0047009973805876,0.0135510213481091,0.0030394049917757,-0.0070551496086758,-0.1444253736680139,-0.0008939426446399,-31.218235238025954,-0.1413791644503312,-0.0061968104126437,0.0,0.0,0.8576339692780922,11.180918084670132,-1.6127781065594335,-1.3638026971138189,0.2811807194450404,110.656600872488,19.477251054931397,2.275545662590288,0.0310773342928789,0.007055149608675,0.0047009973805876,0.0135510213481091,0.0030394049917757,0.0139455052563826
trpair_002498,trgrp_0128,doi=10.1149/2.024205esl; temperature=RT; preparation=unknow; family=garnet,9,2wb,g5q,239,244,Li6.6La3Zr1.6Ta0.4O12,Li6.5La3Zr1.5Ta0.5O12,10.1149/2.024205esl,RT,unknow,garnet,garnet,unknow,unknow,unknow,unknow,2012,2012,exact,0.0277777777777777,decrease,-1,减少,decrease,-1,0.00047,0.00028,exact,exact,room_temperature,room_temperature,-0.00019,0.00019,0.5957446808510638,1.6785714285714286,True,False,absolute_difference,0.0001,100.0,0.024773088432248,0.0070621282577398,0.0047310981250365,-0.0137597806510048,-0.0030652722683014,0.0070621282577393,0.1456545257843515,0.0009015506671475,31.483922346435065,0.1436255631205547,0.0062495492246665,0.0,0.0,0.8855591806406558,11.18797672360334,-1.6080620588066217,-1.377458098113376,0.2781283808150018,110.8016408222142,19.619753418716837,2.281768842408943,0.024773088432248,0.0070621282577398,0.0047310981250365,0.0137597806510048,0.0030652722683014,0.0140641904075008
trpair_002499,trgrp_0128,doi=10.1149/2.024205esl; temperature=RT; preparation=unknow; family=garnet,9,2wb,hcm,239,242,Li6.6La3Zr1.6Ta0.4O12,Li5La3Ta2O12,10.1149/2.024205esl,RT,unknow,garnet,garnet,unknow,unknow,unknow,unknow,2012,2012,exact,0.0277777777777777,decrease,-1,减少,decrease,-1,0.00047,3.4e-05,exact,exact,room_temperature,room_temperature,-0.0004359999999999,0.0004359999999999,0.0723404255319149,13.823529411764705,True,False,absolute_difference,0.0001,100.0,-0.2001609694152751,0.1144946008645426,0.0797385536190109,-0.2488349730784973,-0.0523882896764252,0.1144946008645418,2.489368258859784,0.0154083204930662,538.0888546481765,2.6052995154668537,0.1068104776579357,0.0,0.0,0.773092151716894,11.24169295990674,-1.5705583310596345,-1.494995694327122,0.2534668721109399,111.9734976887519,20.850590394889984,2.332049306625578,0.2001609694152751,0.1144946008645426,0.0797385536190109,0.2488349730784973,0.0523882896764252,0.2403697996918335
trpair_002500,trgrp_0128,doi=10.1149/2.024205esl; temperature=RT; preparation=unknow; family=garnet,9,2wb,v1q,239,236,Li6.6La3Zr1.6Ta0.4O12,Li6.8La3Zr1.8Ta0.2O12,10.1149/2.024205esl,RT,unknow,garnet,garnet,unknow,unknow,unknow,unknow,2012,2012,exact,0.0277777777777777,increase,1,增大,increase,1,0.00047,0.00073,exact,exact,room_temperature,room_temperature,0.00026,0.00026,1.553191489361702,1.553191489361702,True,False,absolute_difference,0.0001,100.0,-0.0701277800586959,-0.0141042605881729,-0.0093724531832031,0.0268979240586937,0.0060532687651331,-0.0141042605881737,-0.2876370887337884,-0.0017803731662156,-62.17413236480934,-0.2805605856605702,-0.0123415467882064,0.0,0.0,0.8381087463951837,11.177393529180383,-1.6151138344607414,-1.3571292457585264,0.2826876513317191,110.58499501495513,19.407660344326278,2.2724732944025066,0.0701277800586959,0.0141042605881729,0.0093724531832031,0.0268979240586937,0.0060532687651331,0.0277738213929639
trpair_002501,trgrp_0128,doi=10.1149/2.024205esl; temperature=RT; preparation=unknow; family=garnet,9,2wb,zfg,239,240,Li6.6La3Zr1.6Ta0.4O12,Li6.55La3Zr1.55Ta0.45O12,10.1149/2.024205esl,RT,unknow,garnet,garnet,unknow,unknow,unknow,unknow,2012,2012,exact,0.0277777777777777,almost_unchanged,0,几乎不变,decrease,-1,0.00047,0.0004,exact,exact,room_temperature,room_temperature,-6.999999999999997e-05,6.999999999999997e-05,0.8510638297872342,1.1749999999999998,False,False,none,0.0001,100.0,0.0131045668796442,0.0035301328386019,0.0023617509676523,-0.0068535000146445,-0.0015293821296196,0.0035301328386019,0.0726726402533444,0.0004498182734175,15.708538750344816,0.0715288877057354,0.0031181402713307,0.0,0.0,0.8797249198643537,11.18621072589377,-1.6092467323853137,-1.3740049577951958,0.2788963258843427,110.7651498794487,19.583705081009427,2.280203137932276,0.0131045668796442,0.0035301328386019,0.0023617509676523,0.0068535000146445,0.0015293821296196,0.0070171650653136
trpair_002502,trgrp_0128,doi=10.1149/2.024205esl; temperature=RT; preparation=unknow; family=garnet,9,4vd,5xk,237,238,Li6.75La3Zr1.75Ta0.25O12,Li6.65La3Zr1.65Ta0.35O12,10.1149/2.024205esl,RT,unknow,garnet,garnet,unknow,unknow,unknow,unknow,2012,2012,exact,0.0277777777777777,decrease,-1,减少,decrease,-1,0.00063,0.00046,exact,exact,room_temperature,room_temperature,-0.00017,0.00017,0.7301587301587301,1.3695652173913044,True,False,absolute_difference,0.0001,100.0,0.0347825114251894,0.0070520131087636,0.0046861575721435,-0.0134483904177966,-0.0030265939690664,0.0070520131087634,0.1438166240124587,0.0008901746967842,31.08665108860623,0.1402742948764128,0.0061706909981089,0.0,0.0,0.8411109872244259,11.177391264657022,-1.61512491266061,-1.35705270022461,0.2826972293312563,110.5845398909536,19.406836180245342,2.2724537665516857,0.0347825114251894,0.0070520131087636,0.0046861575721435,0.0134483904177966,0.0030265939690664,0.0138867252698342
trpair_002503,trgrp_0128,doi=10.1149/2.024205esl; temperature=RT; preparation=unknow; family=garnet,9,4vd,6hq,237,241,Li6.75La3Zr1.75Ta0.25O12,Li6La3ZrTaO12,10.1149/2.024205esl,RT,unknow,garnet,garnet,unknow,unknow,unknow,unknow,2012,2012,exact,0.0277777777777777,decrease,-1,减少,decrease,-1,0.00063,0.00035,exact,exact,room_temperature,room_temperature,-0.00028,0.00028,0.5555555555555556,1.8,True,False,absolute_difference,0.0001,100.0,0.1265508077214034,0.0530911836194576,0.0358990864765254,-0.1061121914321829,-0.0233409610983981,0.0530911836194573,1.109107551487412,0.0068649885583524,239.73890160182964,1.1084926201062686,0.0475881006864988,0.0,0.0,0.8869951353725329,11.200410849912368,-1.599518448208419,-1.4033846007318032,0.2725400457665904,111.06718535469108,19.890945342860277,2.293162471395881,0.1265508077214034,0.0530911836194576,0.0358990864765254,0.1061121914321829,0.0233409610983981,0.1070938215102974
trpair_002504,trgrp_0128,doi=10.1149/2.024205esl; temperature=RT; preparation=unknow; family=garnet,9,4vd,e6a,237,243,Li6.75La3Zr1.75Ta0.25O12,Li6.7La3Zr1.7Ta0.3O12,10.1149/2.024205esl,RT,unknow,garnet,garnet,unknow,unknow,unknow,unknow,2012,2012,exact,0.0277777777777777,almost_unchanged,0,几乎不变,increase,1,0.00063,0.00069,exact,exact,room_temperature,room_temperature,5.999999999999994e-05,5.999999999999994e-05,1.0952380952380951,1.0952380952380951,False,False,none,0.0001,100.0,0.0183755706198215,0.0035252517631558,0.0023393861969545,-0.0066986814240526,-0.0015101043748612,0.0035252517631554,0.0717566067066428,0.0004441483455474,15.510533718261286,0.0698624398990865,0.0030788363313347,0.0,0.0,0.8329075168217419,11.175627883984216,-1.6162982983482046,-1.353677845727738,0.2834554741283588,110.54850988230068,19.37163025275668,2.270907839218298,0.0183755706198215,0.0035252517631558,0.0023393861969545,0.0066986814240526,0.0015101043748612,0.0069287141905396
trpair_002505,trgrp_0128,doi=10.1149/2.024205esl; temperature=RT; preparation=unknow; family=garnet,9,4vd,g5q,237,244,Li6.75La3Zr1.75Ta0.25O12,Li6.5La3Zr1.5Ta0.5O12,10.1149/2.024205esl,RT,unknow,garnet,garnet,unknow,unknow,unknow,unknow,2012,2012,exact,0.0277777777777777,decrease,-1,减少,decrease,-1,0.00063,0.00028,exact,exact,room_temperature,room_temperature,-0.00035,0.00035,0.4444444444444443,2.2500000000000004,True,False,absolute_difference,0.0001,100.0,0.0742259933449485,0.0176425296295708,0.0117714817025786,-0.0340094834231665,-0.0076147816349383,0.0176425296295705,0.3618365061590083,0.0022396416573348,78.2126913027223,0.3548671674699726,0.0155251959686451,0.0,0.0,0.8608327281843055,11.182686522917423,-1.6115822505953925,-1.367333246727295,0.2804031354983203,110.69354983202686,19.514132616542128,2.277131019036954,0.0742259933449485,0.0176425296295708,0.0117714817025786,0.0340094834231665,0.0076147816349383,0.0349384098544232
trpair_002506,trgrp_0128,doi=10.1149/2.024205esl; temperature=RT; preparation=unknow; family=garnet,9,4vd,hcm,237,242,Li6.75La3Zr1.75Ta0.25O12,Li5La3Ta2O12,10.1149/2.024205esl,RT,unknow,garnet,garnet,unknow,unknow,unknow,unknow,2012,2012,exact,0.0277777777777777,decrease,-1,减少,decrease,-1,0.00063,3.4e-05,exact,exact,room_temperature,room_temperature,-0.000596,0.000596,0.0539682539682539,18.529411764705884,True,False,absolute_difference,0.0001,100.0,-0.1507080645025746,0.1250750022363735,0.086778937196553,-0.2690846758506591,-0.0569377990430622,0.1250750022363731,2.705550239234441,0.0167464114832535,584.8176236044637,2.8165411198162715,0.1160861244019142,0.0,0.0,0.7483656992605439,11.236402759220828,-1.574078522848405,-1.484870842941041,0.2557416267942584,111.86540669856458,20.744969592715275,2.327411483253589,0.1507080645025746,0.1250750022363735,0.086778937196553,0.2690846758506591,0.0569377990430622,0.2612440191387559
trpair_002507,trgrp_0128,doi=10.1149/2.024205esl; temperature=RT; preparation=unknow; family=garnet,9,4vd,v1q,237,236,Li6.75La3Zr1.75Ta0.25O12,Li6.8La3Zr1.8Ta0.2O12,10.1149/2.024205esl,RT,unknow,garnet,garnet,unknow,unknow,unknow,unknow,2012,2012,exact,0.0277777777777777,almost_unchanged,0,几乎不变,increase,1,0.00063,0.00073,exact,exact,room_temperature,room_temperature,9.999999999999994e-05,9.999999999999994e-05,1.1587301587301586,1.1587301587301586,False,False,none,0.0001,100.0,-0.0206748751459954,-0.003523859216342,-0.002332069605661,0.0066482212865319,0.0015037593984962,-0.0035238592163424,-0.0714551083591317,-0.0004422821760282,-15.445363408522098,-0.0693189813111523,-0.0030659000442279,0.0,0.0,0.8133822939388335,11.172103328494469,-1.6186340262495125,-1.3470043943724457,0.2849624060150376,110.4769040247678,19.30203954215156,2.267835471030517,0.0206748751459954,0.003523859216342,0.002332069605661,0.0066482212865319,0.0015037593984962,0.0068996019460416
trpair_002508,trgrp_0128,doi=10.1149/2.024205esl; temperature=RT; preparation=unknow; family=garnet,9,4vd,zfg,237,240,Li6.75La3Zr1.75Ta0.25O12,Li6.55La3Zr1.55Ta0.45O12,10.1149/2.024205esl,RT,unknow,garnet,garnet,unknow,unknow,unknow,unknow,2012,2012,exact,0.0277777777777777,decrease,-1,减少,decrease,-1,0.00063,0.0004,exact,exact,room_temperature,room_temperature,-0.00023,0.00023,0.6349206349206349,1.575,True,False,absolute_difference,0.0001,100.0,0.0625574717923447,0.0141105342104328,0.0094021345451944,-0.0271032027868063,-0.0060788914962565,0.0141105342104331,0.2888546206280011,0.0017879092636048,62.437307706632055,0.2827704920551532,0.0123937870153092,0.0,0.0,0.8549984674080036,11.180920525207856,-1.6127669241740843,-1.3638801064091148,0.2811710805676611,110.65705888926136,19.478084278834714,2.275565314560286,0.0625574717923447,0.0141105342104328,0.0094021345451944,0.0271032027868063,0.0060788914962565,0.0278913845122359
trpair_002509,trgrp_0128,doi=10.1149/2.024205esl; temperature=RT; preparation=unknow; family=garnet,9,5xk,6hq,238,241,Li6.65La3Zr1.65Ta0.35O12,Li6La3ZrTaO12,10.1149/2.024205esl,RT,unknow,garnet,garnet,unknow,unknow,unknow,unknow,2012,2012,exact,0.0277777777777777,decrease,-1,减少,decrease,-1,0.00046,0.00035,exact,exact,room_temperature,room_temperature,-0.00011,0.00011,0.7608695652173912,1.3142857142857145,True,False,absolute_difference,0.0001,100.0,0.091768296296214,0.0460391705106939,0.0312129289043818,-0.0926638010143863,-0.0203143671293317,0.0460391705106938,0.9652909274749532,0.0059748138615681,208.6522505132234,0.9682183252298556,0.0414174096883899,0.0,0.0,0.9043863910851276,11.20393685646675,-1.5971753694223474,-1.4101087959407017,0.2710267487820572,111.1390936666973,19.96108249029848,2.2962478168949354,0.091768296296214,0.0460391705106939,0.0312129289043818,0.0926638010143863,0.0203143671293317,0.0932070962404631
trpair_002510,trgrp_0128,doi=10.1149/2.024205esl; temperature=RT; preparation=unknow; family=garnet,9,5xk,e6a,238,243,Li6.65La3Zr1.65Ta0.35O12,Li6.7La3Zr1.7Ta0.3O12,10.1149/2.024205esl,RT,unknow,garnet,garnet,unknow,unknow,unknow,unknow,2012,2012,exact,0.0277777777777777,increase,1,增大,increase,1,0.00046,0.00069,exact,exact,room_temperature,room_temperature,0.0002299999999999,0.0002299999999999,1.4999999999999998,1.4999999999999998,True,False,absolute_difference,0.0001,100.0,-0.0164069408053678,-0.0035267613456078,-0.002346771375189,0.006749708993744,0.0015164895942051,-0.003526761345608,-0.0720600173058159,-0.0004460263512368,-15.576117370344946,-0.0704118549773262,-0.0030918546667741,0.0,0.0,0.8502987725343367,11.1791538905386,-1.6139552195621327,-1.3604020409366364,0.2819421771438256,110.62041819430692,19.44176740019489,2.2739931847173533,0.0164069408053678,0.0035267613456078,0.002346771375189,0.006749708993744,0.0015164895942051,0.0069580110792945
trpair_002511,trgrp_0128,doi=10.1149/2.024205esl; temperature=RT; preparation=unknow; family=garnet,9,5xk,g5q,238,244,Li6.65La3Zr1.65Ta0.35O12,Li6.5La3Zr1.5Ta0.5O12,10.1149/2.024205esl,RT,unknow,garnet,garnet,unknow,unknow,unknow,unknow,2012,2012,exact,0.0277777777777777,decrease,-1,减少,decrease,-1,0.00046,0.00028,exact,exact,room_temperature,room_temperature,-0.00018,0.00018,0.608695652173913,1.642857142857143,True,False,absolute_difference,0.0001,100.0,0.0394434819197591,0.0105905165208071,0.0070853241304351,-0.0205610930053699,-0.0045881876658719,0.0105905165208071,0.2180198821465495,0.0013494669605505,47.12604021411608,0.2145928725935597,0.0093545049705361,0.0,0.0,0.8782239838969002,11.186212529471806,-1.6092391718093206,-1.3740574419361933,0.278889838513787,110.76545814403308,19.58426976398033,2.2802163645360087,0.0394434819197591,0.0105905165208071,0.0070853241304351,0.0205610930053699,0.0045881876658719,0.0210516845845889
trpair_002512,trgrp_0128,doi=10.1149/2.024205esl; temperature=RT; preparation=unknow; family=garnet,9,5xk,hcm,238,242,Li6.65La3Zr1.65Ta0.35O12,Li5La3Ta2O12,10.1149/2.024205esl,RT,unknow,garnet,garnet,unknow,unknow,unknow,unknow,2012,2012,exact,0.0277777777777777,decrease,-1,减少,decrease,-1,0.00046,3.4e-05,exact,exact,room_temperature,room_temperature,-0.000426,0.000426,0.0739130434782608,13.529411764705882,True,False,absolute_difference,0.0001,100.0,-0.185490575927764,0.1180229891276098,0.0820927796244095,-0.2556362854328624,-0.0539112050739958,0.1180229891276096,2.561733615221982,0.0158562367864693,553.7309725158575,2.6762668249398587,0.1099154334038052,0.0,0.0,0.7657569549731386,11.239928765775208,-1.5717354440623337,-1.4915950381499394,0.2542283298097251,111.9373150105708,20.81510674015348,2.330496828752643,0.185490575927764,0.1180229891276098,0.0820927796244095,0.2556362854328624,0.0539112050739958,0.2473572938689216
trpair_002513,trgrp_0128,doi=10.1149/2.024205esl; temperature=RT; preparation=unknow; family=garnet,9,5xk,v1q,238,236,Li6.65La3Zr1.65Ta0.35O12,Li6.8La3Zr1.8Ta0.2O12,10.1149/2.024205esl,RT,unknow,garnet,garnet,unknow,unknow,unknow,unknow,2012,2012,exact,0.0277777777777777,increase,1,增大,increase,1,0.00046,0.00073,exact,exact,room_temperature,room_temperature,0.0002699999999999,0.0002699999999999,1.5869565217391304,1.5869565217391304,True,False,absolute_difference,0.0001,100.0,-0.0554573865711848,-0.0105758723251057,-0.0070182271778045,0.0200966117043286,0.0045303533675626,-0.0105758723251059,-0.2152717323715904,-0.0013324568728125,-46.53201449712833,-0.2095932761875651,-0.0092365910423368,0.0,0.0,0.8307735496514281,11.17562933504885,-1.6162909474634406,-1.353728589581344,0.2834491090305043,110.54881233677403,19.37217668958977,2.270920816529572,0.0554573865711848,0.0105758723251057,0.0070182271778045,0.0200966117043286,0.0045303533675626,0.0207863272158758
trpair_002514,trgrp_0128,doi=10.1149/2.024205esl; temperature=RT; preparation=unknow; family=garnet,9,5xk,zfg,238,240,Li6.65La3Zr1.65Ta0.35O12,Li6.55La3Zr1.55Ta0.45O12,10.1149/2.024205esl,RT,unknow,garnet,garnet,unknow,unknow,unknow,unknow,2012,2012,exact,0.0277777777777777,almost_unchanged,0,几乎不变,decrease,-1,0.00046,0.0004,exact,exact,room_temperature,room_temperature,-6e-05,6e-05,0.8695652173913043,1.15,False,False,none,0.0001,100.0,0.0277749603671553,0.0070585211016691,0.0047159769730509,-0.0136548123690096,-0.0030522975271901,0.0070585211016697,0.1450379966155424,0.0008977345668206,31.350656618025823,0.1424961971787404,0.0062230960172002,0.0,0.0,0.8723897231205983,11.184446531762235,-1.6104238453880129,-1.3706043016180132,0.279657783583128,110.7289672012676,19.548221426272924,2.2786506600593404,0.0277749603671553,0.0070585211016691,0.0047159769730509,0.0136548123690096,0.0030522975271901,0.0140046592424017
trpair_002515,trgrp_0128,doi=10.1149/2.024205esl; temperature=RT; preparation=unknow; family=garnet,9,6hq,e6a,241,243,Li6La3ZrTaO12,Li6.7La3Zr1.7Ta0.3O12,10.1149/2.024205esl,RT,unknow,garnet,garnet,unknow,unknow,unknow,unknow,2012,2012,exact,0.0277777777777777,increase,1,增大,increase,1,0.00035,0.00069,exact,exact,room_temperature,room_temperature,0.0003399999999999,0.0003399999999999,1.9714285714285715,1.9714285714285715,True,False,absolute_difference,0.0001,100.0,-0.1081752371015819,-0.0495659318563017,-0.0335597002795708,0.0994135100081303,0.0218308567235369,-0.0495659318563018,-1.0373509447807692,-0.0064208402128049,-224.22836788356835,-1.038630180207182,-0.0445092643551641,0.0,0.0,0.8961829206824437,11.202173475793945,-1.5983487551099418,-1.4067339414438296,0.2717849935791597,111.1030636580444,19.92587656280982,2.2947018895615483,0.1081752371015819,0.0495659318563017,0.0335597002795708,0.0994135100081303,0.0218308567235369,0.1001651073197577
trpair_002516,trgrp_0128,doi=10.1149/2.024205esl; temperature=RT; preparation=unknow; family=garnet,9,6hq,g5q,241,244,Li6La3ZrTaO12,Li6.5La3Zr1.5Ta0.5O12,10.1149/2.024205esl,RT,unknow,garnet,garnet,unknow,unknow,unknow,unknow,2012,2012,exact,0.0277777777777777,almost_unchanged,0,几乎不变,decrease,-1,0.00035,0.00028,exact,exact,room_temperature,room_temperature,-7.000000000000002e-05,7.000000000000002e-05,0.7999999999999999,1.25,False,False,none,0.0001,100.0,-0.0523248143764549,-0.0354486539898868,-0.0241276047739467,0.0721027080090164,0.0157261794634597,-0.0354486539898867,-0.7472710453284037,-0.0046253469010175,-161.52621029910733,-0.753625452636296,-0.0320629047178537,0.0,0.0,0.9241081320450072,11.209232114727154,-1.5936327073571297,-1.4203893424433864,0.2687326549491212,111.24810360777056,20.06837892659526,2.3009250693802032,0.0523248143764549,0.0354486539898868,0.0241276047739467,0.0721027080090164,0.0157261794634597,0.0721554116558742
trpair_002517,trgrp_0128,doi=10.1149/2.024205esl; temperature=RT; preparation=unknow; family=garnet,9,6hq,hcm,241,242,Li6La3ZrTaO12,Li5La3Ta2O12,10.1149/2.024205esl,RT,unknow,garnet,garnet,unknow,unknow,unknow,unknow,2012,2012,exact,0.0277777777777777,decrease,-1,减少,decrease,-1,0.00035,3.4e-05,exact,exact,room_temperature,room_temperature,-0.000316,0.000316,0.0971428571428571,10.294117647058824,True,False,absolute_difference,0.0001,100.0,-0.2772588722239781,0.0719838186169159,0.0508798507200276,-0.1629724844184761,-0.033596837944664,0.0719838186169158,1.5964426877470288,0.0098814229249011,345.0787220026341,1.708048499710003,0.0684980237154153,0.0,0.0,0.8116411031212456,11.262948351030555,-1.5561289796101423,-1.5379269386571326,0.2440711462450592,112.41996047430828,21.29921590276841,2.351205533596838,0.2772588722239781,0.0719838186169159,0.0508798507200276,0.1629724844184761,0.033596837944664,0.1541501976284584
trpair_002518,trgrp_0128,doi=10.1149/2.024205esl; temperature=RT; preparation=unknow; family=garnet,9,6hq,v1q,241,236,Li6La3ZrTaO12,Li6.8La3Zr1.8Ta0.2O12,10.1149/2.024205esl,RT,unknow,garnet,garnet,unknow,unknow,unknow,unknow,2012,2012,exact,0.0277777777777777,increase,1,增大,increase,1,0.00035,0.00073,exact,exact,room_temperature,room_temperature,0.0003799999999999,0.0003799999999999,2.0857142857142854,2.0857142857142854,True,False,absolute_difference,0.0001,100.0,-0.1472256828673989,-0.0566150428357996,-0.0382311560821864,0.1127604127187149,0.0248447204968944,-0.0566150428357997,-1.1805626598465435,-0.0073072707343807,-255.1842650103517,-1.177811601417421,-0.0506540007307267,0.0,0.0,0.8766576977995353,11.198648920304198,-1.6006844830112497,-1.4000604900885372,0.2732919254658384,111.0314578005115,19.8562858522047,2.2916295213737667,0.1472256828673989,0.0566150428357996,0.0382311560821864,0.1127604127187149,0.0248447204968944,0.113993423456339
