Repository: Saberg1001/ML-SBE

# IonConductivity

本项目基于化学式和组成描述符研究锂离子电解质电导率。目前可运行模型均为
`log10(Ionic conductivity (S cm-1))` 绝对值回归；趋势分类模型已保留，
trend-v3 使用材料 A 的已知电导率和同文献可比材料对预测 `log10(σ_B)`，再派生
绝对变化与变化比例。趋势模型必须使用经复核的配对表和 DOI/重复公式连通分组划分。

## 目录结构

```text
config/
├── chemistry/                 氧化态与离子半径规则
└── taxonomy/                  待建立的Family规范词表

data/
├── obelix/raw/                OBLiX all、文献推荐划分及CIF
├── experimental/             113条实验数据及人工标注
├── prediction_inputs/        无训练标签的待预测配方
└── splits/                    固定ID/分组划分manifest

main/                          清洗、特征、划分、训练和预测代码
runs/                          运行索引、每次模型运行及其预测
reports/                       筛选后的正式表格和图片
archive/                       只读历史模型和旧预测
scripts/                       可复用审计与绘图入口
```

目录约定：`obelix/raw` 和 `experimental/raw` 保留源文件，不直接覆盖；
`data/splits` 只保存样本ID、分组和划分manifest，不复制完整特征表。每个
`runs/<task>/<run_id>` 自带配置、入模数据、模型、预测和诊断图，`reports` 只放
精选汇总，`archive` 只读保留历史材料。

## 数据

OBLiX原始数据位于：

```text
data/obelix/raw/all.csv
data/obelix/raw/official_split/train.csv
data/obelix/raw/official_split/test.csv
data/obelix/raw/cifs/
```

其中 `train.csv/test.csv` 表示文献推荐划分。当前工作区的 `train.csv` 内容呈
二进制或加密状态，文件被原样保留，但在取得可读版本前不能直接交给pandas。

实验数据分为原始表和标注表：

```text
data/experimental/raw/experimental-data.tsv
data/experimental/annotations/experimental-data-labeled.csv
```

legacy block文件只用于人工复核，不能直接视为有效趋势配对。待预测配方位于
`data/prediction_inputs/`，不参与训练。

## 当前绝对值baseline

历史模型索引位于 `runs/absolute/registry.csv`，对应运行目录为：

```text
runs/absolute/abs_v0_f26/
runs/absolute/abs_v0_f27_family_ordinal/
runs/absolute/abs_v0_f34_small8/
runs/absolute/abs_v0_f35_small8_family_ordinal/
```

四者均为历史baseline，使用相同的旧随机344/86划分。27和35特征模型的Family
采用连续浮点编码；四个模型的随机划分均存在公式和DOI泄漏。因此这些结果可用于
复盘特征变化，但不能作为趋势模型的最终性能结论。

每个运行内部统一保存：

```text
<run_id>/
├── manifest.json
├── config.json
├── data/
├── lightgbm/
├── predictions/
└── figures/
```

## 使用当前流水线

项目环境：

```text
/home/ziyiguo/miniconda3/envs/IonConductivity
```

完整训练API保持从 `main` 导入：

```python
from main import PipelineConfig, run_training_pipeline

result = run_training_pipeline(PipelineConfig())
print(result.train.output_dir)
```

新训练默认写入 `runs/absolute/`。划分阶段不再额外写顶层 `features/train/test`
副本；每个正式运行在自己的 `data/` 下保存实际入模数据。

实验性 trend-v3 回归训练与成对预测：

```bash
python main/trend/train_pair_regression_v3.py
python main/trend/predict_regression.py Li6PS5Cl Li6PS5Br 1e-3
python main/trend/evaluate_regression_experimental.py
```

模型输入两条化学式及材料 A 的已知电导率，回归目标为 `log10(σ_B)`；随后派生
`σ_B-σ_A`、`|σ_B-σ_A|` 和 `log10(σ_B/σ_A)`。训练对限定在同 DOI、同标准化
family 及相同测量/制备/相态分层中，并使用 A/B 交换训练增强。新目标与精简后的
43 特征模型在内部测试和 113 条同实验室外部数据上均未超过零变化回归基线，
当前状态仍为 `experimental_not_for_deployment`。

预测示例：

```python
from main import PredictConfig, predict_formulas

result = predict_formulas(
    "data/experimental/annotations/experimental-data-labeled.csv",
    "runs/absolute/abs_v0_f26",
    PredictConfig(
        dataset_name="experimental_113",
        prediction_purpose="Evaluate the historical absolute baseline",
    ),
)
```

默认输出与模型运行绑定：

```text
runs/absolute/<run_id>/predictions/<model>/<dataset_id>/
├── predictions.csv
├── features.csv
├── evaluation.json
└── run_metadata.json
```

使用 native-family 绝对电导率模型时必须显式提供 family。单配方示例：

```bash
python main/predict.py absolute \
  --model-run runs/absolute/abs_v2_f37_native_family_lgbm_trials50_seed42 \
  --formula Li7La3Zr2O12 \
  --family garnet
```

多配方可重复传入 `--formula` 和 `--family`；一个 `--family` 值也可应用于
全部配方。批量 CSV 默认识别 `True Composition` 和 `Family` 列，也可通过
`--formula-column`、`--family-column` 和 `--id-column` 指定列名。

化学配置位于 `config/chemistry/`。历史模型集中在
`archive/absolute_legacy/models/`，只读保留，不作为代码默认输入。

File: runs/trend/trend_cls_v1_f27_family_swap_optuna50_seed42/external/halide/eligible_records.csv
source_row,组成,离子电导率@298K (S/cm),Unnamed: 2,备注,record_id,formula,preparation_method,conductivity_S_cm-1
0,Li4ZrCl4O2,1.5 x 10-3,,球磨,halide_001,Li4ZrCl4O2,球磨,0.0015
1,Li2.25Zr0.75In0.25Cl6,3.7 x 10-4,,球磨,halide_002,Li2.25Zr0.75In0.25Cl6,球磨,0.00037000000000000005
2,Li2.4Zr0.8Zn0.2Cl6,3.0 x 10-4,,球磨,halide_003,Li2.4Zr0.8Zn0.2Cl6,球磨,0.00030000000000000003
3,Li2ZrCl5Br,8.9 x 10-5,,球磨,halide_004,Li2ZrCl5Br,球磨,8.900000000000001e-05
4,Li2.4Zr0.7In0.2Zn0.1Cl6,3.1 x 10-4,,球磨,halide_005,Li2.4Zr0.7In0.2Zn0.1Cl6,球磨,0.00031
5,Li2.9Zr0.2Y0.5In0.2Zn0.1Cl6,1.8 x 10-4,,球磨,halide_006,Li2.9Zr0.2Y0.5In0.2Zn0.1Cl6,球磨,0.00018
6,Li2.7Zr0.4Y0.3In0.2Zn0.1Cl6,2.8 x 10-4,,球磨,halide_007,Li2.7Zr0.4Y0.3In0.2Zn0.1Cl6,球磨,0.00028
7,Li2.5Y0.5Zr0.5Cl6,7.4 x 10-4,,球磨,halide_008,Li2.5Y0.5Zr0.5Cl6,球磨,0.0007400000000000001
8,Li2.5Y0.5Zr0.5Cl6,1.2 x 10-3,,固相,halide_009,Li2.5Y0.5Zr0.5Cl6,固相,0.0012
14,Li3YCl4.5Br1.5,1.0 x 10-3,,固相,halide_015,Li3YCl4.5Br1.5,固相,0.001
20,Li3Y0.7In0.3Cl6,8.6 x 10-4,,固相,halide_021,Li3Y0.7In0.3Cl6,固相,0.00086

File: runs/trend/trend_cls_v1_f27_family_swap_optuna50_seed42/external/halide/excluded_records.csv
source_row,组成,离子电导率@298K (S/cm),Unnamed: 2,备注,record_id,formula,preparation_method,conductivity_S_cm-1,excluded_reason
9,Li2.5Y0.5Zr0.5Cl6 + 5wt%ZrCl4,1.3 x 10-3,,固相,halide_010,Li2.5Y0.5Zr0.5Cl6 + 5wt%ZrCl4,固相,0.0013000000000000002,composite_additive_formula_not_supported
10,Li2.5Y0.5Zr0.5Cl6 + 10wt%ZrCl4,1.1 x 10-3,,固相,halide_011,Li2.5Y0.5Zr0.5Cl6 + 10wt%ZrCl4,固相,0.0011,composite_additive_formula_not_supported
11,Li2.5Y0.5Zr0.5Cl5.5Br0.5 + 5wt%ZrCl4,1.4 x 10-3,,固相,halide_012,Li2.5Y0.5Zr0.5Cl5.5Br0.5 + 5wt%ZrCl4,固相,0.0014,composite_additive_formula_not_supported
12,Li2.5Y0.5Zr0.5Cl5Br + 5wt%ZrCl4,1.1 x 10-3,,固相,halide_013,Li2.5Y0.5Zr0.5Cl5Br + 5wt%ZrCl4,固相,0.0011,composite_additive_formula_not_supported
13,Li2.5Y0.5Zr0.5Cl4.5Br1.5 + 5wt%ZrCl4,1.1 x 10-3,,固相,halide_014,Li2.5Y0.5Zr0.5Cl4.5Br1.5 + 5wt%ZrCl4,固相,0.0011,composite_additive_formula_not_supported
15,Li2.9Y0.9Zr0.1Cl4.5Br1.5 + 5wt%ZrCl4,1.5 x 10-3,,固相,halide_016,Li2.9Y0.9Zr0.1Cl4.5Br1.5 + 5wt%ZrCl4,固相,0.0015,composite_additive_formula_not_supported
16,Li2.8Y0.8Zr0.2Cl4.5Br1.5 + 5wt%ZrCl4,1.6 x 10-3,,固相,halide_017,Li2.8Y0.8Zr0.2Cl4.5Br1.5 + 5wt%ZrCl4,固相,0.0016,composite_additive_formula_not_supported
17,Li2.7Y0.7Zr0.3Cl4.5Br1.5 + 5wt%ZrCl4,1.6 x 10-3,,固相,halide_018,Li2.7Y0.7Zr0.3Cl4.5Br1.5 + 5wt%ZrCl4,固相,0.0016,composite_additive_formula_not_supported
18,Li2.6Y0.6Zr0.4Cl4.5Br1.5 + 5wt%ZrCl4,1.5 x 10-3,,固相,halide_019,Li2.6Y0.6Zr0.4Cl4.5Br1.5 + 5wt%ZrCl4,固相,0.0015,composite_additive_formula_not_supported
19,Li2.7Y0.7Zr0.3Cl5.5Br0.5 + 5wt%ZrCl4,1.6 x 10-3,,固相,halide_020,Li2.7Y0.7Zr0.3Cl5.5Br0.5 + 5wt%ZrCl4,固相,0.0016,composite_additive_formula_not_supported
21,Li3.15Y0.75Zr0.05Zn0.2Cl6 + 5wt%ZrCl4,2.0 x 10-5,,固相,halide_022,Li3.15Y0.75Zr0.05Zn0.2Cl6 + 5wt%ZrCl4,固相,2e-05,composite_additive_formula_not_supported
